Repository: rdowd003/String-Recommender

Tennis String Recommender

Data obtained from Tennis Warehouse University - String Performance Database
(http://twu.tennis-warehouse.com/learning_center/reporter2.php)


***************************** Original Dataset ****************************

Original Column Name	Formatted Name	Units (if app.)
String	string	N/A
none	string_code	0-4752
Ref. Ten. (lbs)	ref_t	lbs
Swing Speed	swing_speed	fast/med/slow
Material	material	N/A
Gauge Nominal (mm)	gauge_nom	mm
Gauge Acutal (mm)	gauce_ac	mm
Stretch at 40 lbs (%)	stretch_40	lbs (%)
Stretch at 51 lbs (%)	stretch_51	lbs (%)
Stretch at 62 lbs (%)	stretch_62	lbs (%)
Actual Pre-impact Tension (lbs)	pre_t	lbs
Dwell Time (ms)	dwell	ms

File: tennis_strings.csv (part 2 of 18)
string,string_code,ref_t,swing_speed,material,gauge_nom,gauce_ac,stretch_40,stretch_51,stretch_62,pre_t,dwell,deflec,change_t,peak_t,peak_trans_force,avg_trans_force,stiffness,static_loss,stabiliz,impact_loss,total_loss,tension_loss,energy_return,sts_cof,stb_cof,spin_pot
Babolat RPM Blast 17/1.25,274,62,Slow,Polyester,1.25,NA,2.4,3.9,4.8,47.12,31.1,28.1,49.8,97,30.4,14.2,188.6,6.84,14.92,0.64,22.5,56.4,80.5,0.088,0.406,4.6
Babolat RPM Blast 17/1.25,275,51,Slow,Polyester,1.25,NA,2.4,3.9,4.8,18.06,40.1,29,43.4,61.5,14.5,8.3,301.8,4.7,10.27,-0.37,14.6,23.6,100.8,0.088,0.406,4.6
Babolat RPM Blast 17/1.25,276,62,Medium,Polyester,1.25,NA,2.4,3.9,4.8,34.31,33.2,30,51.6,86,13.7,7.5,282.9,5.73,11.28,-0.42,16.5,32.7,95.5,0.088,0.406,4.6
Babolat RPM Blast 17/1.25,277,40,Slow,Polyester,1.25,NA,2.4,3.9,4.8,17.93,37.7,34,53.6,71.7,25,13.6,278.3,4.7,9.85,0.09,14.6,23.7,98,0.088,0.406,4.6
Babolat RPM Blast 17/1.25,278,51,Medium,Polyester,1.25,NA,2.4,3.9,4.8,46.77,35.6,17,21.4,68.4,12.7,6.5,239.5,6.84,15.23,-0.13,21.8,55.3,91.4,0.088,0.406,4.6
Babolat RPM Blast 17/1.25,279,62,Fast,Polyester,1.25,NA,2.4,3.9,4.8,33.71,39.1,18.8,24.7,58.4,23.8,12.3,257.2,5.73,10.64,0.17,16.5,32.6,92.2,0.088,0.406,4.6
Babolat RPM Blast 17/1.25,280,40,Medium,Polyester,1.25,NA,2.4,3.9,4.8,47.19,32.6,23.5,37.9,85.1,34.1,18.1,257.7,4.7,9.92,0.46,15,24.4,91.8,0.088,0.406,4.6
Babolat RPM Blast 17/1.25,281,51,Fast,Polyester,1.25,NA,2.4,3.9,4.8,17.62,45,22,28.4,46.1,22.3,10.5,209.2,6.84,14.79,0.55,22.3,55.9,85.9,0.088,0.406,4.6
Babolat RPM Blast 18 (1.20),282,51,Fast,Polyester,1.2,NA,2.1,4.5,4.8,32.57,35.2,32.7,49.6,82.2,33.6,15.4,189.2,5.05,13.1,0.18,18.3,36.1,87.4,0.076,0.391,5.1
Babolat RPM Blast Rough 15L,283,51,Fast,Polyester,1.35,NA,2.1,4.5,4.8,32.24,34.4,31.9,50.1,82.5,32.9,16,199.5,5.38,13.1,0.31,18.7,37,86.3,0.072,0.523,7.3
Babolat RPM Blast Rough 16,284,51,Fast,Polyester,1.3,NA,2.1,4.5,4.8,36.05,33.6,31,49.6,85.8,33.2,16.4,209.7,3.84,10.83,0.28,15,29.5,90.1,0.07,0.577,8.2
Babolat RPM Blast Rough 17,285,51,Fast,Polyester,1.25,NA,2.1,4.5,4.8,32.96,34.4,32,49.2,82.2,32.9,15.7,196,5.23,12.53,0.33,18.1,35.7,86.1,0.057,0.564,9.9
Babolat RPM Dual 16,286,62,Medium,Polyester,1.3,NA,2.7,3.9,4.8,33.47,32,29.9,52.3,85.8,12.7,7.7,290.3,6.62,11.07,-0.31,17.4,34.3,99.6,0.08,0.368,4.6
Babolat RPM Dual 16,287,40,Slow,Polyester,1.3,NA,2.7,3.9,4.8,18.15,35.3,32.2,54.5,72.8,25,13.9,277.2,5.64,10.79,0.09,16.5,26.7,96.6,0.08,0.368,4.6
Babolat RPM Dual 16,288,51,Medium,Polyester,1.3,NA,2.7,3.9,4.8,45.07,35.4,16.8,20.7,65.9,11.4,6.9,275.5,8.62,13.12,-0.11,21.6,54.5,96,0.08,0.368,4.6
Babolat RPM Dual 16,289,62,Fast,Polyester,1.3,NA,2.7,3.9,4.8,33.03,38,18,23.2,56.2,23.3,12.8,265.2,6.62,10.61,0.11,17.4,34.2,94.9,0.08,0.368,4.6
Babolat RPM Dual 16,290,40,Medium,Polyester,1.3,NA,2.7,3.9,4.8,45.31,31.9,23.8,38.8,84,33.6,19.1,262.9,5.64,10.85,0.44,17,27.4,91.6,0.08,0.368,4.6
Babolat RPM Dual 16,291,51,Fast,Polyester,1.3,NA,2.7,3.9,4.8,17.95,42.3,20.1,27.3,45.4,21.8,11.5,228.6,8.62,12.88,0.26,21.8,54.8,89.1,0.08,0.368,4.6
Babolat RPM Dual 16,292,40,Fast,Polyester,1.3,NA,2.7,3.9,4.8,33.49,34,25.1,41,74.5,32.1,16.9,237.2,6.62,10.63,0.44,17.6,34.9,88.5,0.08,0.368,4.6
Babolat RPM Dual 16,293,62,Slow,Polyester,1.3,NA,2.7,3.9,4.8,45.25,30.4,28,50.7,95.9,29.2,15.5,214.3,8.62,12.92,0.51,22.1,55.6,85.7,0.08,0.368,4.6
Babolat RPM Dual 16,294,51,Slow,Polyester,1.3,NA,2.7,3.9,4.8,18.19,37.4,28,44.1,62.2,13.8,8.3,300.6,5.64,11.03,-0.2,16.5,26.7,99.4,0.08,0.368,4.6
Babolat RPM Team 16 Black,295,51,Fast,Polyester,1.3,NA,1.5,2.4,3,51.31,31.6,22.4,41.2,92.4,35.4,,298.3,3.24,7.23,0.31,10.8,17.5,90.8,0.096,0.374,3.9
Babolat RPM Team 16 Black,296,40,Fast,Polyester,1.3,NA,1.5,2.4,3,23.46,41.8,20,30,53.6,24.4,,269.2,5.07,10.65,0.22,15.9,40.2,90.1,0.096,0.374,3.9
Babolat RPM Team 16 Black,297,62,Slow,Polyester,1.3,NA,1.5,2.4,3,39.87,33.6,24,43.4,83.3,34.7,,280.6,3.46,7.39,0.29,11,22,90.4,0.096,0.374,3.9
Babolat RPM Team 16 Black,298,51,Slow,Polyester,1.3,NA,1.5,2.4,3,51.27,30,27,53.6,104.7,34,,246.9,5.07,10.67,0.31,16.1,40.4,85.7,0.096,0.374,3.9
Babolat RPM Team 16 Black,299,62,Medium,Polyester,1.3,NA,1.5,2.4,3,23.97,37,27,48.3,72.3,14.7,,353.2,3.24,7.41,-0.22,10.4,16.9,98,0.096,0.374,3.9
Babolat RPM Team 16 Black,300,40,Slow,Polyester,1.3,NA,1.5,2.4,3,39.87,31.7,28.7,56.9,96.6,14.4,,321.8,3.46,7.79,-0.26,11,21.7,94.3,0.096,0.374,3.9
Babolat RPM Team 16 Black,301,51,Medium,Polyester,1.3,NA,1.5,2.4,3,23.95,34.5,31.8,61.5,85.6,25.9,,333.8,3.24,7.19,0,10.4,16.9,95.3,0.096,0.374,3.9
Babolat RPM Team 16 Black,302,62,Fast,Polyester,1.3,NA,1.5,2.4,3,51.09,34.4,16,22.3,73.4,13.4,,304,5.07,11.16,-0.27,15.9,40.2,95.1,0.096,0.374,3.9
Babolat RPM Team 16 Black,303,40,Medium,Polyester,1.3,NA,1.5,2.4,3,39.47,37.1,17.9,25.1,64.6,25.1,,306.3,3.46,7.39,0.09,11,21.6,93.5,0.096,0.374,3.9
Babolat RPM Team 17 (1.25),304,51,Fast,Nylon/Polyester,1.25,NA,6.4,2.4,3,38.92,32.2,29.4,52.3,91.1,33.5,16.9,245.2,3.42,8.38,-0.04,11.7,23.2,92.4,0.082,0.433,5.3
Babolat SG SpiralTek 16,305,62,Slow,Nylon,1.3,NA,8.2,9.1,10.3,43.84,36.7,27,28.9,72.8,31.5,15.6,136.6,4.63,3.68,0.33,8.6,21.8,90.6,0.09,0.37,4.1
Babolat SG SpiralTek 16,306,51,Slow,Nylon,1.3,NA,8.2,9.1,10.3,54.51,32.2,30,40.4,94.8,15.4,8.1,169.2,4.15,2.8,0.15,7.1,11.5,99.8,0.09,0.37,4.1
Babolat SG SpiralTek 16,307,62,Medium,Nylon,1.3,NA,8.2,9.1,10.3,31.53,40.4,30,30.2,61.7,14.1,7.4,157.2,4.1,2.85,0,6.8,13.7,96.6,0.09,0.37,4.1
Babolat SG SpiralTek 16,308,40,Slow,Nylon,1.3,NA,8.2,9.1,10.3,43.73,34.4,32,40.8,84.5,25.9,13.7,182.3,4.15,3.04,0.09,7.3,11.8,94.5,0.09,0.37,4.1
Babolat SG SpiralTek 16,309,51,Medium,Nylon,1.3,NA,8.2,9.1,10.3,31.38,37.6,34.9,40.8,72.1,12.8,6.7,125.7,4.63,3.24,0.51,8.4,21.1,95.5,0.09,0.37,4.1
Babolat SG SpiralTek 16,310,62,Fast,Nylon,1.3,NA,8.2,9.1,10.3,54.79,37.7,18,13.5,68.4,24.6,12.7,160.6,4.1,2.78,0.29,7.1,14.1,95.1,0.09,0.37,4.1
Babolat SG SpiralTek 16,311,40,Medium,Nylon,1.3,NA,8.2,9.1,10.3,43.77,40.8,19.3,14.3,58.2,35.6,18.7,181.7,4.15,3.08,0.64,7.9,12.7,95.1,0.09,0.37,4.1
Babolat SG SpiralTek 16,312,51,Fast,Nylon,1.3,NA,8.2,9.1,10.3,54.55,34.3,25,28.2,82.7,23.1,11.5,136,4.63,3.53,0.4,8.6,21.6,93.1,0.09,0.37,4.1
Babolat SG SpiralTek 16,313,40,Fast,Nylon,1.3,NA,8.2,9.1,10.3,31.82,45.7,21.9,15,46.7,33.8,17.7,161.7,4.1,2.89,0.75,7.7,15.3,92.5,0.09,0.37,4.1
Babolat SpiralTek 17,314,51,Fast,Nylon,1.25,NA,6.1,3,10.3,42.25,34.9,32.4,38.6,80.7,32.7,16.4,149.2,5.51,2.96,0.13,8.6,17,92.7,0.074,0.418,5.6
Babolat Super Fine Play 16,315,51,Slow,Nylon,1.3,1.34,NA,NA,8.8,27.56,37.5,34.1,44.5,72.1,34.6,,219.5,8.22,3.53,0.13,11.9,19.2,94.3,0.1,0.378,3.8
Babolat Super Fine Play 16,316,40,Medium,Nylon,1.3,1.34,NA,NA,8.8,50.36,33.6,24,31.5,82,11.8,,158.9,8.45,3.39,-0.04,11.9,29.7,96.2,0.1,0.378,3.8
Babolat Super Fine Play 16,317,62,Slow,Nylon,1.3,1.34,NA,NA,8.8,39.8,33.9,31,45.4,85.1,12.8,,197.2,7.5,2.76,0.02,10.4,20.3,97.4,0.1,0.378,3.8
Babolat Super Fine Play 16,318,51,Medium,Nylon,1.3,1.34,NA,NA,8.8,49.99,31.8,29,45.4,95.5,22.2,,161.7,8.45,3.5,0.07,11.9,30.3,92.5,0.1,0.378,3.8
Babolat Super Fine Play 16,319,40,Fast,Nylon,1.3,1.34,NA,NA,8.8,27.85,44.9,21,17.2,45.2,13.9,,212,8.22,2.65,0.02,10.8,17.6,98.2,0.1,0.378,3.8
Babolat Super Fine Play 16,320,62,Medium,Nylon,1.3,1.34,NA,NA,8.8,40.46,39.7,18.1,15.9,56.4,23.8,,198.3,7.5,3.09,0.09,10.6,21,96.2,0.1,0.378,3.8
Babolat Super Fine Play 16,321,51,Fast,Nylon,1.3,1.34,NA,NA,8.8,27.74,40,29,33.5,61.3,30.7,,154.9,8.45,3.68,0.15,12.3,30.9,89.1,0.1,0.378,3.8
Babolat Super Fine Play 16,322,62,Fast,Nylon,1.3,1.34,NA,NA,8.8,50.87,36.6,16.9,15,65.9,24.6,,222.9,8.22,3.16,0.04,11.5,18.5,98.4,0.1,0.378,3.8
Babolat Super Fine Play 16,323,40,Slow,Nylon,1.3,1.34,NA,NA,8.8,40.13,36,26,33.1,73.2,33.1,,191.5,7.5,3.42,0.09,11,21.7,94.1,0.1,0.378,3.8
Babolat Synthetic Gut 16 (1.30),324,51,Fast,Nylon,1.3,1.34,NA,NA,8.8,42.01,34.2,32,42.6,84.5,33.8,16.9,169.2,5.29,3.42,0.18,8.8,17.5,92.5,0.074,0.43,5.8
Babolat Synthetic Gut 17 (1.25),325,51,Fast,Nylon,1.25,1.34,NA,NA,8.8,42.09,34.5,32.1,41.2,83.3,33.4,16.5,162.3,4.54,4.09,0.19,8.8,17.4,92.4,0.07,0.422,6
Babolat Tonic + Natural Gut 16,326,40,Medium,Gut,1.35,NA,3.3,6.1,8.2,54.4,37.4,17,7.5,61.7,27.4,,90.9,4.98,2.65,0.11,7.7,19.5,93.3,NA,NA,NA
Babolat Tonic + Natural Gut 16,327,62,Fast,Gut,1.35,NA,3.3,6.1,8.2,43.57,38.2,27.2,18.7,62.4,21.9,,101.7,5.23,2.33,0.2,7.7,12.6,96.8,NA,NA,NA
Babolat Tonic + Natural Gut 16,328,40,Slow,Gut,1.35,NA,3.3,6.1,8.2,32.06,39.3,36,28.9,61.1,28.8,,98.9,5.07,2.32,0.16,7.5,14.9,96,NA,NA,NA
Babolat Tonic + Natural Gut 16,329,51,Slow,Gut,1.35,NA,3.3,6.1,8.2,54.18,35.7,25.1,15.7,69.9,20,,96,4.98,2.45,0.09,7.5,18.9,95.6,NA,NA,NA
Babolat Tonic + Natural Gut 16,330,62,Slow,Gut,1.35,NA,3.3,6.1,8.2,43.33,36.6,33,26.5,69.9,29.9,,96.6,5.23,2.64,0.22,8.2,13.1,97,NA,NA,NA
Babolat Tonic + Natural Gut 16,331,51,Medium,Gut,1.35,NA,3.3,6.1,8.2,32.26,41.4,30,21.2,53.4,11.1,,96,4.98,2.27,0.03,7.3,18.3,97.8,NA,NA,NA
Babolat Tonic + Natural Gut 16,332,40,Fast,Gut,1.35,NA,3.3,6.1,8.2,53.87,34.4,31.1,22.9,77,12.2,,99.4,5.07,1.79,0.02,6.8,13.6,98.2,NA,NA,NA
Babolat Tonic + Natural Gut 16,333,62,Medium,Gut,1.35,NA,3.3,6.1,8.2,32.44,45.1,20.8,10.1,42.8,13.1,,104,5.23,2.11,0.02,7.3,11.9,96.4,NA,NA,NA
Babolat Tonic + Natural Gut 16,334,51,Fast,Gut,1.35,NA,3.3,6.1,8.2,43.86,40.6,18.7,8.6,52.5,21.2,,103.4,5.07,2.08,0.11,7.3,14.3,96.6,NA,NA,NA
Babolat VS Natural Team Gut 17 (1.25),335,40,Fast,Gut,1.25,1.27,4.5,6.7,8.5,44.17,40,18,7.3,51.6,20.1,,93.2,4.9,1.9,0.35,7.1,14.1,97.4,0.147,NA,0
Babolat VS Natural Team Gut 17 (1.25),336,62,Medium,Gut,1.25,1.27,4.5,6.7,8.5,31.99,41.4,29.4,19.6,51.6,25.9,,86.3,5.29,2.54,0.17,7.9,20.2,93.7,0.147,NA,0
Babolat VS Natural Team Gut 17 (1.25),337,51,Fast,Gut,1.25,1.27,4.5,6.7,8.5,53.74,37.1,17.1,7.5,61.3,21.6,,100.6,5.89,2.38,0.22,8.6,13.8,97.2,0.147,NA,0
Babolat VS Natural Team Gut 17 (1.25),338,62,Fast,Gut,1.25,1.27,4.5,6.7,8.5,43.92,37.9,26.7,16.3,60.4,26.8,,92,4.9,2.34,0.48,7.7,15.2,95.6,0.147,NA,0
Babolat VS Natural Team Gut 17 (1.25),339,40,Slow,Gut,1.25,1.27,4.5,6.7,8.5,31.86,39.4,35.4,26.7,58.4,28.3,,97.7,5.89,2.71,0.46,9,14.7,96,0.147,NA,0
Babolat VS Natural Team Gut 17 (1.25),340,51,Slow,Gut,1.25,1.27,4.5,6.7,8.5,53.47,35.6,25,15.4,69,10.9,,88,5.29,2.21,-0.05,7.5,18.8,98.4,0.147,NA,0
Babolat VS Natural Team Gut 17 (1.25),341,40,Medium,Gut,1.25,1.27,4.5,6.7,8.5,43.48,36.5,32.1,23.4,66.8,11.6,,92,4.9,1.65,0.05,6.6,13,99.8,0.147,NA,0
Babolat VS Natural Team Gut 17 (1.25),342,62,Slow,Gut,1.25,1.27,4.5,6.7,8.5,53.14,34.4,30.1,21.8,75,19,,92.6,5.29,2.41,0.02,7.7,19.4,95.5,0.147,NA,0
Babolat VS Natural Team Gut 17 (1.25),343,51,Medium,Gut,1.25,1.27,4.5,6.7,8.5,32.19,44.5,20.9,9.5,41.7,13.1,,105.7,5.89,2.11,-0.17,7.7,12.7,98,0.147,NA,0
Babolat VS Natural ThermoGut 16 Touch,344,40,Slow,Gut,1.3,1.29,NA,NA,8.5,51.11,34.8,31.2,24.5,75.4,19.6,,98.9,5.98,4.16,0.18,10.4,26,96.4,0.124,0.34,2.7
Babolat VS Natural ThermoGut 16 Touch,345,51,Slow,Gut,1.3,1.29,NA,NA,8.5,29.15,40,36.3,29.3,58.7,12.7,,94.3,7.06,2.16,0.86,10.1,16.3,96.4,0.124,0.34,2.7
Babolat VS Natural ThermoGut 16 Touch,346,62,Medium,Gut,1.3,1.29,NA,NA,8.5,41.41,36.9,33.5,26.5,67.9,11.3,,104.6,5.98,4.14,-0.09,10.1,25.3,97.8,0.124,0.34,2.7
Babolat VS Natural ThermoGut 16 Touch,347,51,Medium,Gut,1.3,1.29,NA,NA,8.5,29.55,42.3,30.2,22.3,51.8,12.1,,105.7,5.93,2.78,0.09,8.8,17.3,99.2,0.124,0.34,2.7
Babolat VS Natural ThermoGut 16 Touch,348,62,Fast,Gut,1.3,1.29,NA,NA,8.5,52.52,37.9,17.2,6.8,59.3,21.9,,101.2,7.06,3.17,0.31,10.6,17.1,97.2,0.124,0.34,2.7
Babolat VS Natural ThermoGut 16 Touch,349,40,Fast,Gut,1.3,1.29,NA,NA,8.5,29.57,46.3,21.7,12.1,41.7,20.7,,106.3,5.93,3.07,0.2,9.3,18.1,97.4,0.124,0.34,2.7
Babolat VS Natural ThermoGut 16 Touch,350,51,Fast,Gut,1.3,1.29,NA,NA,8.5,42.01,41.1,18.9,9.3,51.4,29.5,,101.7,7.06,3.57,0.2,10.8,17.5,96.2,0.124,0.34,2.7
Babolat VS Natural ThermoGut 16 Touch,351,40,Medium,Gut,1.3,1.29,NA,NA,8.5,51.51,36.1,25.7,16.5,67.9,26.6,,90.9,5.98,4.56,0.11,10.6,26.8,93.1,0.124,0.34,2.7
Babolat VS Natural ThermoGut 16 Touch,352,62,Slow,Gut,1.3,1.29,NA,NA,8.5,41.72,38.5,27.1,19.2,61.1,28.5,,96,5.93,3.38,0.18,9.5,18.7,95.5,0.124,0.34,2.7
Babolat VS Touch 15L (1.35),353,51,Fast,Gut,1.35,1.29,NA,NA,8.5,44.54,36.6,33.7,24.7,69.2,29.2,15.6,88.6,4.08,2.1,0.11,6.4,12.4,96.4,0.149,0.447,3
Babolat Xcel 16,354,62,Slow,Nylon,1.3,1.32,7.3,8.5,9.4,41.52,36.9,26.2,27.3,68.8,31.7,,150.9,5.71,3.67,0.19,9.5,18.9,92.2,0.131,0.397,3
Babolat Xcel 16,355,40,Slow,Nylon,1.3,1.32,7.3,8.5,9.4,51.22,32.7,29.8,37.7,88.9,13.6,,169.2,6.53,3.3,0.03,9.9,16,97.4,0.131,0.397,3
Babolat Xcel 16,356,51,Slow,Nylon,1.3,1.32,7.3,8.5,9.4,32.02,37.4,36,38.4,70.3,11.5,,141.7,5.05,2.4,0,7.5,18.8,97,0.131,0.397,3
Babolat Xcel 16,357,62,Medium,Nylon,1.3,1.32,7.3,8.5,9.4,41.34,34.8,32,37.9,79.4,12.3,,159.4,5.71,3.29,0,9,17.7,97.4,0.131,0.397,3
Babolat Xcel 16,358,40,Medium,Nylon,1.3,1.32,7.3,8.5,9.4,51.91,37,17,12.1,63.9,23.7,,181.7,6.53,3.66,0.06,10.1,16.6,98.6,0.131,0.397,3
Babolat Xcel 16,359,51,Medium,Nylon,1.3,1.32,7.3,8.5,9.4,32.24,44,20,13.9,46.1,22,,138.3,5.05,2.51,0.07,7.7,19.2,94.3,0.131,0.397,3
Babolat Xcel 16,360,62,Fast,Nylon,1.3,1.32,7.3,8.5,9.4,41.72,40.2,18.1,12.8,54.5,22.5,,161.7,5.71,3.49,0.04,9.3,18.2,96.4,0.131,0.397,3
Babolat Xcel 16,361,40,Fast,Nylon,1.3,1.32,7.3,8.5,9.4,51.55,34.3,24.3,26.5,77.8,33.2,,172,6.53,3.99,0.15,10.6,17.3,92,0.131,0.397,3
Babolat Xcel 16,362,51,Fast,Nylon,1.3,1.32,7.3,8.5,9.4,32.13,39.7,29,28.7,60.6,31.7,,120.6,5.05,2.62,0.14,7.7,19.7,93.1,0.131,0.397,3
Babolat Xcel French Open Black 16,363,51,Fast,Nylon,1.3,1.32,6.7,7.6,9.4,44.14,34.7,32.6,37.7,82,33.3,16.4,144.6,3.64,2.94,0.17,6.8,13.3,94.5,0.092,0.481,5.2
Babolat Xcel French Open Black 17,364,62,Slow,Nylon,1.25,1.25,0,0,NA,44.45,35.1,33.1,36.4,80.9,33.4,17.8,134.9,13.36,3.93,0.22,17.4,28.4,94.9,0.087,0.413,4.7
Babolat Xcel Power 16,365,51,Fast,Nylon,1.3,1.33,6.1,7.3,8.5,31.4,39.6,28.8,29.8,61.3,30.6,,143.4,5.51,2.91,0.11,8.6,21.5,91.2,0.109,0.413,3.8
Babolat Xcel Power 16,366,62,Fast,Nylon,1.3,1.33,6.1,7.3,8.5,52.04,36.6,16.6,13,65,23.7,,192,6.62,3.43,0.07,10.1,16.4,95.6,0.109,0.413,3.8
Babolat Xcel Power 16,367,40,Slow,Nylon,1.3,1.33,6.1,7.3,8.5,41.45,36.5,26,28.4,69.9,32.5,,162.3,6.17,3.32,0.08,9.5,18.9,92.9,0.109,0.413,3.8
Babolat Xcel Power 16,368,51,Slow,Nylon,1.3,1.33,6.1,7.3,8.5,31.27,37.2,34,40.8,72.1,33.6,,182.9,6.62,3.66,0.11,10.4,16.8,94.9,0.109,0.413,3.8
Babolat Xcel Power 16,369,40,Medium,Nylon,1.3,1.33,6.1,7.3,8.5,51.69,34.1,24,27.3,78.9,11.7,,154.3,5.51,2.69,0,8.2,20.7,94.9,0.109,0.413,3.8
Babolat Xcel Power 16,370,62,Slow,Nylon,1.3,1.33,6.1,7.3,8.5,41.23,34.4,31.9,40.6,81.8,12.5,,173.7,6.17,2.88,0.02,9,17.9,94.3,0.109,0.413,3.8
Babolat Xcel Power 16,371,51,Medium,Nylon,1.3,1.33,6.1,7.3,8.5,51.46,32.3,29.6,39.5,90.8,22,,146.3,5.51,2.78,0.04,8.4,21,94.7,0.109,0.413,3.8
Babolat Xcel Power 16,372,40,Fast,Nylon,1.3,1.33,6.1,7.3,8.5,31.49,43.9,20,15.2,46.7,13.5,,190.9,6.62,3.08,0.05,9.7,15.8,99,0.109,0.413,3.8
Babolat Xcel Power 16,373,62,Medium,Nylon,1.3,1.33,6.1,7.3,8.5,41.67,39.9,18,13.9,55.6,22.7,,170.3,6.17,3.1,0.06,9.3,18.4,97.2,0.109,0.413,3.8
Babolat Xcel Power 17,374,51,Slow,Nylon,1.25,1.27,6.7,7.6,9.1,31.86,37.8,34.1,37.3,69,32.6,,166.3,6.35,5.34,0.22,11.9,19.3,92.5,0.104,0.378,3.6
Babolat Xcel Power 17,375,62,Slow,Nylon,1.25,1.27,6.7,7.6,9.1,39.89,35.5,32.1,37,76.7,12.2,,130.9,4.48,3.13,-0.02,7.5,19.1,98.2,0.104,0.378,3.6
Babolat Xcel Power 17,376,40,Medium,Nylon,1.25,1.27,6.7,7.6,9.1,50.05,33.3,30,36.8,86.9,13.2,,139.4,6.59,3.95,-0.02,10.6,20.7,94.5,0.104,0.378,3.6
Babolat Xcel Power 17,377,51,Medium,Nylon,1.25,1.27,6.7,7.6,9.1,32.08,44.3,21,14.1,46.3,13.8,,159.4,6.35,4.92,0.02,11.2,18.3,99,0.104,0.378,3.6
Babolat Xcel Power 17,378,62,Medium,Nylon,1.25,1.27,6.7,7.6,9.1,40.18,41,19.7,13.2,53.4,21.5,,131.4,4.48,3.22,0.02,7.7,19.4,95.3,0.104,0.378,3.6
Babolat Xcel Power 17,379,40,Fast,Nylon,1.25,1.27,6.7,7.6,9.1,50.47,37.6,17.7,12.1,62.6,22.7,,153.2,6.59,4.11,0.02,10.8,21.1,95.3,0.104,0.378,3.6
Babolat Xcel Power 17,380,51,Fast,Nylon,1.25,1.27,6.7,7.6,9.1,31.99,40.2,29,27.3,59.3,23.6,,165.7,6.35,5.14,0.09,11.5,18.8,96.2,0.104,0.378,3.6
Babolat Xcel Power 17,381,62,Fast,Nylon,1.25,1.27,6.7,7.6,9.1,40.02,37.7,26.9,27.3,67.3,29.5,,129.7,4.48,3.35,0.11,7.9,20,93.1,0.104,0.378,3.6
Babolat Xcel Power 17,382,40,Slow,Nylon,1.25,1.27,6.7,7.6,9.1,50.25,35.1,25,25.4,75.6,30.8,,145.7,6.59,4.24,0.16,11,21.7,92.9,0.104,0.378,3.6
Babolat Xcel Premium 17,383,40,Slow,Nylon,1.25,1.27,7.3,8.5,9.4,31.93,37.7,34,37.5,69.2,32.4,,163.4,5.78,5.51,0.4,11.7,18.9,93.7,0.12,NA,0
Babolat Xcel Premium 17,384,51,Slow,Nylon,1.25,1.27,7.3,8.5,9.4,50.52,34.8,24.2,25.1,75.6,11.8,,132.6,4.54,2.98,-0.02,7.5,18.9,97.2,0.12,NA,0
Babolat Xcel Premium 17,385,40,Medium,Nylon,1.25,1.27,7.3,8.5,9.4,40.9,35.1,32,37.3,78.3,12.9,,150.9,5.03,4.28,-0.02,9.3,18.3,99.2,0.12,NA,0
Babolat Xcel Premium 17,386,62,Slow,Nylon,1.25,1.27,7.3,8.5,9.4,50.45,33,30,36.2,86.7,21.1,,130.3,4.54,3.13,0,7.7,19.3,95.3,0.12,NA,0
Babolat Xcel Premium 17,387,51,Medium,Nylon,1.25,1.27,7.3,8.5,9.4,32.17,44,20.6,13.9,46.1,13.6,,171.5,5.78,5.11,-0.13,10.8,17.4,98,0.12,NA,0
Babolat Xcel Premium 17,388,40,Fast,Nylon,1.25,1.27,7.3,8.5,9.4,41.41,40.5,18.9,13.2,54.7,22.1,,157.7,5.03,4.74,-0.02,9.7,19.2,95.8,0.12,NA,0
Babolat Xcel Premium 17,389,62,Medium,Nylon,1.25,1.27,7.3,8.5,9.4,32.02,40.1,28.8,26.7,58.7,29.5,,130.9,4.54,3.22,0.11,7.9,19.8,92.5,0.12,NA,0
Babolat Xcel Premium 17,390,51,Fast,Nylon,1.25,1.27,7.3,8.5,9.4,50.85,37.1,17.2,12.3,63.3,22.9,,174.3,5.78,5.44,-0.13,11,18,97.2,0.12,NA,0
Babolat Xcel Premium 17,391,62,Fast,Nylon,1.25,1.27,7.3,8.5,9.4,40.95,37.2,26.2,26.7,67.5,31.3,,148,5.03,4.79,0.2,9.9,19.7,93.5,0.12,NA,0
Boris Becker Bomber 16,392,51,Slow,Polyester,1.28,NA,2.1,3.3,4.5,27.3,35.9,32,51.6,78.9,12.6,,212,6.17,17.14,-0.03,23.4,58.7,92,0.09,0.461,5.1
Boris Becker Bomber 16,393,62,Slow,Polyester,1.28,NA,2.1,3.3,4.5,37.15,33.3,30,51.8,88.9,13.3,,266.3,8.31,15.44,-0.15,23.6,46.5,94.7,0.09,0.461,5.1
Boris Becker Bomber 16,394,40,Medium,Polyester,1.28,NA,2.1,3.3,4.5,16.38,46.9,23,27.6,43.9,13.7,,305.2,9.9,15.19,-0.28,24.7,40.2,96,0.09,0.461,5.1
Boris Becker Bomber 16,395,51,Medium,Polyester,1.28,NA,2.1,3.3,4.5,26.97,42,20,26.2,53.1,21.8,,187.5,6.17,17,0.14,23.4,58.7,84.5,0.09,0.461,5.1
Boris Becker Bomber 16,396,62,Medium,Polyester,1.28,NA,2.1,3.3,4.5,36.65,38.6,18,24.3,60.9,23.3,,225.2,8.31,15.07,0.39,23.8,46.9,90.1,0.09,0.461,5.1
Boris Becker Bomber 16,397,40,Fast,Polyester,1.28,NA,2.1,3.3,4.5,16.52,41.7,30,41.7,58,24.5,,258.3,9.9,14.66,0.25,24.7,40.2,92.9,0.09,0.461,5.1
Boris Becker Bomber 16,398,51,Fast,Polyester,1.28,NA,2.1,3.3,4.5,27.34,37.8,27.3,41,68.4,30,,169.2,6.17,16.76,0.55,23.6,59.2,78.3,0.09,0.461,5.1
Boris Becker Bomber 16,399,62,Fast,Polyester,1.28,NA,2.1,3.3,4.5,37.18,35.1,25.2,40.6,77.6,31.5,,204.6,8.31,15.11,0.38,23.8,46.9,85,0.09,0.461,5.1
Boris Becker Bomber 16,400,40,Slow,Polyester,1.28,NA,2.1,3.3,4.5,16.76,39.4,35.2,51.4,68.1,33.3,,233.7,9.9,14.69,0.68,25.4,40.9,88,0.09,0.461,5.1
Boris Becker Bomber 17,401,62,Fast,Polyester,1.23,1.23,2.4,3.9,5.2,26.92,38.9,28,39.2,66.2,31.2,,182.3,8.16,15.7,0.71,24.5,48.4,83.5,NA,NA,NA
Boris Becker Bomber 17,402,40,Slow,Polyester,1.23,1.23,2.4,3.9,5.2,17.13,40.3,36,48.7,65.9,33.4,,201.7,10.17,17.02,0.59,27.8,45,86.7,NA,NA,NA
Boris Becker Bomber 17,403,51,Slow,Polyester,1.23,1.23,2.4,3.9,5.2,34.53,36.7,26.1,38.6,73,12.5,,197.2,6.15,16.72,-0.05,22.7,57.5,90.6,NA,NA,NA
Boris Becker Bomber 17,404,40,Medium,Polyester,1.23,1.23,2.4,3.9,5.2,26.86,36.9,33,48.7,75.6,13.2,,236.6,8.16,16.25,-0.17,24.3,47.8,93.9,NA,NA,NA
Boris Becker Bomber 17,405,62,Slow,Polyester,1.23,1.23,2.4,3.9,5.2,34.55,34.7,31.6,49.8,84.2,21.7,,169.2,6.15,16.65,0.13,22.9,57.8,84.8,NA,NA,NA
Boris Becker Bomber 17,406,51,Medium,Polyester,1.23,1.23,2.4,3.9,5.2,16.82,47.9,23.3,26.2,43,14,,239.5,10.17,17.61,-0.24,27.6,44.6,96,NA,NA,NA
Boris Becker Bomber 17,407,40,Fast,Polyester,1.23,1.23,2.4,3.9,5.2,26.31,43.3,20.7,24.9,51.2,23.2,,203.5,8.16,15.64,0.44,24.3,47.8,87.6,NA,NA,NA
Boris Becker Bomber 17,408,62,Medium,Polyester,1.23,1.23,2.4,3.9,5.2,16.89,42.9,30.8,39.5,56.4,29.6,,152.6,6.15,16.41,0.59,23.2,58.3,79.9,NA,NA,NA
Boris Becker Bomber 17,409,51,Fast,Polyester,1.23,1.23,2.4,3.9,5.2,33.96,40.6,19.7,22.9,56.9,23.9,,229.7,10.17,17.04,0.35,27.6,44.6,91.8,NA,NA,NA
Boris Becker Bomber NYC 16 (1.28),410,51,Fast,Polyester,1.28,1.23,8.8,3.3,5.2,36.65,33.7,32,52.3,88.9,35.5,16.3,208,4.08,9.99,0.25,14.3,28.2,89.3,0.078,0.417,5.3
Boris Becker Bomber NYC 17 (1.23),411,51,Fast,Polyester,1.23,1.23,8.8,3.3,5.2,37.04,33.9,31.8,51.2,88.2,35.1,16.7,205.7,3.31,10.37,0.22,13.9,27.4,89.3,0.076,0.42,5.5
Boris Becker Pulse 16 (1.32),412,51,Fast,Nylon,1.32,1.23,8.8,3.3,5.2,42.29,35,32.3,37,79.2,32,16.3,144,3.97,4.46,0.22,8.6,17,92.4,0.135,0.451,3.3
Diadem Elite XT 16,413,51,Fast,Polyester,1.3,1.23,8.8,3.3,5.2,30.38,35.1,32.1,52,82.5,33.1,15.4,204.6,6.68,13.66,0.15,20.5,40.4,85.9,0.075,0.654,8.7
Diadem Elite XT 17,414,51,Fast,Polyester,1.2,1.23,8.8,3.3,5.2,34.79,34.8,32.1,47.8,82.7,33.1,15.6,189.2,3.9,12.03,0.17,16.1,31.7,89.3,0.075,0.695,9.3
Diadem Impulse 16 (1.32),415,51,Fast,Nylon,1.32,1.23,8.8,3.3,5.2,41.63,35,32.6,39,80.7,32.9,16.1,149.7,4.41,4.68,0.22,9.3,18.3,93.3,0.092,NA,0
Diadem Impulse 17 (1.25),416,51,Fast,Nylon,1.25,1.23,8.8,3.3,5.2,40.42,35.5,33,37.9,78.5,32.4,16.3,141.7,4.52,5.78,0.6,10.8,21.5,90.2,0.099,0.407,4.1
Diadem Solstice Power 15L (1.35),417,51,Fast,Polyester,1.35,1.23,8.8,3.3,5.2,35.92,33.3,31,54,90,34.9,16.1,228.6,4.7,10.1,0.22,15,29.6,88.9,0.072,0.508,7.1
Diadem Solstice Power 16 (1.30),418,51,Medium,Polyester,1.3,NA,1.8,3,3.6,20.57,38.1,35.2,53.6,74.3,14.8,7.3,234.9,4.76,10.26,-0.22,14.8,29.2,95.6,0.08,0.645,8.1
Diadem Solstice Power 16 (1.30),419,62,Fast,Polyester,1.3,NA,1.8,3,3.6,46.92,38.6,18.9,20.7,67.7,27.1,13.6,236.6,3.9,10.5,0.13,14.6,23.5,94.5,0.08,0.645,8.1
Diadem Solstice Power 16 (1.30),420,40,Medium,Polyester,1.3,NA,1.8,3,3.6,35.7,41.4,20,23.2,58.9,13.6,6.4,206.3,5.56,14.06,0,19.6,49.4,91.6,0.08,0.645,8.1
Diadem Solstice Power 16 (1.30),421,51,Fast,Polyester,1.3,NA,1.8,3,3.6,47.34,34.4,25.5,37.7,85.1,25.9,12.7,224.6,4.76,9.62,0.2,14.6,28.7,90.4,0.08,0.645,8.1
Diadem Solstice Power 16 (1.30),422,40,Fast,Polyester,1.3,NA,1.8,3,3.6,20.07,47.2,23.1,26.9,47.2,36.2,17.9,219.5,3.9,10.52,0.46,15,24.1,89.5,0.08,0.645,8.1
Diadem Solstice Power 16 (1.30),423,62,Slow,Polyester,1.3,NA,1.8,3,3.6,36.34,36.6,27,40.4,76.7,24.4,10.6,184.6,5.56,13.58,0.42,19.6,49.3,86.1,0.08,0.645,8.1
Diadem Solstice Power 16 (1.30),424,51,Slow,Polyester,1.3,NA,1.8,3,3.6,47.32,32.4,30.1,49,96.1,34.9,16.9,202.9,4.76,9.69,0.57,15,29.6,88,0.08,0.645,8.1
Diadem Solstice Power 16 (1.30),425,62,Medium,Polyester,1.3,NA,1.8,3,3.6,20.55,41,30.8,43,63.5,32.7,14.4,175.5,5.56,13.56,0.64,19.8,49.8,82.4,0.08,0.645,8.1
Diadem Solstice Power 16 (1.30),426,40,Slow,Polyester,1.3,NA,1.8,3,3.6,36.27,34.4,32,51.2,87.3,16,7.9,236,3.9,10.92,-0.24,14.6,23.6,95.8,0.08,0.645,8.1
Diadem Solstice Power 16L (1.25),427,51,Fast,Polyester,1.25,NA,2.1,4.2,3.6,37.26,33.6,31.4,50.9,88.2,34.7,16.2,209.2,3.57,9.89,0.28,13.7,27.1,88.5,0.076,0.555,7.3
Diadem Solstice Power 17 (1.20),428,51,Medium,Polyester,1.2,NA,1.5,2.7,3.3,46.28,38.4,18.2,20.3,66.6,26.6,13,226.9,4.15,10.78,0.15,15,24.4,94.5,0.073,0.626,8.6
Diadem Solstice Power 17 (1.20),429,62,Fast,Polyester,1.2,NA,1.5,2.7,3.3,36.47,41,22,22.5,59.1,15.3,6.6,172.6,5.49,11.78,-0.2,17,43,95.1,0.073,0.626,8.6
Diadem Solstice Power 17 (1.20),430,40,Medium,Polyester,1.2,NA,1.5,2.7,3.3,46.81,34.4,25.5,36.4,83.1,25.6,12.1,220,4.26,9.68,0.24,14.1,28,93.7,0.073,0.626,8.6
Diadem Solstice Power 17 (1.20),431,51,Fast,Polyester,1.2,NA,1.5,2.7,3.3,22.42,46.1,25,26.5,49,36.1,17.6,211.5,4.15,11.15,0.31,15.7,25.3,90.6,0.073,0.626,8.6
Diadem Solstice Power 17 (1.20),432,40,Fast,Polyester,1.2,NA,1.5,2.7,3.3,36.78,36.4,26.9,39.2,76.1,24.7,10.9,195.5,5.49,11.14,0.3,17,42.7,89.3,0.073,0.626,8.6
Diadem Solstice Power 17 (1.20),433,62,Slow,Polyester,1.2,NA,1.5,2.7,3.3,46.44,32.6,30.5,48.3,94.8,34.5,16,196.6,4.26,9.7,0.51,14.6,28.5,87.4,0.073,0.626,8.6
Diadem Solstice Power 17 (1.20),434,51,Slow,Polyester,1.2,NA,1.5,2.7,3.3,23.06,39.8,29.9,43,65.9,32.9,14.9,185.2,5.49,11.27,0.44,17.2,43.3,83.9,0.073,0.626,8.6
Diadem Solstice Power 17 (1.20),435,62,Medium,Polyester,1.2,NA,1.5,2.7,3.3,36.76,34.2,32,49.6,86.4,15.1,7.7,249.7,4.15,11.31,-0.31,15.2,24.5,96.4,0.073,0.626,8.6
Diadem Solstice Power 17 (1.20),436,40,Slow,Polyester,1.2,NA,1.5,2.7,3.3,22.93,37.2,34.3,53.6,76.5,16.2,7.2,189.2,4.26,9.99,-0.11,14.1,27.9,95.8,0.073,0.626,8.6
Diadem Solstice Pro 15L (1.35),437,51,Fast,Polyester,1.35,NA,2.1,8.5,3.3,36.71,34.4,32,48.5,85.3,34.1,16.2,192.6,3.97,10.04,0.22,14.3,28,88.9,0.077,0.544,7.1
Diadem Solstice Pro 16L (1.25),438,40,Fast,Polyester,0,NA,2.4,3.6,4.5,36.05,34.6,32,48.1,84,34.2,16.8,178.9,4.37,11.03,0.55,15.9,31.4,89.1,0.081,0.589,7.3
Diadem Solstice Pro 16L (1.25),439,62,Slow,Polyester,0,NA,2.4,3.6,4.5,35.35,37.6,27.9,37.3,72.8,32.6,14.9,157.7,5.6,11.89,0.41,17.9,45.1,83,0.081,0.589,7.3
Diadem Solstice Pro 16L (1.25),440,51,Slow,Polyester,0,NA,2.4,3.6,4.5,44.65,33.4,31,46.1,90.6,15.3,7.7,224,4.61,13.03,-0.35,17.2,28,97.6,0.081,0.589,7.3
Diadem Solstice Pro 16L (1.25),441,62,Medium,Polyester,0,NA,2.4,3.6,4.5,22.25,41.3,31,40.1,62.4,14.6,7.2,201.7,4.37,11.51,-0.18,15.7,31,97.8,0.081,0.589,7.3
Diadem Solstice Pro 16L (1.25),442,40,Slow,Polyester,0,NA,2.4,3.6,4.5,35.32,35.3,32.9,47.6,82.9,26.2,12.9,212,4.61,12.48,0.11,17.2,27.9,94.1,0.081,0.589,7.3
Diadem Solstice Pro 16L (1.25),443,51,Fast,Polyester,1.25,NA,7,3.3,4.5,22.2,38.5,36,50.3,72.5,13.3,6.3,183.5,5.6,12.15,-0.02,17.6,44.7,93.7,0.081,0.589,7.3
Diadem Solstice Pro 16L (1.25),444,51,Medium,Polyester,0,NA,2.4,3.6,4.5,44.1,39.8,19.1,20.1,64.2,33.7,15.9,190.3,3.37,11.3,0.17,14.8,29.3,88.5,NA,NA,NA
Diadem Solstice Pro 16L (1.25),445,62,Fast,Polyester,0,NA,2.4,3.6,4.5,34.84,42.5,20.8,21.4,56.2,25.4,12.4,194.3,4.37,11,0.27,15.7,30.8,89.1,0.081,0.589,7.3
Diadem Solstice Pro 16L (1.25),446,40,Medium,Polyester,0,NA,2.4,3.6,4.5,44.65,35.3,26.1,35.5,80.3,35.1,17.3,194.9,4.61,12.48,0.55,17.6,28.6,91,0.081,0.589,7.3
Diadem Solstice Pro 16L (1.25),447,51,Fast,Polyester,0,NA,2.4,3.6,4.5,21.94,47.1,23.1,24,46.1,24.2,11,170.3,5.6,11.84,0.38,17.9,44.9,89.1,0.081,0.589,7.3
Double AR 666 (1.30),448,40,Slow,Nylon,1.3,NA,5.2,6.4,7.9,27.52,37.9,35.7,42.1,69.7,13.6,7.1,158.9,5.58,5.94,0.06,11.5,22.8,98.2,0.085,0.491,5.8
Double AR 666 (1.30),449,51,Medium,Nylon,1.3,NA,5.2,6.4,7.9,48.49,38.3,18,14.8,63.3,25.2,12.3,180,5.87,7.76,0.04,13.7,22.1,95.3,0.085,0.491,5.8
Double AR 666 (1.30),450,62,Fast,Nylon,1.3,NA,5.2,6.4,7.9,39.2,41.4,19.9,15.4,54.7,12.5,6.5,146.9,6.81,5.05,0,11.9,29.9,98.6,0.085,0.491,5.8
Double AR 666 (1.30),451,40,Medium,Nylon,1.3,NA,5.2,6.4,7.9,48.11,34.7,25.9,29.8,77.8,24.1,11.7,162.9,5.58,6.31,0.09,11.9,23.6,95.8,0.085,0.491,5.8
Double AR 666 (1.30),452,51,Fast,Nylon,1.3,NA,5.2,6.4,7.9,27.83,45.9,22,17.4,45.2,33.4,17.2,180,5.87,8.02,0.22,14.1,22.9,93.7,0.085,0.491,5.8
Double AR 666 (1.30),453,40,Fast,Nylon,1.3,NA,5.2,6.4,7.9,38.83,37.2,27.7,30.9,69.7,22.5,11.1,145.7,6.81,5.21,0.13,12.1,30.6,95.6,0.085,0.491,5.8
Double AR 666 (1.30),454,62,Slow,Nylon,1.3,NA,5.2,6.4,7.9,47.85,33,30.3,40.6,88.4,32.1,16,161.7,5.58,6.55,0.22,12.3,24.3,92.5,0.085,0.491,5.8
Double AR 666 (1.30),455,51,Slow,Nylon,1.3,NA,5.2,6.4,7.9,27.67,40.6,30,32.4,60,31,14.4,134.9,6.81,5.36,0.18,12.3,31.1,89.7,0.085,0.491,5.8
Double AR 666 (1.30),456,62,Medium,Nylon,1.3,NA,5.2,6.4,7.9,38.59,34.9,32.2,41.2,79.8,14.2,7.6,185.7,5.87,7.38,0.02,13.2,21.5,99,0.085,0.491,5.8
Double AR Diablo (1.24),457,51,Fast,Polyester,1.24,NA,2.4,4.2,6.7,32.72,37,27.4,40.4,73,33.2,15.6,198.9,9.55,19.47,0.68,29.8,48.1,85.9,0.084,0.619,7.4
Double AR Diablo (1.24),458,40,Fast,Polyester,1.24,NA,2.4,4.2,6.7,14.99,49.8,24,26.2,41.2,21.7,9.4,152.6,7.06,16.86,0.6,24.5,61.8,81.7,0.084,0.619,7.4
Double AR Diablo (1.24),459,62,Slow,Polyester,1.24,NA,2.4,4.2,6.7,23.35,40.3,29.8,39.7,63.1,30.6,14.2,166.9,8.45,18.96,0.71,28.2,55.4,79.4,0.084,0.619,7.4
Double AR Diablo (1.24),460,51,Slow,Polyester,1.24,NA,2.4,4.2,6.7,32.72,34.9,32,50.3,82.9,28.9,12.4,134.9,7.06,16.93,0.71,24.7,62.2,75.2,0.084,0.619,7.4
Double AR Diablo (1.24),461,62,Medium,Polyester,1.24,NA,2.4,4.2,6.7,15.77,43.9,32,38.6,54.2,14.1,7,244.6,9.55,20.04,-0.24,29.3,47.5,97.4,0.084,0.619,7.4
Double AR Diablo (1.24),462,40,Slow,Polyester,1.24,NA,2.4,4.2,6.7,23.31,38.3,34.2,48.1,71.4,13.2,6.3,213.7,8.45,19.89,-0.6,27.8,54.7,92.4,0.084,0.619,7.4
Double AR Diablo (1.24),463,51,Medium,Polyester,1.24,NA,2.4,4.2,6.7,15.7,41.8,37.4,46.3,62,25,11.9,217.2,9.55,19.47,0.28,29.3,47.5,90.8,0.084,0.619,7.4
Double AR Diablo (1.24),464,62,Fast,Polyester,1.24,NA,2.4,4.2,6.7,32.15,41.6,20,24,56.2,12.4,5.7,185.2,7.06,17.64,-0.14,24.5,61.9,89.3,0.084,0.619,7.4
Double AR Diablo (1.24),465,40,Medium,Polyester,1.24,NA,2.4,4.2,6.7,22.38,45.7,22,25.6,47.8,23.5,10.9,181.2,8.45,18.92,0.22,27.6,54.4,87,0.084,0.619,7.4
Double AR Diablo (1.31),466,62,Medium,Polyester,1.31,NA,2.4,4.8,7,23.28,38,34.1,48.5,71.9,14,6.9,247.5,9.59,20.51,-0.33,29.8,48.2,95.8,0.08,0.615,7.7
Double AR Diablo (1.31),467,40,Slow,Polyester,1.31,NA,2.4,4.8,7,14.05,42.2,37.9,46.5,60.6,13.2,6.4,214.3,7.81,20.37,-0.24,28,55.1,93.7,0.08,0.615,7.7
Double AR Diablo (1.31),468,51,Medium,Polyester,1.31,NA,2.4,4.8,7,31.64,41.7,20,24.3,56,25.1,11.7,216,9.59,19.85,0.33,29.8,48.2,90.1,0.08,0.615,7.7
Double AR Diablo (1.31),469,62,Fast,Polyester,1.31,NA,2.4,4.8,7,22.54,45.6,22,25.6,48.1,12.2,5.5,182.3,7.36,18.77,0.07,26.2,66,89.9,0.08,0.615,7.7
Double AR Diablo (1.31),470,40,Medium,Polyester,1.31,NA,2.4,4.8,7,32.3,37,27.6,40.6,72.8,23.4,10.7,182.9,7.81,19.56,0.42,27.8,54.8,86.1,0.08,0.615,7.7
Double AR Diablo (1.31),471,51,Fast,Polyester,1.31,NA,2.4,4.8,7,13.56,50.5,24.3,26.7,40.1,33.1,15.2,199.5,9.59,19.87,0.79,30.2,49,84.8,0.08,0.615,7.7
Double AR Diablo (1.31),472,40,Fast,Polyester,1.31,NA,2.4,4.8,7,23.35,40.1,29.7,39.7,63.1,21.3,9.4,154.9,7.36,18.33,0.51,26.2,66,80.6,0.08,0.615,7.7
Double AR Diablo (1.31),473,62,Slow,Polyester,1.31,NA,2.4,4.8,7,32.28,34.9,32,50.5,82.7,30.7,13.8,169.7,7.81,19.63,0.79,28.2,55.7,81,0.08,0.615,7.7
Double AR Diablo (1.31),474,51,Slow,Polyester,1.31,NA,2.4,4.8,7,14,44.7,32.1,39.2,53.1,28.7,12,132,7.36,18.28,0.67,26.2,66.3,73.4,0.08,0.615,7.7
Double AR Raptor 1.27,475,40,Medium,Polyester,1.27,NA,1.2,1.8,2.4,39.49,39.1,18.4,23.6,63.1,26.5,12.8,252.6,3.31,7.72,0.07,11,21.9,93.1,0.098,0.521,5.3
Double AR Raptor 1.27,476,51,Fast,Polyester,1.27,NA,1.2,1.8,2.4,49.35,36.8,17.9,21.2,70.6,36.2,18.4,243.5,3.11,9.17,0.38,12.6,20.5,90.2,0.098,0.521,5.3
Double AR Raptor 1.27,477,40,Fast,Polyester,1.27,NA,1.2,1.8,2.4,49.57,33.1,24.1,38.8,88.4,25,11.5,239.5,5.05,9.81,0.29,15.2,38.2,91.8,0.098,0.521,5.3
Double AR Raptor 1.27,478,51,Slow,Polyester,1.27,NA,1.2,1.8,2.4,24.52,43.5,21.3,28.4,52.9,34.9,16.5,238.3,3.31,7.63,0.38,11.2,22.3,89.5,0.098,0.521,5.3
Double AR Raptor 1.27,479,62,Slow,Polyester,1.27,NA,1.2,1.8,2.4,39.69,34.8,26,41.9,81.6,34.7,15.6,214.9,5.05,9.86,0.37,15.2,38.5,87,0.098,0.521,5.3
Double AR Raptor 1.27,480,62,Medium,Polyester,1.27,NA,1.2,1.8,2.4,49.46,31.2,29,50.5,99.9,14.5,7.5,282.3,3.31,7.92,-0.18,11,21.8,97,0.098,0.521,5.3
Double AR Raptor 1.27,481,40,Slow,Polyester,1.27,NA,1.2,1.8,2.4,24.83,37.9,28.1,46.3,71.2,15.8,8,269.7,3.11,9.28,-0.13,12.3,19.9,97.6,0.098,0.521,5.3
Double AR Raptor 1.27,482,51,Medium,Polyester,1.27,NA,1.2,1.8,2.4,39.78,32.7,30.1,53.1,92.8,26.6,13.7,272,3.11,9.06,0.13,12.3,19.9,95.8,0.098,0.521,5.3
Double AR Raptor 1.27,483,62,Fast,Polyester,1.27,NA,1.2,1.8,2.4,24.78,35.4,33.3,58.7,83.3,14.1,6.6,254.3,5.05,10.12,-0.04,15.2,38.1,96.8,0.098,0.521,5.3
Double AR Twice Dragon(1.30),484,51,Medium,Polyester,1.3,NA,2.1,4.5,6.4,15.04,41.8,37.7,47.2,62.2,25.1,11.7,221.7,8.95,18.66,0.22,27.8,45.1,92.2,0.071,0.51,7.2
Double AR Twice Dragon(1.30),485,62,Fast,Polyester,1.3,NA,2.1,4.5,6.4,33.43,41.4,20,23.8,57.1,23.6,11,192,7.36,18,0.27,25.6,50.5,89.9,0.071,0.51,7.2
Double AR Twice Dragon(1.30),486,40,Medium,Polyester,1.3,NA,2.1,4.5,6.4,24.74,44.8,22,25.6,50.3,33.7,15.6,198.3,8.95,18.66,0.59,28.2,45.7,87.6,0.071,0.51,7.2
Double AR Twice Dragon(1.30),487,40,Slow,Polyester,1.3,NA,2.1,4.5,6.4,34.13,36.7,27.1,39.9,74.1,21.7,9.7,154.9,6.39,18.15,0.6,25.1,63.3,88.2,0.071,0.51,7.2
Double AR Twice Dragon(1.30),488,51,Fast,Polyester,1.3,NA,2.1,4.5,6.4,25.36,39.6,29,39.9,65.3,12.2,5.7,181.2,6.39,18.97,0.04,25.4,64,82.4,0.071,0.51,7.2
Double AR Twice Dragon(1.30),489,40,Fast,Polyester,1.3,NA,2.1,4.5,6.4,34.13,34.6,32,50.1,84.2,31.5,14.4,170.9,7.36,17.98,0.62,26,51.2,83.2,0.071,0.51,7.2
Double AR Twice Dragon(1.30),490,62,Slow,Polyester,1.3,NA,2.1,4.5,6.4,14.33,50.4,24.2,26,40.4,29.3,12.6,134.9,6.39,18.26,0.58,25.1,63.6,74.8,0.071,0.51,7.2
Double AR Twice Dragon(1.30),491,51,Slow,Polyester,1.3,NA,2.1,4.5,6.4,15.15,44.2,32,39,54.2,14.3,7,241.7,8.95,19.36,-0.28,28,45.4,96.2,0.071,0.51,7.2
Double AR Twice Dragon(1.30),492,62,Medium,Polyester,1.3,NA,2.1,4.5,6.4,25.38,37.3,34,48.7,74.1,13.8,6.3,215.5,7.36,18.62,-0.13,25.8,51,94.7,0.071,0.51,7.2
Double AR Twice Shark (1.25),493,40,Fast,Polyester,0,NA,NA,7.6,10.6,19.1,42.7,31.4,37.9,57.1,29.4,13.3,143.4,11.03,20.57,0.77,32.4,63.8,79.7,0.086,0.494,5.7
Double AR Twice Shark (1.25),494,62,Slow,Polyester,0,NA,NA,7.6,10.6,30.52,35.8,33,48.5,78.9,26.4,11.1,106.3,8.93,19.93,0.62,29.5,74.3,69.2,0.086,0.494,5.7
Double AR Twice Shark (1.25),495,51,Slow,Polyester,0,NA,NA,7.6,10.6,10.8,48.5,34.2,35.3,46.1,13.6,6.8,228.6,12.02,19.93,-0.4,31.5,51.1,97.6,0.086,0.494,5.7
Double AR Twice Shark (1.25),496,62,Medium,Polyester,0,NA,NA,7.6,10.6,19.12,40.2,36.1,46.1,65.3,13,5.9,178.9,11.03,21.28,-0.24,32,63.2,92,0.086,0.494,5.7
Double AR Twice Shark (1.25),497,40,Slow,Polyester,0,NA,NA,7.6,10.6,10.83,46.1,40,41.9,52.7,24.2,11.3,200,12.02,19.09,0.4,31.5,51,91,0.086,0.494,5.7
Double AR Twice Shark (1.25),498,51,Medium,Polyester,0,NA,NA,7.6,10.6,29.79,43.1,20.5,23.6,53.4,11.5,5.1,149.2,8.93,20.62,-0.22,29.3,73.9,84.5,0.086,0.494,5.7
Double AR Twice Shark (1.25),499,62,Fast,Polyester,0,NA,NA,7.6,10.6,18.41,48.4,23.9,25.1,43.4,22.4,10.3,156,11.03,20.59,0.42,32,63.2,84.1,0.086,0.494,5.7
Double AR Twice Shark (1.25),500,40,Medium,Polyester,0,NA,NA,7.6,10.6,30.63,38,28,38.6,69.2,32.6,14.6,181.2,12.02,19.2,0.66,32,51.6,86.9,0.086,0.494,5.7
Double AR Twice Shark (1.25),501,51,Fast,Polyester,0,NA,NA,7.6,10.6,10.14,54.8,26.2,25.1,35.3,19.7,8.4,122.9,8.93,19.96,0.59,29.5,74.3,74.5,0.086,0.494,5.7
Double AR WTS 25 (1.25),502,40,Fast,Polyester,1.25,NA,2.7,4.5,7,32.72,36.9,27.2,39.9,72.5,21.6,9.5,156,7.36,17.71,0.42,25.6,64.2,79.6,0.077,0.564,7.3
Double AR WTS 25 (1.25),503,62,Slow,Polyester,1.25,NA,2.7,4.5,7,14.11,49.8,24.1,27.1,41.2,30.4,14,168,8.67,19.16,0.84,28.7,56.5,80.3,0.077,0.564,7.3
Double AR WTS 25 (1.25),504,51,Slow,Polyester,1.25,NA,2.7,4.5,7,22.91,40.3,29.8,39.7,62.6,28.9,12.2,134.3,7.36,17.8,0.55,25.8,64.8,74.1,0.077,0.564,7.3
Double AR WTS 25 (1.25),505,62,Medium,Polyester,1.25,NA,2.7,4.5,7,32.63,34.9,32,49.6,82.2,14,6.9,242.9,9.61,20.18,-0.4,29.3,47.6,95.1,0.077,0.564,7.3
Double AR WTS 25 (1.25),506,40,Slow,Polyester,1.25,NA,2.7,4.5,7,14.62,44.1,32,39.2,53.8,13.2,6.3,214.3,8.67,19.76,-0.22,28.2,55.6,96,0.077,0.564,7.3
Double AR WTS 25 (1.25),507,51,Medium,Polyester,1.25,NA,2.7,4.5,7,22.89,38.1,34.2,48.3,71,24.7,11.7,219.5,9.61,19.41,0.37,29.3,47.6,90.8,0.077,0.564,7.3
Double AR WTS 25 (1.25),508,62,Fast,Polyester,1.25,NA,2.7,4.5,7,14.53,41.9,37.7,46.7,61.3,12.4,5.8,190.3,7.36,18.22,-0.05,25.6,64.3,89.7,0.077,0.564,7.3
Double AR WTS 25 (1.25),509,40,Medium,Polyester,1.25,NA,2.7,4.5,7,31.95,41.6,20,24,55.8,23.4,10.8,181.2,8.67,19.14,0.33,28.2,55.5,86.3,0.077,0.564,7.3
Double AR WTS 25 (1.25),510,51,Fast,Polyester,1.25,NA,2.7,4.5,7,22.29,45.7,22,25.6,47.8,32.9,15.7,197.2,9.61,19.5,0.68,29.8,48.3,87.2,0.077,0.564,7.3
Dunlop Black Widow 16,511,62,Medium,Polyester,1.31,NA,2.1,3.6,4.5,22.27,37.4,33.9,48.1,70.3,13.2,7.3,242.9,5.56,13.94,-0.33,19.2,37.8,95.3,0.107,0.557,5.2
Dunlop Black Widow 16,512,40,Slow,Polyester,1.31,NA,2.1,3.6,4.5,37.97,38.3,18,21.4,59.3,23.3,12.5,234.3,6.11,17.13,0.16,23.4,37.9,92.9,0.107,0.557,5.2
Dunlop Black Widow 16,513,51,Medium,Polyester,1.31,NA,2.1,3.6,4.5,31.22,40.5,19.5,22.7,54,12.4,6.6,221.2,4.74,13.12,-0.15,17.6,44.6,93.5,0.107,0.557,5.2
Dunlop Black Widow 16,514,62,Fast,Polyester,1.31,NA,2.1,3.6,4.5,38.5,35,25,35.9,74.5,22.3,11.9,220,5.56,13.34,0.2,19.2,37.7,91.2,0.107,0.557,5.2
Dunlop Black Widow 16,515,40,Medium,Polyester,1.31,NA,2.1,3.6,4.5,21.83,44.2,21.3,24.7,46.5,31.7,16.9,208.6,6.11,17.13,0.55,23.8,38.5,89.7,0.107,0.557,5.2
Dunlop Black Widow 16,516,51,Fast,Polyester,1.31,NA,2.1,3.6,4.5,31.82,36.7,26.1,36.8,68.6,21.5,10.7,199.5,4.74,12.66,0.26,17.6,44.5,88.9,0.107,0.557,5.2
Dunlop Black Widow 16,517,40,Fast,Polyester,1.31,NA,2.1,3.6,4.5,38.5,33.3,30,46.1,84.7,30.1,15,193.2,5.56,13.34,0.46,19.4,38.2,87.2,0.107,0.557,5.2
Dunlop Black Widow 16,518,62,Slow,Polyester,1.31,NA,2.1,3.6,4.5,22.29,39.6,28.1,38.8,61.1,29.8,14.1,169.7,4.74,12.68,0.51,17.9,45.2,84.3,0.107,0.557,5.2
Dunlop Black Widow 16,519,51,Slow,Polyester,1.31,NA,2.1,3.6,4.5,31.82,35,31,45.9,77.6,13.3,7.7,267.5,6.11,17.66,-0.29,23.4,38,99.2,0.107,0.557,5.2
Dunlop Black Widow 17,520,40,Slow,Polyester,1.26,NA,1.2,1.5,3,24.17,36.1,32.7,52.7,76.7,13.7,7.6,266.9,3.92,12.07,-0.26,15.7,31,96.4,0.107,0.573,5.4
Dunlop Black Widow 17,521,51,Medium,Polyester,1.26,NA,1.2,1.5,3,39.67,37.9,18,22.5,62.2,24.2,12.6,253.2,4.81,16.67,0.17,21.6,35.1,92.9,0.107,0.573,5.4
Dunlop Black Widow 17,522,62,Fast,Polyester,1.26,NA,1.2,1.5,3,34.73,39.4,18.9,23.4,58.2,13.3,6.8,250.3,4.81,11.07,-0.25,15.7,39.4,94.5,0.107,0.573,5.4
Dunlop Black Widow 17,523,40,Medium,Polyester,1.26,NA,1.2,1.5,3,40.26,34.3,24.7,38.1,78.3,23.8,12.3,230.3,3.92,11.61,0.15,15.7,30.9,89.7,0.107,0.573,5.4
Dunlop Black Widow 17,524,51,Fast,Polyester,1.26,NA,1.2,1.5,3,23.81,42.9,20.9,26.9,50.7,32.9,16.4,219.5,4.81,16.71,0.64,22.1,35.9,87.2,0.107,0.573,5.4
Dunlop Black Widow 17,525,40,Fast,Polyester,1.26,NA,1.2,1.5,3,35.19,35.6,26,38.1,73.4,23.2,11.2,217.7,4.81,10.51,0.34,15.7,39.4,87.2,0.107,0.573,5.4
Dunlop Black Widow 17,526,62,Slow,Polyester,1.26,NA,1.2,1.5,3,40.22,32.7,29.8,48.1,88.4,31.6,15.9,216.6,3.92,11.65,0.47,16.1,31.6,87.6,0.107,0.573,5.4
Dunlop Black Widow 17,527,51,Slow,Polyester,1.26,NA,1.2,1.5,3,24.37,38.2,28,42.1,66.4,31.5,15.4,199.5,4.81,10.71,0.36,15.9,40,85.7,0.107,0.573,5.4
Dunlop Black Widow 17,528,62,Medium,Polyester,1.26,NA,1.2,1.5,3,35.15,33.8,30.2,48.5,83.8,14,8,281.2,4.81,17.26,-0.42,21.6,35.1,97.8,0.107,0.573,5.4
Dunlop Black Widow 18 (1.21),529,51,Fast,Polyester,1.21,NA,2.1,2.4,3,35.24,34.6,32,49.2,84.5,33.8,16.3,194.9,2.98,12.5,0.18,15.7,30.9,89.7,0.099,0.571,5.8
Dunlop Comfort Poly 17,530,51,Medium,Polyester,1.25,1.23,2.1,3,3.9,42.31,31.8,29,55.3,97.7,13.7,,282.3,8.18,13.04,-0.07,21.2,41.7,91.8,0.089,0.398,4.5
Dunlop Comfort Poly 17,531,40,Fast,Polyester,1.25,1.23,2.1,3,3.9,16.65,46,22.3,29.5,46.3,23.1,,214.9,6.09,16.53,0.47,23.2,58.2,85.2,0.089,0.398,4.5
Dunlop Comfort Poly 17,532,62,Medium,Polyester,1.25,1.23,2.1,3,3.9,29.5,40.7,19.6,26.7,56.2,14.7,,309.2,9.11,10.91,-2.16,17.9,28.9,92.7,0.089,0.398,4.5
Dunlop Comfort Poly 17,533,51,Fast,Polyester,1.25,1.23,2.1,3,3.9,17.07,40.5,29.4,45.9,62.8,24.3,,262.9,8.18,12.66,0.22,21.2,41.5,89.1,0.089,0.398,4.5
Dunlop Comfort Poly 17,534,62,Fast,Polyester,1.25,1.23,2.1,3,3.9,41.72,37,17.9,24.3,65.9,31.4,,200,6.09,16.53,0.47,23.2,58.2,81,0.089,0.398,4.5
Dunlop Comfort Poly 17,535,40,Slow,Polyester,1.25,1.23,2.1,3,3.9,29.88,36.4,26.2,44.3,74.3,25.6,,303.5,9.11,10.25,0.13,19.4,31.6,94.5,0.089,0.398,4.5
Dunlop Comfort Poly 17,536,51,Slow,Polyester,1.25,1.23,2.1,3,3.9,17.07,37.8,34,56.9,73.9,33.5,,236.6,8.18,12.64,0.53,21.4,42.1,87,0.089,0.398,4.5
Dunlop Comfort Poly 17,537,40,Medium,Polyester,1.25,1.23,2.1,3,3.9,42.38,33.6,24,43,85.3,35.4,,267.5,9.11,10.32,0.53,19.8,32.3,89.5,0.089,0.398,4.5
Dunlop Comfort Poly 17,538,62,Slow,Polyester,1.25,1.23,2.1,3,3.9,29.9,34.2,31.1,56.2,86.2,12.9,,241.2,6.09,16.95,-0.06,22.9,57.9,89.9,0.089,0.398,4.5
Dunlop Comfort Synthetic 16,539,62,Fast,Nylon,1.3,1.32,7.9,9.4,10,41.01,36.3,26,30.2,71.2,32.3,,177.2,6.42,3.44,0.13,9.9,19.7,92.7,0.11,0.452,4.1
Dunlop Comfort Synthetic 16,540,40,Slow,Nylon,1.3,1.32,7.9,9.4,10,29.37,37.6,34.1,41.5,70.8,34,,207.5,7.52,3.64,0.2,11.2,18.4,93.7,0.11,0.452,4.1
Dunlop Comfort Synthetic 16,541,51,Slow,Nylon,1.3,1.32,7.9,9.4,10,50.83,34,24,29.3,80.3,11.9,,145.7,6.37,3.68,0.05,10.1,25.4,97,0.11,0.452,4.1
