Repository: rdowd003/String-Recommender

Tennis String Recommender

Data obtained from Tennis Warehouse University - String Performance Database
(http://twu.tennis-warehouse.com/learning_center/reporter2.php)


***************************** Original Dataset ****************************

Original Column Name	Formatted Name	Units (if app.)
String	string	N/A
none	string_code	0-4752
Ref. Ten. (lbs)	ref_t	lbs
Swing Speed	swing_speed	fast/med/slow
Material	material	N/A
Gauge Nominal (mm)	gauge_nom	mm
Gauge Acutal (mm)	gauce_ac	mm
Stretch at 40 lbs (%)	stretch_40	lbs (%)
Stretch at 51 lbs (%)	stretch_51	lbs (%)
Stretch at 62 lbs (%)	stretch_62	lbs (%)
Actual Pre-impact Tension (lbs)	pre_t	lbs
Dwell Time (ms)	dwell	ms

File: tennis_strings.csv (part 3 of 18)
string,string_code,ref_t,swing_speed,material,gauge_nom,gauce_ac,stretch_40,stretch_51,stretch_62,pre_t,dwell,deflec,change_t,peak_t,peak_trans_force,avg_trans_force,stiffness,static_loss,stabiliz,impact_loss,total_loss,tension_loss,energy_return,sts_cof,stb_cof,spin_pot
Dunlop Comfort Synthetic 16,542,40,Medium,Nylon,1.3,1.32,7.9,9.4,10,40.86,34.1,31.1,42.1,82.9,12.8,,186.9,6.42,2.96,0.02,9.5,18.5,97.4,0.11,0.452,4.1
Dunlop Comfort Synthetic 16,543,62,Slow,Nylon,1.3,1.32,7.9,9.4,10,50.58,32.1,29.1,43,93.7,21.5,,144,6.37,3.82,0.06,10.1,25.8,94.1,0.11,0.452,4.1
Dunlop Comfort Synthetic 16,544,51,Medium,Nylon,1.3,1.32,7.9,9.4,10,29.64,44.6,21,15.9,45.4,14,,209.7,7.52,3.13,0,10.6,17.2,96.2,0.11,0.452,4.1
Dunlop Comfort Synthetic 16,545,40,Fast,Nylon,1.3,1.32,7.9,9.4,10,41.34,39.6,18.2,15.2,56.4,23.1,,181.2,6.42,3.29,0.02,9.7,19.2,94.9,0.11,0.452,4.1
Dunlop Comfort Synthetic 16,546,62,Medium,Nylon,1.3,1.32,7.9,9.4,10,29.5,40.1,29,29.8,59.3,30.2,,144,6.37,3.95,0.13,10.4,26.3,90.1,0.11,0.452,4.1
Dunlop Comfort Synthetic 16,547,51,Fast,Nylon,1.3,1.32,7.9,9.4,10,51.09,36.7,17,15,65.9,24.1,,207.5,7.52,3.39,0.09,11,17.8,96.2,0.11,0.452,4.1
Dunlop Comfort Synthetic 17,548,51,Fast,Nylon,1.25,1.26,7.6,8.8,9.7,41.59,39.1,18,15.9,57.6,23.5,,188.6,5.53,3.78,0.07,9.3,18.5,94.7,NA,NA,NA
Dunlop Comfort Synthetic 17,549,62,Fast,Nylon,1.25,1.26,7.6,8.8,9.7,28.51,39.8,28.9,30.6,59.3,29.8,,146.9,7.28,4.01,0.13,11.5,28.8,89.5,NA,NA,NA
Dunlop Comfort Synthetic 17,550,40,Slow,Nylon,1.25,1.26,7.6,8.8,9.7,52.06,35.6,16.2,15,67,24.5,,212.6,6.37,3.53,0.15,10.1,16.3,95.8,NA,NA,NA
Dunlop Comfort Synthetic 17,551,51,Slow,Nylon,1.25,1.26,7.6,8.8,9.7,41.41,35.7,25.9,31.1,72.5,32.5,,184,5.53,3.98,0.33,9.9,19.4,93.5,NA,NA,NA
Dunlop Comfort Synthetic 17,552,40,Medium,Nylon,1.25,1.26,7.6,8.8,9.7,28.4,37.4,34,41.7,70.1,33.3,,221.2,6.37,3.88,0.38,10.6,17.2,95.3,NA,NA,NA
Dunlop Comfort Synthetic 17,553,62,Slow,Nylon,1.25,1.26,7.6,8.8,9.7,51.84,33.3,23.9,30,81.8,11.9,,152,7.28,3.83,0,11,28,96.8,NA,NA,NA
Dunlop Comfort Synthetic 17,554,51,Medium,Nylon,1.25,1.26,7.6,8.8,9.7,41.21,33.7,30.9,43.2,84.2,13,,198.3,5.53,3.6,-0.02,9,18,98.4,NA,NA,NA
Dunlop Comfort Synthetic 17,555,40,Fast,Nylon,1.25,1.26,7.6,8.8,9.7,51.49,31.5,28.1,43,94.6,21.4,,149.7,7.28,3.9,0.04,11.2,28.3,94.1,NA,NA,NA
Dunlop Comfort Synthetic 17,556,62,Medium,Nylon,1.25,1.26,7.6,8.8,9.7,28.58,44.5,21,16.5,45.2,13.6,,233.7,6.37,3.31,-0.13,9.5,15.5,99,NA,NA,NA
Dunlop DNA 16 (1.30),557,40,Slow,Nylon,1.3,1.31,8.2,10,11.5,38.3,37.4,26.4,27.6,65.9,32.2,,173.2,6.84,7.05,0.35,14.3,23.1,94.3,0.116,0.415,3.6
Dunlop DNA 16 (1.30),558,51,Slow,Nylon,1.3,1.31,8.2,10,11.5,28.03,38.8,35,37,65,11.5,,122.9,5.53,6.11,-0.02,11.7,29.3,96,0.116,0.415,3.6
Dunlop DNA 16 (1.30),559,40,Medium,Nylon,1.3,1.31,8.2,10,11.5,47.96,34.8,24.2,27.3,75.2,12.5,,156,5.91,6.49,-0.07,12.3,24.3,98.2,0.116,0.415,3.6
Dunlop DNA 16 (1.30),560,62,Slow,Nylon,1.3,1.31,8.2,10,11.5,38.19,35.4,32,37,75.2,20.6,,124.6,5.53,6.09,0.04,11.7,29.4,92.4,0.116,0.415,3.6
Dunlop DNA 16 (1.30),561,51,Medium,Nylon,1.3,1.31,8.2,10,11.5,47.85,33,30,38.4,86.2,13.6,,182.9,6.84,6.81,-0.05,13.7,22,98,0.116,0.415,3.6
Dunlop DNA 16 (1.30),562,40,Fast,Nylon,1.3,1.31,8.2,10,11.5,28.05,45.5,21.8,14.3,42.3,21.7,,161.2,5.91,6.51,0.04,12.3,24.6,95.1,0.116,0.415,3.6
Dunlop DNA 16 (1.30),563,62,Medium,Nylon,1.3,1.31,8.2,10,11.5,38.32,40.8,19.1,14.1,52.3,28.4,,122.9,5.53,6.13,0.16,11.9,29.8,91,0.116,0.415,3.6
Dunlop DNA 16 (1.30),564,51,Fast,Nylon,1.3,1.31,8.2,10,11.5,28.07,41.1,29.8,27.3,55.3,22.8,,189.2,6.84,6.94,0.02,13.9,22.4,97.2,0.116,0.415,3.6
Dunlop DNA 16 (1.30),565,62,Fast,Nylon,1.3,1.31,8.2,10,11.5,48.09,37.3,17.6,13.9,62,30.1,,146.9,5.91,6.62,0.2,12.8,25.1,93.9,0.116,0.415,3.6
Dunlop DNA 17 (1.22),566,40,Fast,Nylon,1.22,1.22,9.1,10.9,12.4,26.39,46.6,22,14.6,40.8,20,,120.6,5.23,8,0.09,13.2,33.6,92.9,0.115,0.476,4.1
Dunlop DNA 17 (1.22),567,62,Medium,Nylon,1.22,1.22,9.1,10.9,12.4,36.67,41.6,19.8,13.9,50.5,13.4,,164,6.73,8.53,-0.09,15.2,24.6,98.4,0.115,0.476,4.1
Dunlop DNA 17 (1.22),568,51,Fast,Nylon,1.22,1.22,9.1,10.9,12.4,26.46,42.1,30,26.7,53.1,21.7,,148.6,5.78,8.25,0.04,14.1,27.7,95.6,0.115,0.476,4.1
Dunlop DNA 17 (1.22),569,62,Fast,Nylon,1.22,1.22,9.1,10.9,12.4,46.48,38.2,18,13,59.5,27.9,,111.4,5.23,8.07,0.15,13.5,33.9,90.1,0.115,0.476,4.1
Dunlop DNA 17 (1.22),570,40,Slow,Nylon,1.22,1.22,9.1,10.9,12.4,36.69,38.1,27.2,27.1,63.7,22.7,,165.7,6.73,8.53,0.04,15.2,24.8,95.8,0.115,0.476,4.1
Dunlop DNA 17 (1.22),571,51,Slow,Nylon,1.22,1.22,9.1,10.9,12.4,26.39,39.7,36,35.5,62,29.7,,145.2,5.78,8.31,0.2,14.3,28.2,92,0.115,0.476,4.1
Dunlop DNA 17 (1.22),572,40,Medium,Nylon,1.22,1.22,9.1,10.9,12.4,46.48,35.4,25.1,25.8,72.3,31.3,,165.2,6.73,8.64,0.42,15.9,25.6,93.7,0.115,0.476,4.1
Dunlop DNA 17 (1.22),573,62,Slow,Nylon,1.22,1.22,9.1,10.9,12.4,36.63,36,32.2,37,73.9,11.2,,121.7,5.23,8.07,-0.03,13.2,33.4,97,0.115,0.476,4.1
Dunlop DNA 17 (1.22),574,51,Medium,Nylon,1.22,1.22,9.1,10.9,12.4,46.37,33.6,30.1,36.8,83.1,12.5,,143.4,5.78,8.27,-0.07,13.9,27.6,95.8,0.115,0.476,4.1
Dunlop Explosive 16,575,40,Medium,Polyester,1.3,1.3,1.8,2.4,3,33.01,33.8,30.3,52.7,85.6,12.9,,260.6,5.27,11.33,-0.19,16.3,41.3,94.7,0.1,0.478,4.8
Dunlop Explosive 16,576,62,Slow,Polyester,1.3,1.3,1.8,2.4,3,42.03,32.2,29,51.4,93.5,13.7,,281.8,6.66,11.4,-0.13,17.9,35.3,95.3,0.1,0.478,4.8
Dunlop Explosive 16,577,51,Medium,Polyester,1.3,1.3,1.8,2.4,3,23.09,42.9,20.5,27.1,50.3,23.4,,226.3,5.27,10.85,0.35,16.5,41.5,89.1,0.1,0.478,4.8
Dunlop Explosive 16,578,40,Fast,Polyester,1.3,1.3,1.8,2.4,3,32.66,39.6,19,24.9,57.8,14.6,,294.9,7.61,12.68,-0.31,20.1,32.4,97.8,0.1,0.478,4.8
Dunlop Explosive 16,579,62,Medium,Polyester,1.3,1.3,1.8,2.4,3,23.57,38.2,27.9,43.4,67,24.1,,248,6.66,11.01,0.24,17.9,35.3,90.2,0.1,0.478,4.8
Dunlop Explosive 16,580,51,Fast,Polyester,1.3,1.3,1.8,2.4,3,41.45,37.2,18,23.4,64.8,31.5,,213.2,5.27,10.89,0.4,16.5,41.7,83.5,0.1,0.478,4.8
Dunlop Explosive 16,581,62,Fast,Polyester,1.3,1.3,1.8,2.4,3,33.05,35.8,26,41.2,74.3,24.6,,278.9,7.61,12.12,0.18,19.8,32.3,95.6,0.1,0.478,4.8
Dunlop Explosive 16,582,40,Slow,Polyester,1.3,1.3,1.8,2.4,3,23.53,35.9,32.2,54.5,78.1,32.4,,233.2,6.66,11.05,0.46,18.1,35.8,87.4,0.1,0.478,4.8
Dunlop Explosive 16,583,51,Slow,Polyester,1.3,1.3,1.8,2.4,3,42.01,33.8,24,39.7,81.8,33.9,,248.6,7.61,12.1,0.47,20.1,32.7,89.5,0.1,0.478,4.8
Dunlop Explosive 17 (1.26),584,51,Fast,Polyester,1.26,1.3,2.7,2.4,3,34.51,34.8,32,48.5,83.1,33.3,15.7,192,4.08,12.13,0.22,16.3,32.4,87.2,0.086,0.436,5.1
Dunlop Explosive 18 (1.20),585,51,Fast,Polyester,1.2,1.3,2.7,2.4,3,36.38,34.4,32,49,85.3,34.2,16,194.3,3.37,10.97,0.2,14.6,28.7,89.5,0.083,0.418,5
Dunlop Explosive Poly Max 16,586,62,Fast,Nylon/Polyester,1.3,1.31,7.6,8.8,10,49.13,37.1,17.3,14.1,63.3,31.3,,158.3,5.45,6.22,0.26,11.9,23.5,90.4,0.135,0.453,3.4
Dunlop Explosive Poly Max 16,587,40,Slow,Nylon/Polyester,1.3,1.31,7.6,8.8,10,39.14,36.9,26,29.5,68.8,32.7,,177.2,6.11,6.75,0.22,13,21.2,92.7,0.135,0.453,3.4
Dunlop Explosive Poly Max 16,588,51,Slow,Nylon/Polyester,1.3,1.31,7.6,8.8,10,29.13,37.8,34,40.4,69.5,11.9,,149.7,5.18,5.34,-0.05,10.6,26.4,96.8,0.135,0.453,3.4
Dunlop Explosive Poly Max 16,589,40,Medium,Nylon/Polyester,1.3,1.31,7.6,8.8,10,49.02,34.4,24.1,28.4,77.4,13.1,,177.7,5.45,6.11,-0.04,11.5,22.7,94.9,0.135,0.453,3.4
Dunlop Explosive Poly Max 16,590,62,Slow,Nylon/Polyester,1.3,1.31,7.6,8.8,10,39.05,34.9,31.9,39.7,78.7,21.4,,146.9,5.18,5.32,0.13,10.6,26.8,91.2,0.135,0.453,3.4
Dunlop Explosive Poly Max 16,591,51,Medium,Nylon/Polyester,1.3,1.31,7.6,8.8,10,48.88,32.8,29.8,38.8,87.8,13.7,,191.5,6.11,6.5,-0.04,12.6,20.4,95.5,0.135,0.453,3.4
Dunlop Explosive Poly Max 16,592,40,Fast,Nylon/Polyester,1.3,1.31,7.6,8.8,10,29.17,44.4,21,16.3,45.4,22.4,,177.7,5.45,6.13,0.05,11.7,22.9,94.9,0.135,0.453,3.4
Dunlop Explosive Poly Max 16,593,62,Medium,Nylon/Polyester,1.3,1.31,7.6,8.8,10,39.16,40.2,19,15.7,54.9,29.6,,142.3,5.18,5.38,0.24,10.8,27.2,88.5,0.135,0.453,3.4
Dunlop Explosive Poly Max 16,594,51,Fast,Nylon/Polyester,1.3,1.31,7.6,8.8,10,29.19,40.1,28.8,30,59.3,23.3,,199.5,6.11,6.61,0.02,12.8,20.6,95.5,0.135,0.453,3.4
Dunlop Explosive Synthetic 16,595,40,Medium,Nylon,1.3,1.33,7.3,8.5,9.7,49.11,32.3,29.2,42.1,91.3,12.7,,189.7,5.84,4.04,0.03,9.9,19.5,94.9,0.122,0.444,3.6
Dunlop Explosive Synthetic 16,596,62,Slow,Nylon,1.3,1.33,7.3,8.5,9.7,30.52,43.9,20.5,16.1,46.5,21.4,,156,5.6,3.73,0.04,9.3,23.6,92.4,0.122,0.444,3.6
Dunlop Explosive Synthetic 16,597,51,Medium,Nylon,1.3,1.33,7.3,8.5,9.7,40.84,39.7,18.1,15.2,56.2,13.7,,201.2,7.94,4.32,-0.07,12.1,19.8,96.4,0.122,0.444,3.6
Dunlop Explosive Synthetic 16,598,40,Fast,Nylon,1.3,1.33,7.3,8.5,9.7,30.36,39.6,28.2,30.4,60.9,23.1,,183.5,5.84,4.24,0.07,10.1,20,94.5,0.122,0.444,3.6
Dunlop Explosive Synthetic 16,599,62,Medium,Nylon,1.3,1.33,7.3,8.5,9.7,49.48,36.9,17.1,14.6,63.9,30.7,,148,5.6,3.86,0.18,9.7,24.3,88.7,0.122,0.444,3.6
Dunlop Explosive Synthetic 16,600,51,Fast,Nylon,1.3,1.33,7.3,8.5,9.7,40.64,36.2,26,30.4,71.2,23.6,,206.3,7.94,4.5,0.06,12.6,20.3,94.9,0.122,0.444,3.6
Dunlop Explosive Synthetic 16,601,62,Fast,Nylon,1.3,1.33,7.3,8.5,9.7,30.23,37.1,34,42.1,72.3,32.2,,179.5,5.84,4.42,0.2,10.4,20.6,93.1,0.122,0.444,3.6
Dunlop Explosive Synthetic 16,602,40,Slow,Nylon,1.3,1.33,7.3,8.5,9.7,49.3,34.1,24,29.3,78.7,33.4,,200.6,7.94,4.69,0.25,12.8,20.9,93.1,0.122,0.444,3.6
Dunlop Explosive Synthetic 16,603,51,Slow,Nylon,1.3,1.33,7.3,8.5,9.7,40.46,34.1,31,42.6,82.9,11.9,,156,5.6,3.57,0.02,9.3,23.2,95.5,0.122,0.444,3.6
Dunlop Explosive Synthetic Gut 17,604,51,Slow,Nylon,1.25,1.3,7,8.2,9.1,52.1,33.4,24,28.9,80.9,11.7,,156.6,6.39,2.76,0.02,9.3,23.1,96.8,NA,NA,NA
Dunlop Explosive Synthetic Gut 17,605,40,Medium,Nylon,1.25,1.3,7,8.2,9.1,41.52,33.8,30.8,41,82.5,12.8,,185.2,5.82,2.81,0.02,8.6,17,98.4,NA,NA,NA
Dunlop Explosive Synthetic Gut 17,606,62,Slow,Nylon,1.25,1.3,7,8.2,9.1,51.82,31.6,28.2,41.5,93.3,21.5,,154.3,6.39,2.89,0.11,9.5,23.7,93.1,NA,NA,NA
Dunlop Explosive Synthetic Gut 17,607,51,Medium,Nylon,1.25,1.3,7,8.2,9.1,30.54,43.6,20.2,15.7,46.3,13.4,,218.3,6.5,2.72,0,9.3,14.9,96.2,NA,NA,NA
Dunlop Explosive Synthetic Gut 17,608,40,Fast,Nylon,1.25,1.3,7,8.2,9.1,42.09,39.1,18,14.8,56.9,23,,177.2,5.82,3.12,0.06,9,17.7,95.8,NA,NA,NA
Dunlop Explosive Synthetic Gut 17,609,62,Medium,Nylon,1.25,1.3,7,8.2,9.1,30.41,39.3,28.3,30.4,60.9,30.2,,145.2,6.39,3.05,0.15,9.7,24.2,90.4,NA,NA,NA
Dunlop Explosive Synthetic Gut 17,610,51,Fast,Nylon,1.25,1.3,7,8.2,9.1,52.52,35.7,16.1,13.9,66.6,24.3,,204,6.5,3.14,0.11,9.7,15.8,95.6,NA,NA,NA
Dunlop Explosive Synthetic Gut 17,611,62,Fast,Nylon,1.25,1.3,7,8.2,9.1,41.78,35.9,25.9,29.3,71,31.7,,175.5,5.82,3.38,0.11,9.3,18.3,93.9,NA,NA,NA
Dunlop Explosive Synthetic Gut 17,612,40,Slow,Nylon,1.25,1.3,7,8.2,9.1,30.25,36.9,33.9,41,71.2,32.9,,213.2,6.5,3.42,0.31,10.1,16.6,93.9,NA,NA,NA
Dunlop Hexy Fiber 16,613,51,Fast,Nylon,1.3,1.38,9.4,10.9,12.1,28.51,41.4,29.8,25.6,54,28.3,,120,4.98,6.31,0.09,11.5,28.7,90.2,0.124,0.446,3.6
Dunlop Hexy Fiber 16,614,62,Fast,Nylon,1.3,1.38,9.4,10.9,12.1,48.95,37.2,17.2,12.6,61.5,22.5,,178.9,7.7,5.66,-0.04,13.2,21.6,96.8,0.124,0.446,3.6
Dunlop Hexy Fiber 16,615,40,Slow,Nylon,1.3,1.38,9.4,10.9,12.1,38.26,37.6,26.8,26,64.4,29.6,,141.7,6.26,6.38,0.13,12.8,25.2,87.6,0.124,0.446,3.6
Dunlop Hexy Fiber 16,616,51,Slow,Nylon,1.3,1.38,9.4,10.9,12.1,28.4,38.9,35,36.2,64.6,32,,170.3,7.7,5.86,0.16,13.7,22.2,92.7,0.124,0.446,3.6
Dunlop Hexy Fiber 16,617,40,Medium,Nylon,1.3,1.38,9.4,10.9,12.1,48.38,34.7,24.2,25.8,74.3,11.3,,117.7,4.98,6.09,0,11,27.9,95.8,0.124,0.446,3.6
Dunlop Hexy Fiber 16,618,62,Slow,Nylon,1.3,1.38,9.4,10.9,12.1,38.08,35.6,32,35.7,73.9,12.2,,141.2,6.26,5.96,0,12.1,24.1,97.2,0.124,0.446,3.6
Dunlop Hexy Fiber 16,619,51,Medium,Nylon,1.3,1.38,9.4,10.9,12.1,48.18,32.9,29.9,37.5,85.6,20.1,,117.2,4.98,6.2,0.04,11.2,28.3,92.5,0.124,0.446,3.6
Dunlop Hexy Fiber 16,620,40,Fast,Nylon,1.3,1.38,9.4,10.9,12.1,28.62,45.7,21.5,13.5,42.1,13.2,,173.7,7.7,5.09,0.15,13,21,96,0.124,0.446,3.6
Dunlop Hexy Fiber 16,621,62,Medium,Nylon,1.3,1.38,9.4,10.9,12.1,38.5,41,19,12.6,51.2,21.6,,146.9,6.26,6.2,0.03,12.6,24.6,95.1,0.124,0.446,3.6
Dunlop Hexy Fiber 17,622,51,Slow,Nylon,1.22,1.32,9.4,11.5,13,38.32,35.4,32,36.4,74.7,11.2,,120.6,4.85,5.27,-0.02,10.1,25.4,95.5,0.134,0.499,3.7
Dunlop Hexy Fiber 17,623,40,Medium,Nylon,1.22,1.32,9.4,11.5,13,48.25,32.9,29.9,37.3,85.6,12.2,,140,6.31,5.69,-0.02,11.9,23.6,94.9,0.134,0.499,3.7
Dunlop Hexy Fiber 17,624,62,Slow,Nylon,1.22,1.32,9.4,11.5,13,29.57,45.1,21,13.2,42.8,20,,120,4.85,5.4,0.05,10.4,25.9,92.9,0.134,0.499,3.7
Dunlop Hexy Fiber 17,625,51,Medium,Nylon,1.22,1.32,9.4,11.5,13,38.72,40.6,19,12.3,51.2,13,,170.3,7.7,5.13,0,12.8,20.8,96.2,0.134,0.499,3.7
Dunlop Hexy Fiber 17,626,40,Fast,Nylon,1.22,1.32,9.4,11.5,13,29.44,41,29.3,25.4,54.7,21.2,,152.6,6.31,5.93,0.02,12.3,24.2,94.7,0.134,0.499,3.7
Dunlop Hexy Fiber 17,627,62,Medium,Nylon,1.22,1.32,9.4,11.5,13,48.91,37.1,17,12.1,61.1,27.7,,120,4.85,5.54,0.15,10.6,26.6,89.1,0.134,0.499,3.7
Dunlop Hexy Fiber 17,628,51,Fast,Nylon,1.22,1.32,9.4,11.5,13,38.48,37.5,26.3,26,64.4,22.3,,178.9,7.7,5.51,0.04,13.2,21.5,94.9,0.134,0.499,3.7
Dunlop Hexy Fiber 17,629,62,Fast,Nylon,1.22,1.32,9.4,11.5,13,29.3,38.5,34.4,35.1,64.4,29.9,,144,6.31,6.09,0.2,12.6,24.8,91,0.134,0.499,3.7
Dunlop Hexy Fiber 17,630,40,Slow,Nylon,1.22,1.32,9.4,11.5,13,48.53,34.6,24.1,25.6,74.1,31.9,,169.7,7.7,5.79,0.34,13.9,22.4,92.4,0.134,0.499,3.7
Dunlop Ice 16 (1.30),631,51,Fast,Polyester,1.3,1.32,7,9.4,13,28.33,35.4,32.5,53.1,81.4,33,15.3,204.6,6.33,16.06,0.66,22.9,45.4,85,0.073,0.425,5.8
Dunlop Ice 17 (1.25),632,51,Fast,Polyester,1.25,1.32,7,9.4,13,30.87,35.4,32.6,50.5,81.4,33.2,15.6,192.6,5.51,14.34,0.33,20.1,39.8,85.6,0.082,0.41,5
Dunlop Juice 16 (1.31),633,62,Fast,Polyester,1.31,1.33,2.1,3.6,4.8,26.59,37.5,27,42.6,69.2,32.4,,215.5,9.33,14.75,0.49,24.5,48.4,85.4,0.115,0.414,3.6
Dunlop Juice 16 (1.31),634,40,Slow,Polyester,1.31,1.33,2.1,3.6,4.8,15.57,39.2,35,53.4,69,34.4,,249.2,10.36,12.02,0.49,22.9,37,89.9,0.115,0.414,3.6
Dunlop Juice 16 (1.31),635,51,Slow,Polyester,1.31,1.33,2.1,3.6,4.8,39.34,34.2,24.2,41.5,80.7,12.4,,216,6.37,18.44,-0.25,24.5,61.9,90.2,0.115,0.414,3.6
Dunlop Juice 16 (1.31),636,40,Medium,Polyester,1.31,1.33,2.1,3.6,4.8,26.64,35.3,32,54.2,80.9,13.2,,271.5,9.33,15.48,-0.35,24.5,48.2,92.7,0.115,0.414,3.6
Dunlop Juice 16 (1.31),637,62,Slow,Polyester,1.31,1.33,2.1,3.6,4.8,39.36,32.3,29.6,53.8,93.1,21.9,,193.7,6.37,17.82,0.33,24.5,61.8,84.5,0.115,0.414,3.6
Dunlop Juice 16 (1.31),638,51,Medium,Polyester,1.31,1.33,2.1,3.6,4.8,14.88,47.2,23,28,43,14.1,,298.3,10.36,12.57,-0.24,22.7,36.8,96.4,0.115,0.414,3.6
Dunlop Juice 16 (1.31),639,40,Fast,Polyester,1.31,1.33,2.1,3.6,4.8,25.91,42,20,26.7,52.7,23.4,,237.2,9.33,14.8,0.22,24.3,48,90.1,0.115,0.414,3.6
Dunlop Juice 16 (1.31),640,62,Medium,Polyester,1.31,1.33,2.1,3.6,4.8,15.5,41.8,30,42.8,58.4,30.2,,177.2,6.37,17.75,0.49,24.7,62,77.8,0.115,0.414,3.6
Dunlop Juice 16 (1.31),641,51,Fast,Polyester,1.31,1.33,2.1,3.6,4.8,38.81,37.8,18,23.8,62.6,24.4,,286.3,10.36,12.04,0.16,22.5,36.5,93.3,0.115,0.414,3.6
Dunlop Juice 17 (1.26),642,51,Medium,Polyester,1.26,1.26,2.4,3.6,4.5,17.57,46.7,22.3,26.2,43.9,21.2,,173.7,6.24,15.41,0.33,22.1,55.4,85.9,0.107,0.416,3.9
Dunlop Juice 17 (1.26),643,40,Fast,Polyester,1.26,1.26,2.4,3.6,4.5,26.79,42.3,20,24.7,51.4,13.6,,280,9.83,14.29,-0.42,23.8,38.4,95.6,0.107,0.416,3.9
Dunlop Juice 17 (1.26),644,62,Medium,Polyester,1.26,1.26,2.4,3.6,4.5,18.04,41.9,30,38.6,56.4,23.3,,212,8.6,14.65,0.3,23.6,46.4,89.5,0.107,0.416,3.9
Dunlop Juice 17 (1.26),645,51,Fast,Polyester,1.26,1.26,2.4,3.6,4.5,37.62,38.8,18.1,22.5,60.2,29.5,,161.7,6.24,15.46,0.35,22.1,55.6,80.1,0.107,0.416,3.9
Dunlop Juice 17 (1.26),646,62,Fast,Polyester,1.26,1.26,2.4,3.6,4.5,27.47,38,27.7,39.9,67.5,24.6,,245.2,9.83,13.63,0.22,23.6,38.4,92.7,0.107,0.416,3.9
Dunlop Juice 17 (1.26),647,40,Slow,Polyester,1.26,1.26,2.4,3.6,4.5,17.99,39.3,35.1,49.2,67,23.1,,208.6,8.6,14.65,-0.03,23.2,45.8,89.3,0.107,0.416,3.9
Dunlop Juice 17 (1.26),648,51,Slow,Polyester,1.26,1.26,2.4,3.6,4.5,38.28,35.1,25.4,39,77.4,33.2,,226.9,9.83,13.65,0.53,24,38.9,89.5,0.107,0.416,3.9
Dunlop Juice 17 (1.26),649,40,Medium,Polyester,1.26,1.26,2.4,3.6,4.5,27.47,38,27.7,39.2,66.8,12.2,,215.5,6.24,15.88,-0.2,21.8,55.2,92.2,0.107,0.416,3.9
Dunlop Juice 17 (1.26),650,62,Slow,Polyester,1.26,1.26,2.4,3.6,4.5,38.26,33.2,30,50.3,88.6,12.9,,249.7,8.6,15.33,-0.42,23.6,46.3,94.3,0.107,0.416,3.9
Dunlop M-Fil Tour 16,651,51,Medium,Nylon,1.3,1.34,8.8,9.1,10,49.83,37.3,17.1,13.5,63.5,21.8,,143.4,5.78,3.75,0.06,9.7,24.2,95.5,0.1,0.425,4.3
Dunlop M-Fil Tour 16,652,40,Fast,Nylon,1.3,1.34,8.8,9.1,10,30.21,44.7,20.3,15.2,45.4,33.5,,182.9,8.03,4.6,0.16,12.8,20.7,93.9,0.1,0.425,4.3
Dunlop M-Fil Tour 16,653,62,Medium,Nylon,1.3,1.34,8.8,9.1,10,39.47,40.8,19,14.6,54,23.2,,165.7,6.9,4.55,0.07,11.5,22.7,95.5,0.1,0.425,4.3
Dunlop M-Fil Tour 16,654,51,Fast,Nylon,1.3,1.34,8.8,9.1,10,30.16,40.1,29.1,29.8,60,30,,141.2,5.78,3.88,0.17,9.9,24.8,88.9,0.1,0.425,4.3
Dunlop M-Fil Tour 16,655,62,Slow,Nylon,1.3,1.34,8.8,9.1,10,49.11,32.6,30,40.4,89.5,24.1,,191.5,8.03,4.14,0.22,12.3,20.1,97.2,0.1,0.425,4.3
Dunlop M-Fil Tour 16,656,40,Slow,Nylon,1.3,1.34,8.8,9.1,10,39.27,37.1,26.9,29.5,68.8,31.7,,159.4,6.9,4.75,0.2,11.9,23.3,88.9,0.1,0.425,4.3
Dunlop M-Fil Tour 16,657,51,Slow,Nylon,1.3,1.34,8.8,9.1,10,30.03,37.7,34.1,40.4,70.3,13.5,,188.6,8.03,3.88,0,11.9,19.3,97.2,0.1,0.425,4.3
Dunlop M-Fil Tour 16,658,40,Medium,Nylon,1.3,1.34,8.8,9.1,10,49.57,34.4,24.7,28.7,78.3,11.5,,149.2,5.78,3.7,-0.04,9.5,23.8,97,0.1,0.425,4.3
Dunlop M-Fil Tour 16,659,62,Fast,Nylon,1.3,1.34,8.8,9.1,10,39.07,35,32,40.1,79.4,12.8,,163.4,6.9,4.35,0,11.2,22.2,98.4,0.1,0.425,4.3
Dunlop Pearl 16 (1.30),660,51,Fast,Nylon,1.3,1.34,7.3,8.8,10,41.96,35.3,32.6,36.2,78.3,31.9,15.8,138.3,4.41,4.35,0.18,8.8,17.6,93.3,0.111,0.431,3.9
Dunlop Pearl 17 (1.25),661,51,Fast,Nylon,1.25,1.34,7.3,8.8,10,41.74,35.1,32.3,37,78.9,31.8,16.1,145.2,4.19,4.79,0.22,9.3,18.1,93.3,0.134,0.409,3.1
Dunlop S-Gut 16 (1.32),662,51,Fast,Nylon,1.32,1.34,7.3,8.8,10,43.15,34.5,32,39.9,83.1,33.3,16.8,158.3,4.19,3.38,0.31,7.9,15.5,92.4,0.104,0.383,3.7
Dunlop S-Gut 17,663,51,Fast,Nylon/Polyurethane,1.22,1.25,9.7,10.6,11.8,30.1,40.1,29,28.2,58.4,29.3,,137.2,5.71,4.04,0.13,9.9,24.9,92,0.129,0.406,3.1
Dunlop S-Gut 17,664,62,Fast,Nylon/Polyurethane,1.22,1.25,9.7,10.6,11.8,50.3,36.7,17,13.9,64.2,23.4,,197.2,6.88,4.92,0,11.9,19.1,94.5,0.129,0.406,3.1
Dunlop S-Gut 17,665,40,Slow,Nylon/Polyurethane,1.22,1.25,9.7,10.6,11.8,40.29,36.6,26,28.7,69,31.6,,163.4,6.7,3.93,0.25,10.8,21.4,93.5,0.129,0.406,3.1
Dunlop S-Gut 17,666,51,Slow,Nylon/Polyurethane,1.22,1.25,9.7,10.6,11.8,29.94,37.7,34,39,69,32.6,,187.5,6.88,5.14,0.35,12.3,20,94.3,0.129,0.406,3.1
Dunlop S-Gut 17,667,40,Medium,Nylon/Polyurethane,1.22,1.25,9.7,10.6,11.8,49.94,34.1,24,28,78.1,11.8,,137.2,5.71,3.77,-0.02,9.5,23.8,95.3,0.129,0.406,3.1
Dunlop S-Gut 17,668,62,Slow,Nylon/Polyurethane,1.22,1.25,9.7,10.6,11.8,40.09,34.5,31.6,39.9,80,12.8,,172.6,6.7,3.51,-0.02,10.1,20.1,96.6,0.129,0.406,3.1
Dunlop S-Gut 17,669,51,Medium,Nylon/Polyurethane,1.22,1.25,9.7,10.6,11.8,49.72,32.3,29.2,39.5,89.1,21.2,,136.6,5.71,3.88,0.07,9.7,24.3,92.5,0.129,0.406,3.1
Dunlop S-Gut 17,670,40,Fast,Nylon/Polyurethane,1.22,1.25,9.7,10.6,11.8,30.21,44.3,21,15,45.2,13.6,,194.3,6.88,4.56,-0.06,11.5,18.4,97,0.129,0.406,3.1
Dunlop S-Gut 17,671,62,Medium,Nylon/Polyurethane,1.22,1.25,9.7,10.6,11.8,40.51,39.8,18.5,14.6,55.1,22.4,,172,6.7,3.73,0.07,10.6,20.7,94.5,0.129,0.406,3.1
Dunlop S-Gut 18 (1.19),672,51,Fast,Nylon,1.19,1.25,7.6,8.2,11.8,42.69,34.8,32.3,39.9,82.7,33.3,16.7,156,4.41,3.62,0.2,8.2,16.2,94.5,0.088,0.386,4.4
Dunlop Silk 16 (1.30),673,51,Medium,Nylon,1.3,1.31,8.2,9.7,11.2,47.96,32.9,30,37.9,85.8,12.5,,146.9,6.28,6.6,-0.09,12.8,25.2,97.4,0.131,0.451,3.4
Dunlop Silk 16 (1.30),674,40,Fast,Nylon,1.3,1.31,8.2,9.7,11.2,27.96,45.4,21.9,15,43,20.5,,123.4,5.29,6.42,0.06,11.7,29.7,93.5,0.131,0.451,3.4
Dunlop Silk 16 (1.30),675,62,Medium,Nylon,1.3,1.31,8.2,9.7,11.2,37.84,40.9,19.4,13.7,51.4,13.7,,178.3,7.03,6.42,0,13.5,21.8,94.7,0.131,0.451,3.4
Dunlop Silk 16 (1.30),676,51,Fast,Nylon,1.3,1.31,8.2,9.7,11.2,27.98,41.1,29.8,27.1,55.1,21.8,,159.4,6.28,6.6,0.02,13,25.4,95.5,0.131,0.451,3.4
Dunlop Silk 16 (1.30),677,62,Fast,Nylon,1.3,1.31,8.2,9.7,11.2,48.29,37.3,17.7,13.7,62,28.4,,122.9,5.29,6.48,0.14,11.9,30,89.1,0.131,0.451,3.4
Dunlop Silk 16 (1.30),678,40,Slow,Nylon,1.3,1.31,8.2,9.7,11.2,37.84,37.5,26.6,27.8,65.7,22.6,,184.6,7.03,6.6,0.06,13.7,22.2,95.5,0.131,0.451,3.4
Dunlop Silk 16 (1.30),679,51,Slow,Nylon,1.3,1.31,8.2,9.7,11.2,27.92,38.8,35,37,65,30,,147.4,6.28,6.67,0.2,13.2,25.9,90.6,0.131,0.451,3.4
Dunlop Silk 16 (1.30),680,40,Medium,Nylon,1.3,1.31,8.2,9.7,11.2,48.11,34.7,24.2,26.5,74.7,32.1,,171.5,7.03,6.75,0.27,14.1,22.8,93.3,0.131,0.451,3.4
Dunlop Silk 16 (1.30),681,62,Slow,Nylon,1.3,1.31,8.2,9.7,11.2,37.77,35.5,32,37.3,75,11.8,,127.4,5.29,6.44,-0.04,11.7,29.4,96.8,0.131,0.451,3.4
Dunlop Silk 17,682,51,Fast,Nylon,1.22,1.24,10,11.8,13.6,35.35,42.5,20,13.2,48.7,27.2,,106.9,4.61,8.82,0.11,13.5,34.1,88.5,0.121,0.423,3.5
Dunlop Silk 17,683,62,Fast,Nylon,1.22,1.24,10,11.8,13.6,26.28,42.6,30.3,25.4,51.6,22.5,,161.7,7.21,8.69,0.04,15.9,25.8,96.8,0.121,0.423,3.5
Dunlop Silk 17,684,40,Slow,Nylon,1.22,1.24,10,11.8,13.6,46.15,38.3,18,12.3,58.7,29.5,,130.9,6.09,9.35,0.18,15.7,30.8,91.6,0.121,0.423,3.5
Dunlop Silk 17,685,51,Slow,Nylon,1.22,1.24,10,11.8,13.6,35.35,38.9,28,26.2,61.5,31.2,,157.2,7.21,8.84,0.22,16.3,26.4,93.7,0.121,0.423,3.5
Dunlop Silk 17,686,40,Medium,Nylon,1.22,1.24,10,11.8,13.6,26.26,40.2,36,34.2,60.4,11,,114.9,4.61,8.8,0,13.5,33.8,95.3,0.121,0.423,3.5
Dunlop Silk 17,687,62,Slow,Nylon,1.22,1.24,10,11.8,13.6,45.84,35.7,25.2,25.4,71.2,12.2,,135.4,6.09,9.28,-0.04,15.4,30.2,95.6,0.121,0.423,3.5
Dunlop Silk 17,688,51,Medium,Nylon,1.22,1.24,10,11.8,13.6,35.28,36.8,33.3,35.7,71,19.6,,112,4.61,8.8,0.02,13.5,33.8,92.7,0.121,0.423,3.5
Dunlop Silk 17,689,40,Fast,Nylon,1.22,1.24,10,11.8,13.6,45.69,33.9,30.5,35.9,81.8,13.2,,156,7.21,8.38,0,15.7,25.2,95.3,0.121,0.423,3.5
Dunlop Silk 17,690,62,Medium,Nylon,1.22,1.24,10,11.8,13.6,26.28,46.9,22,13.7,39.9,21.5,,136.6,6.09,9.28,0.03,15.4,30.3,96,0.121,0.423,3.5
Dunlop Synthetic Gut 16,691,40,Fast,Nylon,1.3,1.34,NA,NA,10.3,30.14,44.8,20.9,15.4,45.6,13.7,,206.3,8.6,3.33,0.07,11.9,19.4,95.6,0.111,0.431,3.9
Dunlop Synthetic Gut 16,692,62,Medium,Nylon,1.3,1.34,NA,NA,10.3,39.84,40.3,18.5,14.8,54.5,22.8,,180,7.63,3.58,0.04,11.2,22.2,94.7,0.111,0.431,3.9
Dunlop Synthetic Gut 16,693,51,Fast,Nylon,1.3,1.34,NA,NA,10.3,29.81,40,29,30.9,60.6,30.4,,145.2,6.24,3.79,0.11,10.1,25.6,89.7,0.111,0.431,3.9
Dunlop Synthetic Gut 16,694,62,Fast,Nylon,1.3,1.34,NA,NA,10.3,49.81,37.2,17,14.6,64.4,24.3,,213.2,8.6,3.95,0.04,12.6,20.4,95.3,0.111,0.431,3.9
Dunlop Synthetic Gut 16,695,40,Slow,Nylon,1.3,1.34,NA,NA,10.3,39.51,36.7,26.2,30.4,69.9,32.9,,172.6,7.63,3.84,0.16,11.7,22.9,92.9,0.111,0.431,3.9
Dunlop Synthetic Gut 16,696,51,Slow,Nylon,1.3,1.34,NA,NA,10.3,29.66,37.4,34.1,41.5,71.2,34.4,,205.7,8.6,4.3,0.2,13,21.2,94.5,0.111,0.431,3.9
Dunlop Synthetic Gut 16,697,40,Medium,Nylon,1.3,1.34,NA,NA,10.3,49.19,34.2,24.3,30.9,80,11.9,,143.4,6.24,3.31,0,9.5,24.1,96.2,0.111,0.431,3.9
Dunlop Synthetic Gut 16,698,62,Slow,Nylon,1.3,1.34,NA,NA,10.3,39.25,34.5,31.9,43.2,82.5,12.6,,173.7,7.63,3.25,0,10.8,21.4,97,0.111,0.431,3.9
Dunlop Synthetic Gut 16,699,51,Medium,Nylon,1.3,1.34,NA,NA,10.3,48.84,32.3,29.5,44.1,93.1,22,,149.2,6.24,3.64,0.04,9.9,25,94.7,0.111,0.431,3.9
Dunlop Tour Performance 16,700,62,Fast,Nylon,1.3,1.34,9.1,10.3,11.5,39.73,37.2,26.8,29.1,68.8,33.4,,181.2,7.98,4.96,0.16,13,21.2,90.2,0.101,0.412,4.1
Dunlop Tour Performance 16,701,40,Fast,Nylon,1.3,1.34,9.1,10.3,11.5,30.38,40.4,29.3,28.2,58.7,30.2,,133.2,6.11,3.35,0.13,9.7,24.2,90.6,0.101,0.412,4.1
Dunlop Tour Performance 16,702,51,Fast,Nylon,1.3,1.34,9.1,10.3,11.5,49.08,34.7,25,28,77.2,31.9,,160,7.01,4.17,0.16,11.2,22.3,94.5,0.101,0.412,4.1
Dunlop Tour Performance 16,703,51,Slow,Nylon,1.3,1.34,9.1,10.3,11.5,48.8,32.8,30,40.1,88.9,12.6,,157.7,7.01,3.62,0.03,10.6,21,99.2,0.101,0.412,4.1
Dunlop Tour Performance 16,704,62,Slow,Nylon,1.3,1.34,9.1,10.3,11.5,30.23,38,34.7,39.2,69.7,13.5,,176.6,7.98,4.13,0.04,12.1,19.7,97,0.101,0.412,4.1
Dunlop Tour Performance 16,705,40,Slow,Nylon,1.3,1.34,9.1,10.3,11.5,39.54,35,32,40.4,79.8,11.5,,128.6,6.11,3.02,0.02,9,23.1,98.2,0.101,0.412,4.1
Dunlop Tour Performance 16,706,51,Medium,Nylon,1.3,1.34,9.1,10.3,11.5,40.09,40.7,18.7,13.7,53.8,23,,165.2,7.01,3.98,0.04,11,21.7,95.5,0.101,0.412,4.1
Dunlop Tour Performance 16,707,62,Medium,Nylon,1.3,1.34,9.1,10.3,11.5,30.56,45,20.8,13.7,44.3,24.1,,182.3,7.98,4.68,0.04,12.8,20.6,93.9,0.101,0.412,4.1
Dunlop Tour Performance 16,708,40,Medium,Nylon,1.3,1.34,9.1,10.3,11.5,49.63,37.6,17.3,13,62.6,21.5,,133.2,6.11,3.2,0.08,9.5,23.7,96.6,0.101,0.412,4.1
Dunlop X-Life Synthetic 15L,709,51,Medium,Nylon,1.4,1.4,7.9,9.4,10.3,30.16,44.1,20.9,15.7,45.9,21.5,,149.7,6.09,3.66,0.04,9.7,24.7,93.3,0.107,0.379,3.5
Dunlop X-Life Synthetic 15L,710,40,Fast,Nylon,1.4,1.4,7.9,9.4,10.3,40.18,39.8,18.2,14.8,54.9,13.9,,210.9,7.63,3.92,-0.08,11.5,18.6,99,0.107,0.379,3.5
Dunlop X-Life Synthetic 15L,711,62,Medium,Nylon,1.4,1.4,7.9,9.4,10.3,29.94,39.9,28.6,30.2,60,22.9,,183.5,6.9,3.95,0.05,10.8,21.5,93.9,0.107,0.379,3.5
Dunlop X-Life Synthetic 15L,712,51,Fast,Nylon,1.4,1.4,7.9,9.4,10.3,50.19,36.6,17,15,65.3,30.2,,145.2,6.09,3.79,0.13,9.9,25.2,93.3,0.107,0.379,3.5
Dunlop X-Life Synthetic 15L,713,62,Fast,Nylon,1.4,1.4,7.9,9.4,10.3,39.87,36.6,26,30.4,70.3,23.9,,210.9,7.63,4.17,0,11.9,19.1,96.2,0.107,0.379,3.5
Dunlop X-Life Synthetic 15L,714,40,Slow,Nylon,1.4,1.4,7.9,9.4,10.3,29.81,37.4,34,41.2,71.2,32.1,,177.2,6.9,4.15,0.16,11.2,22.1,91.4,0.107,0.379,3.5
Dunlop X-Life Synthetic 15L,715,51,Slow,Nylon,1.4,1.4,7.9,9.4,10.3,49.94,34,24,30,79.8,33.8,,206.9,7.63,4.37,0.19,12.1,19.8,95.6,0.107,0.379,3.5
Dunlop X-Life Synthetic 15L,716,40,Medium,Nylon,1.4,1.4,7.9,9.4,10.3,39.67,34.4,31.2,42.6,82.2,12,,145.7,6.09,3.44,0,9.5,24,96,0.107,0.379,3.5
Dunlop X-Life Synthetic 15L,717,62,Slow,Nylon,1.4,1.4,7.9,9.4,10.3,49.74,32.2,29.1,43.2,92.8,12.5,,180.6,6.9,3.64,0,10.6,20.8,96.6,0.107,0.379,3.5
Forten Sweet 16,718,62,Fast,Nylon,1.3,NA,7.6,9.1,10,49.79,36.5,17,16.1,65.9,32.6,,188.6,6.48,4.81,0.18,11.5,22.6,92.7,0.122,0.412,3.4
Forten Sweet 16,719,40,Slow,Nylon,1.3,NA,7.6,9.1,10,39.6,36.1,26,31.8,71.2,34,,221.2,7.1,5.25,0.39,12.8,20.6,94.1,0.122,0.412,3.4
Forten Sweet 16,720,51,Slow,Nylon,1.3,NA,7.6,9.1,10,30.14,36.7,33.7,43.4,73.6,11.8,,165.2,5.62,3.62,0,9.3,23.3,95.6,0.122,0.412,3.4
Forten Sweet 16,721,40,Medium,Nylon,1.3,NA,7.6,9.1,10,49.61,33.6,24,31.8,81.4,13.1,,190.3,6.48,4.51,0,11,21.7,99,0.122,0.412,3.4
Forten Sweet 16,722,62,Slow,Nylon,1.3,NA,7.6,9.1,10,39.43,34,31,44.5,84,21.9,,165.7,5.62,3.75,0.09,9.5,23.8,93.7,0.122,0.412,3.4
Forten Sweet 16,723,51,Medium,Nylon,1.3,NA,7.6,9.1,10,49.39,31.9,28.8,45,94.4,14,,226.3,7.1,4.85,-0.11,11.9,19.2,97.8,0.122,0.412,3.4
Forten Sweet 16,724,40,Fast,Nylon,1.3,NA,7.6,9.1,10,30.45,43.4,20.1,16.3,46.7,23.2,,190.9,6.48,4.64,0.09,11.2,22.1,94.7,0.122,0.412,3.4
Forten Sweet 16,725,62,Medium,Nylon,1.3,NA,7.6,9.1,10,39.73,39.9,18.7,16.3,56,31.1,,155.4,5.62,3.93,0.17,9.7,24.5,88.9,0.122,0.412,3.4
Forten Sweet 16,726,51,Fast,Nylon,1.3,NA,7.6,9.1,10,30.32,39.2,28,32,62.4,24.4,,224.6,7.1,5.03,0.04,12.1,19.7,95.3,0.122,0.412,3.4
Gamma Asterisk 16,727,62,Fast,Nylon,1.3,1.31,8.5,9.7,10.3,30.76,40.5,29.4,28.2,59.1,30.3,,133.2,5.4,3.77,0.14,9.3,23.4,90.6,0.11,0.418,3.8
Gamma Asterisk 16,728,40,Slow,Nylon,1.3,1.31,8.5,9.7,10.3,40.31,37.2,26.7,28.4,68.8,31.8,,156.6,6.24,4.39,0.14,10.8,21.2,90.8,0.11,0.418,3.8
Gamma Asterisk 16,729,51,Slow,Nylon,1.3,1.31,8.5,9.7,10.3,49.13,37.8,17.7,13,62,33,,178.3,7.98,5.32,0.19,13.5,21.9,94.7,0.11,0.418,3.8
Gamma Asterisk 16,730,62,Medium,Nylon,1.3,1.31,8.5,9.7,10.3,30.52,37.9,34.7,39.2,69.9,11.7,,130.3,5.4,3.35,0,8.8,22.1,96.4,0.11,0.418,3.8
Gamma Asterisk 16,731,40,Medium,Nylon,1.3,1.31,8.5,9.7,10.3,40.09,35.1,32,39.5,79.6,12.4,,162.9,6.24,3.73,0.13,10.1,19.9,98.4,0.11,0.418,3.8
Gamma Asterisk 16,732,51,Medium,Nylon,1.3,1.31,8.5,9.7,10.3,48.44,33.1,30,39.5,88,23.9,,178.9,7.98,5.03,0.09,13,21.2,95.8,0.11,0.418,3.8
Gamma Asterisk 16,733,62,Slow,Nylon,1.3,1.31,8.5,9.7,10.3,30.94,44.9,20.8,13.9,44.8,21.7,,133.2,5.4,3.53,0.11,9,22.8,93.9,0.11,0.418,3.8
Gamma Asterisk 16,734,40,Fast,Nylon,1.3,1.31,8.5,9.7,10.3,40.75,40.6,18.3,13.5,54.2,22.9,,162.3,6.24,4.17,0.05,10.4,20.6,94.3,0.11,0.418,3.8
Gamma Asterisk 16,735,51,Fast,Nylon,1.3,1.31,8.5,9.7,10.3,48.73,35,25,27.6,76.3,13.7,,168,7.98,4.63,0,12.6,20.4,95.6,0.11,0.418,3.8
Gamma Asterisk Spin 16,736,62,Fast,Nylon,1.33,1.37,NA,NA,13.3,48.62,37.6,17.2,12.6,61.3,23.6,,178.3,9,4.69,0.07,13.7,22.3,96.2,0.11,0.433,3.9
Gamma Asterisk Spin 16,737,40,Medium,Nylon,1.33,1.37,NA,NA,13.3,28.69,38.7,35.5,37.7,66.4,11.3,,125.2,6.48,4.3,-0.11,10.6,26.9,96.4,0.11,0.433,3.9
Gamma Asterisk Spin 16,738,51,Slow,Nylon,1.33,1.37,NA,NA,13.3,38.7,37.6,27.1,28,66.6,32.5,,175.5,9,5,0.2,14.1,23,96.4,0.11,0.433,3.9
Gamma Asterisk Spin 16,739,40,Fast,Nylon,1.33,1.37,NA,NA,13.3,38.46,35.5,32.2,38.1,76.5,21.4,,126.9,6.48,4.35,0.08,10.8,27.5,92.7,0.11,0.433,3.9
Gamma Asterisk Spin 16,740,62,Slow,Nylon,1.33,1.37,NA,NA,13.3,48.05,35,25,27.6,75.4,12.4,,148,7.61,4.17,-0.02,11.7,23.2,96,0.11,0.433,3.9
Gamma Asterisk Spin 16,741,51,Medium,Nylon,1.33,1.37,NA,NA,13.3,28.91,45.8,21.1,13.7,42.8,29.5,,121.2,6.48,4.52,0.14,11.2,28.1,96.6,0.11,0.433,3.9
Gamma Asterisk Spin 16,742,51,Fast,Nylon,1.33,1.37,NA,NA,13.3,47.74,33.2,30,38.8,86.7,13.1,,174.3,9,4.12,0.02,13.2,21.3,89.3,0.11,0.433,3.9
Gamma Asterisk Spin 16,743,62,Medium,Nylon,1.33,1.37,NA,NA,13.3,28.86,41.1,30,28,56.9,22.6,,154.3,7.61,4.41,0.09,12.1,23.9,95.3,0.11,0.433,3.9
Gamma Asterisk Spin 16,744,40,Slow,Nylon,1.33,1.37,NA,NA,13.3,38.94,41.2,19,13.2,52,30.8,,149.7,7.61,4.65,0.18,12.3,24.5,92.2,0.11,0.433,3.9
Gamma Asterisk Tour 16,745,51,Slow,Nylon/Zyex,1.32,NA,7.3,8.2,9.4,38.39,35.1,32,40.8,79.4,11.8,,146.3,6.26,4.21,-0.02,10.4,26.3,96.2,0.125,0.424,3.4
Gamma Asterisk Tour 16,746,40,Medium,Nylon/Zyex,1.32,NA,7.3,8.2,9.4,49.11,32.6,30,41.2,90.4,12.6,,173.2,7.19,4.81,0.04,12.1,23.7,98.2,0.125,0.424,3.4
Gamma Asterisk Tour 16,747,62,Slow,Nylon/Zyex,1.32,NA,7.3,8.2,9.4,29.22,44.9,21,15.9,45.2,21.8,,142.9,6.26,4.28,0.04,10.6,26.7,92.7,0.125,0.424,3.4
Gamma Asterisk Tour 16,748,51,Medium,Nylon/Zyex,1.32,NA,7.3,8.2,9.4,38.72,40.6,18.8,15,53.8,13.5,,188.6,6.97,5.18,0,12.1,19.7,96.4,0.125,0.424,3.4
Gamma Asterisk Tour 16,749,40,Fast,Nylon/Zyex,1.32,NA,7.3,8.2,9.4,29.15,40.4,29.3,30.2,59.3,23.1,,170.9,7.19,4.99,0.04,12.1,24.1,94.7,0.125,0.424,3.4
Gamma Asterisk Tour 16,750,62,Medium,Nylon/Zyex,1.32,NA,7.3,8.2,9.4,49.59,37.2,17.1,13.5,63.1,30.1,,137.7,6.26,4.37,0.15,10.8,27.2,89.5,0.125,0.424,3.4
Gamma Asterisk Tour 16,751,51,Fast,Nylon/Zyex,1.32,NA,7.3,8.2,9.4,38.54,37.2,26.8,30.2,68.8,24.5,,193.7,6.97,5.42,0.09,12.6,20.2,95.6,0.125,0.424,3.4
Gamma Asterisk Tour 16,752,62,Fast,Nylon/Zyex,1.32,NA,7.3,8.2,9.4,29.06,38,34.5,40.6,69.7,31.7,,162.3,7.19,5.14,0.16,12.6,24.6,92.2,0.125,0.424,3.4
Gamma Asterisk Tour 16,753,40,Slow,Nylon/Zyex,1.32,NA,7.3,8.2,9.4,49.35,34.4,24.8,29.3,78.7,33.9,,186.3,6.97,5.66,0.23,12.8,20.8,92.5,0.125,0.424,3.4
Gamma ESP 16,754,51,Medium,Nylon,1.32,1.31,NA,NA,10.6,46.88,33,30,39,86,12.3,,161.7,7.32,5.94,-0.09,13.2,26,96.8,0.159,0.419,2.6
Gamma ESP 16,755,40,Fast,Nylon,1.32,1.31,NA,NA,10.6,28.29,44.3,21,15.2,43.4,21.1,,142.9,6.37,5.05,0.07,11.5,28.9,93.9,0.159,0.419,2.6
Gamma ESP 16,756,62,Medium,Nylon,1.32,1.31,NA,NA,10.6,37.46,40.7,19,14.3,51.8,13.2,,188.6,8.4,5.89,0.02,14.3,23.2,97.8,0.159,0.419,2.6
Gamma ESP 16,757,51,Fast,Nylon,1.32,1.31,NA,NA,10.6,28.27,40.2,29.1,29.8,58,22.3,,160.6,7.32,6.11,0,13.5,26.5,94.3,0.159,0.419,2.6
Gamma ESP 16,758,62,Fast,Nylon,1.32,1.31,NA,NA,10.6,47.45,37.5,17.3,13.9,61.3,29,,135.4,6.37,5.18,0.2,11.7,29.6,89.3,0.159,0.419,2.6
Gamma ESP 16,759,40,Slow,Nylon,1.32,1.31,NA,NA,10.6,37.29,37.2,27,28.9,66.2,23.5,,183.5,8.4,6.26,0,14.6,23.7,96.6,0.159,0.419,2.6
Gamma ESP 16,760,51,Slow,Nylon,1.32,1.31,NA,NA,10.6,28.14,37.9,34.4,39.2,67.5,30.8,,157.7,7.32,6.25,0.19,13.7,27.1,93.5,0.159,0.419,2.6
Gamma ESP 16,761,40,Medium,Nylon,1.32,1.31,NA,NA,10.6,47.08,34.7,25,28.2,75.2,32.3,,176.6,8.4,6.46,0.24,15.2,24.5,94.5,0.159,0.419,2.6
Gamma ESP 16,762,62,Slow,Nylon,1.32,1.31,NA,NA,10.6,37.15,35.1,32,39.7,77,11.4,,140,6.37,5.03,-0.11,11.2,28.4,98.6,0.159,0.419,2.6
Gamma FXT 16 (1.30),763,51,Fast,Nylon,1.3,1.31,NA,NA,10.6,43.24,34.3,32,39.7,82.9,33.1,16.3,157.2,4.37,3.11,0.13,7.7,15,94.7,0.091,0.458,5
Gamma FXT 17 (1.24),764,51,Fast,Nylon,1.24,1.31,NA,NA,10.6,44.76,34.1,32,38.8,83.6,33.4,16.3,154.3,3.15,2.81,0.11,6.2,12,93.5,0.095,0.452,4.8
Gamma Glide Cross String 16,765,40,Fast,Nylon,1.3,NA,6.7,8.2,9.7,28.22,39.2,36.9,37.3,65.5,32.1,16.2,133.2,3.24,7.72,0.58,11.5,22.7,95.3,0.115,0.363,3.2
Gamma Glide Cross String 16,766,62,Slow,Nylon,1.3,NA,6.7,8.2,9.7,39.93,38.1,28,26,65.9,30.2,14.2,110.9,4.54,6.9,1.08,12.6,31.6,93.3,0.115,0.363,3.2
Gamma Glide Cross String 16,767,51,Slow,Nylon,1.3,NA,6.7,8.2,9.7,50.12,33.5,31.1,35.3,85.3,14,7.5,143.4,3.53,7.72,0.22,11.5,18.6,97.6,0.115,0.363,3.2
Gamma Glide Cross String 16,768,62,Medium,Nylon,1.3,NA,6.7,8.2,9.7,28.16,42.3,31.5,26.7,54.7,13.3,7,132,3.24,7.13,0.22,10.6,20.9,99.2,0.115,0.363,3.2
Gamma Glide Cross String 16,769,40,Slow,Nylon,1.3,NA,6.7,8.2,9.7,39.76,35.7,33.5,36.8,76.5,24.2,12.5,144,3.53,7.8,0.71,12.1,19.5,96.2,0.115,0.363,3.2
Gamma Glide Cross String 16,770,51,Medium,Nylon,1.3,NA,6.7,8.2,9.7,28.25,39.3,36.9,37.3,65.5,30.2,14.1,111.4,4.54,6.93,1.1,12.6,31.7,93.5,0.115,0.363,3.2
Gamma Glide Cross String 16,771,62,Fast,Nylon,1.3,NA,6.7,8.2,9.7,50.49,38.8,18,11.5,62,23,11.7,134.3,3.24,7.55,0.15,11,21.6,96.4,0.115,0.363,3.2
Gamma Glide Cross String 16,772,40,Medium,Nylon,1.3,NA,6.7,8.2,9.7,40.35,41.9,20,13,53.4,33.2,16.4,148,3.53,8.09,0.53,12.1,19.7,96.6,0.115,0.363,3.2
Gamma Glide Cross String 16,773,51,Fast,Nylon,1.3,NA,6.7,8.2,9.7,50.41,35.6,26,24,74.3,21.6,10.5,108.6,4.54,6.99,0.82,12.3,31.1,95.6,0.115,0.363,3.2
Gamma IO 17 (1.23),774,51,Fast,Polyester,1.23,NA,1.5,2.4,9.7,35.94,34.1,31.9,49.6,85.6,34.2,16,197.7,3.95,10.83,0.33,15.2,29.8,89.3,0.069,0.396,5.7
Gamma IO 18 (1.18),775,51,Fast,Polyester,1.18,NA,1.5,2.4,9.7,35.61,34.6,32,47.6,83.1,33.3,16,188.6,3.86,11.25,0.33,15.4,30.4,87.6,0.068,0.436,6.4
Gamma IO Soft 15L (1.40),776,51,Fast,Polyester,1.4,NA,1.5,2.4,9.7,34.16,33.8,31.6,53.8,88,34.7,16,219.5,4.52,12.04,0.11,16.8,32.9,88,0.066,0.418,6.3
Gamma IO Soft 16 (1.28),777,51,Fast,Polyester,1.28,NA,1.5,2.4,9.7,33.74,34.7,32,50.5,84.2,33.7,15.6,200,4.41,12.57,0.11,17.2,33.7,88.9,0.069,0.419,6.1
Gamma IO Soft 17 (1.23),778,51,Fast,Polyester,1.23,NA,1.5,2.4,9.7,33.74,34.9,32.1,48.7,82.5,33.1,15.7,192.6,4.41,12.57,0.22,17.2,33.9,87.2,0.075,0.44,5.9
Gamma Jet 16L (1.28),779,51,Fast,Polyester,1.28,NA,1.5,2.4,9.7,31.8,35,32,49.8,81.6,32.7,15.6,197.7,5.25,13.67,0.16,19,37.6,87.6,0.076,0.507,6.7
Gamma Live Wire 16,780,62,Fast,Nylon/Zyex,1.32,1.31,NA,NA,9.7,44.65,38.3,17.9,14.3,59.1,30.8,,158.9,8.09,6.6,0.35,15,29.7,90.8,0.145,0.381,2.6
Gamma Live Wire 16,781,40,Slow,Nylon/Zyex,1.32,1.31,NA,NA,9.7,36.18,37.5,27,30,66.2,32.4,,177.7,9.02,8.49,0.92,18.5,29.9,92.7,0.145,0.381,2.6
Gamma Live Wire 16,782,51,Slow,Nylon/Zyex,1.32,1.31,NA,NA,9.7,28.84,37.4,34,40.8,69.7,11.6,,149.7,6.5,4.02,-0.05,10.6,26.4,95.5,0.145,0.381,2.6
Gamma Live Wire 16,783,40,Medium,Nylon/Zyex,1.32,1.31,NA,NA,9.7,44.41,35.3,25.3,29.5,73.9,12.2,,167.4,8.09,6.34,-0.07,14.3,28.3,97.6,0.145,0.381,2.6
Gamma Live Wire 16,784,62,Slow,Nylon/Zyex,1.32,1.31,NA,NA,9.7,36.03,35.4,32.2,40.6,76.5,21.4,,145.7,6.5,4.22,0.06,10.8,27.2,94.7,0.145,0.381,2.6
Gamma Live Wire 16,785,51,Medium,Nylon/Zyex,1.32,1.31,NA,NA,9.7,44.23,33.5,30.5,40.8,84.9,13.3,,182.3,9.02,8.07,-0.11,17,27.5,99,0.145,0.381,2.6
Gamma Live Wire 16,786,40,Fast,Nylon/Zyex,1.32,1.31,NA,NA,9.7,29.17,44.2,20.6,15.7,44.8,22.3,,166.3,8.09,6.45,0.04,14.6,28.7,95.5,0.145,0.381,2.6
Gamma Live Wire 16,787,62,Medium,Nylon/Zyex,1.32,1.31,NA,NA,9.7,36.29,41.2,19.1,15,51.4,29.6,,142.9,6.5,4.35,0.2,11,27.8,90.4,0.145,0.381,2.6
Gamma Live Wire 16,788,51,Fast,Nylon/Zyex,1.32,1.31,NA,NA,9.7,28.97,39.8,29,30.2,59.1,23.4,,186.9,9.02,8.31,0.02,17.4,28.1,96.6,0.145,0.381,2.6
Gamma Live Wire 17 (1.27),789,51,Fast,Nylon,1.27,1.31,NA,NA,9.7,41.76,35,32.2,37.5,79.4,31.9,15.8,147.4,3.33,5.63,0.24,9.3,18.1,93.5,0.111,0.428,3.9
Gamma Live Wire XP 16,790,40,Medium,Nylon/Zyex,1.32,1.3,NA,7.9,9.1,38.41,35.2,32,39.5,77.8,12.7,,166.3,6.62,5.42,-0.02,12.1,23.7,95.1,0.15,0.384,2.6
Gamma Live Wire XP 16,791,62,Slow,Nylon/Zyex,1.32,1.3,NA,7.9,9.1,48.18,33,30,39.5,87.5,21.6,,141.7,5.56,4.74,0.06,10.4,26.1,93.5,0.15,0.384,2.6
Gamma Live Wire XP 16,792,51,Medium,Nylon/Zyex,1.32,1.3,NA,7.9,9.1,29.37,44.8,21,15.7,45.2,13.7,,180,7.17,5.93,0,13,21.2,97.4,0.15,0.384,2.6
Gamma Live Wire XP 16,793,40,Fast,Nylon/Zyex,1.32,1.3,NA,7.9,9.1,38.68,41,19,14.8,53.4,22.9,,162.3,6.62,5.53,0.07,12.1,24.1,94.3,0.15,0.384,2.6
Gamma Live Wire XP 16,794,62,Medium,Nylon/Zyex,1.32,1.3,NA,7.9,9.1,29.39,40.3,29.2,29.8,59.1,30.2,,134.3,5.56,4.85,0.15,10.6,26.6,89.3,0.15,0.384,2.6
Gamma Live Wire XP 16,795,51,Fast,Nylon/Zyex,1.32,1.3,NA,7.9,9.1,48.64,37.7,17.6,13.7,62.4,24,,185.2,7.17,6.21,0.05,13.5,21.8,98,0.15,0.384,2.6
Gamma Live Wire XP 16,796,62,Fast,Nylon/Zyex,1.32,1.3,NA,7.9,9.1,38.57,37.3,27,29.1,67.7,31.2,,156.6,6.62,5.69,0.22,12.6,24.7,93.9,0.15,0.384,2.6
Gamma Live Wire XP 16,797,40,Slow,Nylon/Zyex,1.32,1.3,NA,7.9,9.1,29.28,37.9,34.8,40.1,69.2,32.9,,178.3,7.17,6.39,0.24,13.9,22.4,93.1,0.15,0.384,2.6
Gamma Live Wire XP 16,798,51,Slow,Nylon/Zyex,1.32,1.3,NA,7.9,9.1,48.36,34.8,25,28.4,77,11.8,,145.2,5.56,4.76,-0.04,10.4,25.9,96.2,0.15,0.384,2.6
Gamma Live Wire XP 17 (1.27),799,51,Fast,Nylon,1.27,1.3,7.3,8.2,9.1,41.41,35,32.2,38.4,79.8,32.2,16,150.3,3.75,5.56,0.2,9.5,18.7,92.9,0.111,0.445,4
Gamma Marathon DPC 15 (1.40),800,51,Fast,Nylon,1.4,1.3,7.3,8.2,9.1,43.37,33.3,31.1,42.8,86,33.4,16.6,180,4.52,2.83,0.15,7.5,14.8,93.3,0.079,0.448,5.7
Gamma Marathon DPC 16 (1.32),801,51,Fast,Nylon,1.32,1.3,7.3,8.2,9.1,44.23,33.4,31.2,41,85.1,33.2,16.6,170.9,3.29,3.2,0.15,6.6,13.1,93.9,0.086,0.448,5.2
Gamma Monoblast 16,802,40,Medium,Polyester,1.27,1.27,1.5,2.4,3,29.77,34.6,31.3,53.1,82.9,13.5,,258.9,5.78,14.11,-0.04,19.8,50,92.4,0.102,0.392,3.8
Gamma Monoblast 16,803,62,Slow,Polyester,1.27,1.27,1.5,2.4,3,39.45,32.4,29.4,53.8,93.3,13.8,,276,7.54,13.74,-0.11,21.2,41.7,95.1,0.102,0.392,3.8
Gamma Monoblast 16,804,51,Medium,Polyester,1.27,1.27,1.5,2.4,3,19.8,44.1,21.7,30,49.6,22.9,,232,5.78,13.73,0.07,19.6,49.3,88,0.102,0.392,3.8
Gamma Monoblast 16,805,40,Fast,Polyester,1.27,1.27,1.5,2.4,3,29.44,40.5,19.7,26.5,56,14.1,,300,9.31,13.51,-0.22,22.5,36.6,97.2,0.102,0.392,3.8
Gamma Monoblast 16,806,62,Medium,Polyester,1.27,1.27,1.5,2.4,3,20.18,39.2,28.1,45,65,23.6,,256,7.54,13.39,0.24,21.2,41.7,92.2,0.102,0.392,3.8
Gamma Monoblast 16,807,51,Fast,Polyester,1.27,1.27,1.5,2.4,3,38.92,37.8,18,24,62.8,31.6,,201.2,5.78,13.67,0.62,20.1,50.6,82.3,0.102,0.392,3.8
Gamma Monoblast 16,808,62,Fast,Polyester,1.27,1.27,1.5,2.4,3,29.79,36.6,26,42.8,72.5,24.5,,288,9.31,12.98,0.22,22.5,36.5,93.7,0.102,0.392,3.8
Gamma Monoblast 16,809,40,Slow,Polyester,1.27,1.27,1.5,2.4,3,20.24,37,33.4,55.3,75.6,32.4,,220.6,7.54,13.41,0.62,21.6,42.5,86.9,0.102,0.392,3.8
Gamma Monoblast 16,810,51,Slow,Polyester,1.27,1.27,1.5,2.4,3,39.45,34.2,24.2,41.5,80.9,34.3,,252.6,9.31,12.98,0.6,22.9,37.1,88,0.102,0.392,3.8
Gamma Moto 16,811,51,Fast,Polyester,1.29,NA,2.1,3.3,3.9,46.79,31.9,23.7,36.4,83.1,33.2,18.2,249.2,4.54,10.48,0.5,15.4,25.1,92.4,0.079,0.461,5.8
Gamma Moto 16,812,40,Fast,Polyester,1.29,NA,2.1,3.3,3.9,19.18,42.2,20.1,423.1,442.3,21.8,11.8,222.9,7.61,12.28,0.29,20.1,50.8,89.1,0.079,0.461,5.8
Gamma Moto 16,813,62,Slow,Polyester,1.29,NA,2.1,3.3,3.9,35.61,33.8,25,38.8,74.5,32,17.3,226.9,4.96,10.15,0.51,15.7,30.8,88.7,0.079,0.461,5.8
Gamma Moto 16,814,51,Slow,Polyester,1.29,NA,2.1,3.3,3.9,46.72,30.3,28,48.1,94.8,29.4,15.5,212,7.61,12.32,0.51,20.5,51.5,86.7,0.079,0.461,5.8
Gamma Moto 16,815,62,Medium,Polyester,1.29,NA,2.1,3.3,3.9,19.8,37.2,27.9,42.8,62.6,13.8,8.4,261.2,4.54,9.13,1.32,15,24.3,97.6,0.079,0.461,5.8
Gamma Moto 16,816,40,Slow,Polyester,1.29,NA,2.1,3.3,3.9,35.61,32,29.9,49.8,85.6,12.8,7.7,276,4.96,10.66,-0.29,15.4,30.2,98.6,0.079,0.461,5.8
Gamma Moto 16,817,51,Medium,Polyester,1.29,NA,2.1,3.3,3.9,19.76,34.9,32.1,53.6,73.4,24.7,14.1,262.9,4.54,10.41,0.09,15,24.4,96,0.079,0.461,5.8
