Repository: rdowd003/String-Recommender

Tennis String Recommender

Data obtained from Tennis Warehouse University - String Performance Database
(http://twu.tennis-warehouse.com/learning_center/reporter2.php)


***************************** Original Dataset ****************************

Original Column Name	Formatted Name	Units (if app.)
String	string	N/A
none	string_code	0-4752
Ref. Ten. (lbs)	ref_t	lbs
Swing Speed	swing_speed	fast/med/slow
Material	material	N/A
Gauge Nominal (mm)	gauge_nom	mm
Gauge Acutal (mm)	gauce_ac	mm
Stretch at 40 lbs (%)	stretch_40	lbs (%)
Stretch at 51 lbs (%)	stretch_51	lbs (%)
Stretch at 62 lbs (%)	stretch_62	lbs (%)
Actual Pre-impact Tension (lbs)	pre_t	lbs
Dwell Time (ms)	dwell	ms

File: tennis_strings.csv (part 4 of 18)
string,string_code,ref_t,swing_speed,material,gauge_nom,gauce_ac,stretch_40,stretch_51,stretch_62,pre_t,dwell,deflec,change_t,peak_t,peak_trans_force,avg_trans_force,stiffness,static_loss,stabiliz,impact_loss,total_loss,tension_loss,energy_return,sts_cof,stb_cof,spin_pot
Gamma Moto 16,818,62,Fast,Polyester,1.29,NA,2.1,3.3,3.9,48.07,35.2,16.7,17.9,65.9,111,6.8,4265.7,7.61,12.9,-0.25,20.3,51.1,97.6,0.079,0.461,5.8
Gamma Moto 16,819,40,Medium,Polyester,1.29,NA,2.1,3.3,3.9,35.1,37.8,18,22.1,57.1,23.3,12.8,252.6,4.96,10.15,0.11,15.2,30,95.6,0.079,0.461,5.8
Gamma Moto 17 (1.24),820,51,Fast,Polyester,1.24,NA,1.5,3,3.9,37.93,34,31.7,49.8,87.8,34.8,16.9,201.7,3.18,9.61,0.22,13,25.7,87.8,0.086,0.538,6.3
Gamma Moto Soft 16 (1.29),821,51,Fast,Polyester,1.29,NA,1.5,3,3.9,34.99,34.4,32,50.3,85.3,34.1,16.4,200,4.19,11.54,0.22,15.9,31.4,88,0.088,0.567,6.4
Gamma Moto Soft 17 (1.24),822,51,Fast,Polyester,1.24,NA,1.5,3,3.9,33.34,35.2,32.7,48.5,81.8,33.5,16,184,4.43,12.95,0.26,17.6,34.8,87,0.085,0.599,7
Gamma Ocho 16 (1.30),823,51,Fast,Polyester,1.3,NA,1.5,3,3.9,38.92,32.5,30,53.8,92.6,34.8,16.7,242.9,3.55,8.25,0.05,11.9,23.3,90.4,0.079,0.549,6.9
Gamma Ocho 17 (1.25),824,51,Fast,Polyester,1.25,NA,1.5,3,3.9,40.35,32.6,30,51.4,91.7,34.4,16.8,231.5,2.6,7.77,0.31,10.6,21,89.1,0.079,0.561,7.1
Gamma Ocho TNT 16 (1.30),825,51,Fast,Nylon,1.3,NA,1.5,3,3.9,44.12,33,31,44.3,88.4,34.2,16.9,186.9,3.95,2.65,0.11,6.6,13.2,93.5,0.087,0.471,5.4
Gamma Ocho TNT 17 (1.25),826,51,Fast,Nylon,1.25,NA,1.5,3,3.9,45.42,33,30.5,42.8,88.2,33.6,17.1,186.3,2.98,2.32,0.11,5.5,10.7,94.1,0.094,0.472,5
Gamma Ocho XP 16 (1.32),827,51,Fast,Nylon,1.32,NA,1.5,3,3.9,41.08,34.7,32,37.5,78.5,31.4,16,148.6,4.3,5.34,0.2,9.9,19.4,92.9,0.149,0.44,3
Gamma Ocho XP 17 (1.27),828,51,Fast,Nylon,1.27,NA,1.5,3,3.9,40.35,34.9,32.1,37.3,77.6,31.1,15.7,147.4,3.88,6.49,0.22,10.6,20.9,93.9,0.138,0.5,3.6
Gamma Poly Z 16,829,40,Fast,Polyester,1.3,NA,2.1,2.4,5.5,13.78,49.3,24,28.7,42.6,32,14,179.5,7.3,18.33,0.64,26.2,51.8,80.8,0.074,0.396,5.4
Gamma Poly Z 16,830,62,Slow,Polyester,1.3,NA,2.1,2.4,5.5,25.07,38.9,28.2,41.7,66.6,29.2,12.6,148,6.48,18.97,0.68,26,65.8,74.6,0.074,0.396,5.4
Gamma Poly Z 16,831,51,Slow,Polyester,1.3,NA,2.1,2.4,5.5,33.82,34.2,31.9,52.3,86,14.6,7.1,260,9.08,19.1,-0.07,28.2,45.5,96.2,0.074,0.396,5.4
Gamma Poly Z 16,832,62,Medium,Polyester,1.3,NA,2.1,2.4,5.5,14.24,43.6,31.9,41.2,55.3,13.7,6.6,228.6,7.3,19.12,-0.26,26.2,51.6,93.5,0.074,0.396,5.4
Gamma Poly Z 16,833,40,Slow,Polyester,1.3,NA,2.1,2.4,5.5,25.09,36.8,33.9,50.5,75.6,25.1,12.1,245.7,9.08,18.79,0.24,28.2,45.5,90.6,0.074,0.396,5.4
Gamma Poly Z 16,834,51,Medium,Polyester,1.3,NA,2.1,2.4,5.5,14.24,41.3,36.8,49.4,63.5,12.7,5.7,202.3,6.48,19.43,0.02,26,65.3,87.6,0.074,0.396,5.4
Gamma Poly Z 16,835,62,Fast,Polyester,1.3,NA,2.1,2.4,5.5,33.56,40.7,19.9,25.4,58.9,23.5,11,213.2,7.3,18.35,0.37,26,51.3,88.2,0.074,0.396,5.4
Gamma Poly Z 16,836,40,Medium,Polyester,1.3,NA,2.1,2.4,5.5,24.3,44.2,21.7,26.5,50.7,34.3,15.2,209.2,9.08,18.84,0.61,28.4,46.2,86.1,0.074,0.396,5.4
Gamma Poly Z 16,837,51,Fast,Polyester,1.3,NA,2.1,2.4,5.5,33.87,36.1,26.4,42.1,76.1,22.1,9.7,164,6.48,18.97,0.52,26,65.4,79.2,0.074,0.396,5.4
Gamma Prodigy 16,838,40,Slow,Nylon,1.32,1.31,NA,NA,10.3,40.29,36.6,26.1,29.5,69.9,33.8,,188,8.91,4.47,0.2,13.7,22,95.1,0.111,0.39,3.5
Gamma Prodigy 16,839,51,Slow,Nylon,1.32,1.31,NA,NA,10.3,29.52,37.6,34.5,41.2,70.6,11.9,,146.3,6.24,3.53,0.02,9.7,24.7,95.6,0.111,0.39,3.5
Gamma Prodigy 16,840,40,Medium,Nylon,1.32,1.31,NA,NA,10.3,48.6,34.6,25,29.1,77.6,12.7,,174.9,6.55,3.44,0.09,10.1,19.9,97.4,0.111,0.39,3.5
Gamma Prodigy 16,841,62,Slow,Nylon,1.32,1.31,NA,NA,10.3,40.06,34.5,32,41.5,81.4,21.8,,146.9,6.24,3.73,0.08,10.1,25.3,93.5,0.111,0.39,3.5
Gamma Prodigy 16,842,51,Medium,Nylon,1.32,1.31,NA,NA,10.3,48.36,32.7,30,41.7,90,13.7,,186.9,8.91,3.66,0.15,12.8,20.6,98.2,0.111,0.39,3.5
Gamma Prodigy 16,843,40,Fast,Nylon,1.32,1.31,NA,NA,10.3,29.92,44.5,20.9,15.7,45.6,22.8,,176,6.55,3.88,0.07,10.6,20.7,95.5,0.111,0.39,3.5
Gamma Prodigy 16,844,62,Medium,Nylon,1.32,1.31,NA,NA,10.3,40.73,40.1,18.4,14.6,55.3,30.4,,140.6,6.24,3.93,0.17,10.4,26.1,90.2,0.111,0.39,3.5
Gamma Prodigy 16,845,51,Fast,Nylon,1.32,1.31,NA,NA,10.3,29.72,40,29,30.4,60.2,24.3,,189.2,8.91,4.23,0.02,13.2,21.3,95.6,0.111,0.39,3.5
Gamma Prodigy 16,846,62,Fast,Nylon,1.32,1.31,NA,NA,10.3,49.17,37.4,17.4,13.9,63.1,32.5,,164.6,6.55,4.11,0.15,10.8,21.3,93.7,0.111,0.39,3.5
Gamma Professional 16,847,40,Fast,Nylon/Zyex,1.32,1.33,7.3,8.8,9.7,29.04,45.6,21.2,14.3,43.4,32.2,,172,7.89,6.82,0.26,15,24.3,93.1,0.165,0.402,2.4
Gamma Professional 16,848,51,Slow,Nylon/Zyex,1.32,1.33,7.3,8.8,9.7,47.21,35.2,25.3,27.6,74.7,29.7,,124.6,5.69,5.16,0.2,11,27.8,90.4,0.165,0.402,2.4
Gamma Professional 16,849,40,Medium,Nylon/Zyex,1.32,1.33,7.3,8.8,9.7,38.17,35.7,32.2,38.1,76.3,12.2,,143.4,6.46,5.72,-0.05,12.1,23.9,99.2,0.165,0.402,2.4
Gamma Professional 16,850,62,Slow,Nylon/Zyex,1.32,1.33,7.3,8.8,9.7,47.03,33.4,30.1,38.4,85.6,21.5,,129.2,5.69,5.05,0.06,10.8,27.2,93.7,0.165,0.402,2.4
Gamma Professional 16,851,51,Medium,Nylon/Zyex,1.32,1.33,7.3,8.8,9.7,28.84,38.5,35.4,38.4,67.3,13.5,,163.4,7.89,6.2,0,14.1,22.8,95.6,0.165,0.402,2.4
Gamma Professional 16,852,40,Slow,Nylon/Zyex,1.32,1.33,7.3,8.8,9.7,38.54,41.4,19,12.8,51.4,22.4,,152.6,6.46,5.87,0.07,12.3,24.4,93.9,0.165,0.402,2.4
Gamma Professional 16,853,62,Medium,Nylon/Zyex,1.32,1.33,7.3,8.8,9.7,28.95,41,30,28.4,57.6,11.5,,130.9,5.69,4.96,0,10.6,26.8,94.9,0.165,0.402,2.4
Gamma Professional 16,854,51,Fast,Nylon/Zyex,1.32,1.33,7.3,8.8,9.7,47.65,38.2,17.8,12.8,60.4,23.7,,173.7,7.89,6.64,0,14.6,23.5,96.2,0.165,0.402,2.4
Gamma Professional 16,855,62,Fast,Nylon/Zyex,1.32,1.33,7.3,8.8,9.7,38.39,37.8,27.1,27.8,66.2,30.7,,149.7,6.46,6.09,0.18,12.8,25.1,91.4,0.165,0.402,2.4
Gamma Professional 17,856,62,Fast,Nylon,1.27,NA,7.6,9.4,10.6,39.62,41.1,19,14.1,53.8,22.5,12.7,153.2,4.72,6.64,0.07,11.5,22.5,96.8,0.138,0.393,2.8
Gamma Professional 17,857,40,Medium,Nylon,1.27,NA,7.6,9.4,10.6,48.69,34.5,24.5,26.7,75.4,32.1,17.5,167.4,5.84,7.43,0.33,13.7,22,93.3,0.138,0.393,2.8
Gamma Professional 17,858,51,Fast,Nylon,1.27,NA,7.6,9.4,10.6,28.14,46,21.8,14.8,43,21.2,11.2,128,5.25,6.35,0.09,11.7,29.4,94.3,0.138,0.393,2.8
Gamma Professional 17,859,40,Fast,Nylon,1.27,NA,7.6,9.4,10.6,39.36,37.2,27,27.3,66.8,30.8,16.6,144.6,4.72,6.84,0.24,11.9,23.3,92,0.138,0.393,2.8
Gamma Professional 17,860,62,Slow,Nylon,1.27,NA,7.6,9.4,10.6,48.47,32.7,30,37,85.6,28.8,14.9,120.6,5.25,6.48,0.2,11.9,30.1,90.4,0.138,0.393,2.8
Gamma Professional 17,861,51,Slow,Nylon,1.27,NA,7.6,9.4,10.6,28.09,41.1,30,28.4,56.4,13.3,7.9,181.2,5.84,6.84,0.04,12.8,20.6,97.4,0.138,0.393,2.8
Gamma Professional 17,862,62,Medium,Nylon,1.27,NA,7.6,9.4,10.6,39.16,35.2,32.3,37,76.3,12.8,7.7,159.4,4.72,6.38,0,11,21.9,99.8,0.138,0.393,2.8
Gamma Professional 17,863,40,Slow,Nylon,1.27,NA,7.6,9.4,10.6,27.96,38.7,35.4,37,65,23.1,12.9,181.2,5.84,7.21,0.05,13,21.2,95.5,0.138,0.393,2.8
Gamma Professional 17,864,51,Medium,Nylon,1.27,NA,7.6,9.4,10.6,49.06,37.2,17.2,13.2,62.2,11.7,6.6,126.9,5.25,6.3,-0.04,11.5,29,98,0.138,0.393,2.8
Gamma Professional 18 (1.22),865,51,Fast,Nylon,1.22,NA,2.1,3.3,10.6,39.71,36.1,33.8,34.8,74.5,31.4,15.7,124,3.92,7.09,0.15,11.2,22,92.9,0.114,0.45,3.9
Gamma Professional Spin 16,866,51,Slow,Nylon/Zyex,1.35,1.4,NA,NA,9.4,38.87,34.6,31.9,41.5,80.5,11.2,,142.9,6.37,4.46,-0.09,10.8,27.1,96.2,0.149,0.395,2.7
Gamma Professional Spin 16,867,40,Medium,Nylon/Zyex,1.35,1.4,NA,NA,9.4,48.27,32.6,30,41.2,89.5,12.1,,173.7,7.28,4.04,-0.03,11.2,22.3,97.4,0.149,0.395,2.7
Gamma Professional Spin 16,868,62,Slow,Nylon/Zyex,1.35,1.4,NA,NA,9.4,28.86,44.4,20.6,15,43.7,21,,141.2,6.37,4.54,0.05,11,27.6,93.1,0.149,0.395,2.7
Gamma Professional Spin 16,869,51,Medium,Nylon/Zyex,1.35,1.4,NA,NA,9.4,39.4,40.2,18.1,14.1,53.4,13.3,,192,8.8,4.01,0,12.8,20.7,99.2,0.149,0.395,2.7
Gamma Professional Spin 16,870,40,Fast,Nylon/Zyex,1.35,1.4,NA,NA,9.4,28.78,40,29,29.3,58,22.5,,179.5,7.28,4.3,0.05,11.7,22.9,95.1,0.149,0.395,2.7
Gamma Professional Spin 16,871,62,Medium,Nylon/Zyex,1.35,1.4,NA,NA,9.4,48.93,37.2,17,13.7,62.6,29.3,,140,6.37,4.68,0.15,11.2,28.2,90.4,0.149,0.395,2.7
Gamma Professional Spin 16,872,51,Fast,Nylon/Zyex,1.35,1.4,NA,NA,9.4,39.14,36.6,26.1,30,69,23.7,,199.5,8.8,4.39,0.06,13.2,21.5,95.3,0.149,0.395,2.7
Gamma Professional Spin 16,873,62,Fast,Nylon/Zyex,1.35,1.4,NA,NA,9.4,28.64,37.7,34.1,40.1,68.8,32.1,,165.2,7.28,4.57,0.19,12.1,23.7,93.9,0.149,0.395,2.7
Gamma Professional Spin 16,874,40,Slow,Nylon/Zyex,1.35,1.4,NA,NA,9.4,48.55,34.4,24.4,29.1,77.6,33.5,,186.9,8.8,4.67,0.2,13.7,22.1,93.9,0.149,0.395,2.7
Gamma Revelation 16,875,62,Fast,Nylon/Zyex,1.32,1.31,NA,NA,10.3,38.15,37.2,27,30.4,68.6,31.7,,162.3,7.5,5.29,0.22,13,25.7,92.5,NA,NA,NA
Gamma Revelation 16,876,40,Slow,Nylon/Zyex,1.32,1.31,NA,NA,10.3,27.89,38.4,35.2,39.5,67.5,33.6,,186.9,7.81,5.84,0.24,13.9,22.5,95.5,NA,NA,NA
Gamma Revelation 16,877,51,Slow,Nylon/Zyex,1.32,1.31,NA,NA,10.3,48.51,34.6,25,29.3,77.8,11.9,,134.3,6.88,4.76,-0.04,11.7,29.2,96.4,NA,NA,NA
Gamma Revelation 16,878,40,Medium,Nylon/Zyex,1.32,1.31,NA,NA,10.3,37.93,35.1,32.1,41,78.9,12.8,,172.6,7.5,4.85,0,12.3,24.3,98.8,NA,NA,NA
Gamma Revelation 16,879,62,Slow,Nylon/Zyex,1.32,1.31,NA,NA,10.3,48.09,32.8,30,41.5,89.5,21.8,,135.4,6.88,4.81,0.06,11.7,29.6,94.1,NA,NA,NA
Gamma Revelation 16,880,51,Medium,Nylon/Zyex,1.32,1.31,NA,NA,10.3,28.05,45.8,21.8,15.7,43.7,13.6,,189.7,7.81,5.02,0.05,12.8,20.9,97.8,NA,NA,NA
Gamma Revelation 16,881,40,Fast,Nylon/Zyex,1.32,1.31,NA,NA,10.3,38.37,40.9,19,15.4,53.8,23.1,,169.2,7.5,5.07,0.05,12.6,24.9,95.5,NA,NA,NA
Gamma Revelation 16,882,62,Medium,Nylon/Zyex,1.32,1.31,NA,NA,10.3,28,40.8,30,30,58,29.7,,129.7,6.88,4.92,0.22,11.9,30.3,90.1,NA,NA,NA
Gamma Revelation 16,883,51,Fast,Nylon/Zyex,1.32,1.31,NA,NA,10.3,48.91,37.4,17.3,13.9,62.8,24.4,,191.5,7.81,5.42,0.07,13.2,21.5,98.2,NA,NA,NA
Gamma Revelation 17 (1.27),884,51,Fast,Nylon,1.27,1.31,NA,NA,10.3,41.01,35.2,32.5,37.7,78.7,31.9,15.8,145.7,4.85,4.86,0.13,9.9,19.4,93.1,0.121,0.449,3.7
Gamma RZR Rx 16,885,51,Slow,Polyester,1.2,NA,2.1,3,3.9,24.39,39.3,29.1,41.5,65.9,26.2,13.1,240,4.21,10.98,0.09,15.2,24.8,94.5,0.094,0.371,3.9
Gamma RZR Rx 16,886,62,Fast,Polyester,1.2,NA,2.1,3,3.9,46.35,38,18,20.1,66.6,14.5,7.2,229.2,4.32,9.36,-0.11,13.5,26.7,96.8,0.094,0.371,3.9
Gamma RZR Rx 16,887,40,Slow,Polyester,1.2,NA,2.1,3,3.9,24.37,36.9,34,51.8,76.3,35.5,16.9,217.2,4.21,11.05,0.4,15.7,25.4,90.1,0.094,0.371,3.9
Gamma RZR Rx 16,888,51,Medium,Polyester,1.2,NA,2.1,3,3.9,46.55,34.2,25,37,83.6,13.6,6.5,214.3,5.38,10.17,0,15.7,39.2,94.3,0.094,0.371,3.9
Gamma RZR Rx 16,889,51,Fast,Polyester,1.2,NA,2.1,3,3.9,37.04,40.5,19.7,21.8,58.9,24.9,12.4,227.5,4.32,9.09,0.11,13.5,26.7,92.2,0.094,0.371,3.9
Gamma RZR Rx 16,890,40,Medium,Polyester,1.2,NA,2.1,3,3.9,46.48,32.3,30,48.1,94.6,34.2,16,196,4.32,9.11,0.4,13.9,27.3,88.5,0.094,0.371,3.9
Gamma RZR Rx 16,891,62,Slow,Polyester,1.2,NA,2.1,3,3.9,24.14,44.9,21.9,25.4,49.6,24,11.1,198.9,5.38,9.92,0.22,15.4,39.1,90.1,0.094,0.371,3.9
Gamma RZR Rx 16,892,40,Fast,Polyester,1.2,NA,2.1,3,3.9,37.31,36.1,26.2,38.6,75.9,15,7.7,252.6,4.21,11.18,-0.13,15.2,24.7,95.6,0.094,0.371,3.9
Gamma RZR Rx 16,893,62,Medium,Polyester,1.2,NA,2.1,3,3.9,37.29,34,31.8,48.7,86,32.4,14.9,182.9,5.38,9.94,0.38,15.7,39.6,85.4,0.094,0.371,3.9
Gamma RZR Rx 17,894,51,Fast,Polyester,1.23,NA,4.2,5.5,3.9,36.27,34.8,32,46.7,83.1,33.3,15.9,185.2,4.37,10.08,0.13,14.6,28.7,88.2,0.094,0.448,4.8
Gamma Solace 16 (1.32),895,51,Fast,Nylon,1.32,NA,4.2,5.5,3.9,39.91,35.1,32.2,37.5,77.4,31.1,15.8,146.9,5.29,5.52,0.22,11,21.7,92,0.142,0.502,3.5
Gamma Solace 17 (1.27),896,51,Fast,Nylon,1.27,NA,4.2,5.5,3.9,42.01,34.6,32,37.3,79.4,31.7,16.3,148,4.15,4.56,0.2,8.8,17.6,93.5,0.147,0.516,3.5
Gamma Synthetic Gut 16,897,51,Medium,Nylon,1.3,1.32,NA,NA,7.9,29.79,44,20.3,17,46.7,22.7,,164.6,6.17,3.86,0.05,10.1,25.4,94.5,0.113,0.402,3.6
Gamma Synthetic Gut 16,898,40,Fast,Nylon,1.3,1.32,NA,NA,7.9,39.65,40,18.5,16.5,56.2,14.1,,218.9,7.39,3.5,0.09,11,17.8,98.2,0.113,0.402,3.6
Gamma Synthetic Gut 16,899,62,Medium,Nylon,1.3,1.32,NA,NA,7.9,29.66,39.3,28.8,33.5,63.1,23.7,,200.6,7.43,3.93,0.09,11.5,22.6,95.5,0.113,0.402,3.6
Gamma Synthetic Gut 16,900,51,Fast,Nylon,1.3,1.32,NA,NA,7.9,50.85,36.3,17,15.4,66.4,31.7,,158.9,6.17,3.97,0.18,10.4,26,88.9,0.113,0.402,3.6
Gamma Synthetic Gut 16,901,62,Fast,Nylon,1.3,1.32,NA,NA,7.9,39.36,36.2,26,33.5,72.8,24.8,,228,7.39,3.83,0.05,11.2,18.3,97,0.113,0.402,3.6
Gamma Synthetic Gut 16,902,40,Slow,Nylon,1.3,1.32,NA,NA,7.9,29.55,36.7,34,45.2,74.7,33.8,,185.7,7.43,4.17,0.18,11.7,23.2,92.9,0.113,0.402,3.6
Gamma Synthetic Gut 16,903,51,Slow,Nylon,1.3,1.32,NA,NA,7.9,50.52,33.5,24,32.2,82.7,34.8,,220.6,7.39,4.03,0.16,11.5,18.8,95.8,0.113,0.402,3.6
Gamma Synthetic Gut 16,904,40,Medium,Nylon,1.3,1.32,NA,NA,7.9,39.12,34.1,31.7,46.1,85.1,11.9,,166.3,6.17,3.73,0,9.9,24.9,95.5,0.113,0.402,3.6
Gamma Synthetic Gut 16,905,62,Slow,Nylon,1.3,1.32,NA,NA,7.9,50.32,31.7,29,45.6,95.9,13,,196,7.43,3.64,0.03,11,21.9,98.2,0.113,0.402,3.6
Gamma Synthetic Gut 17 (1.25),906,51,Fast,Nylon,1.25,1.32,NA,NA,7.9,44.59,33.9,31.8,40.1,84.7,33.7,16.6,160.6,3.55,2.58,0.12,6.2,12.3,94.1,0.086,0.435,5.1
Gamma Synthetic Gut 17 W/wearguard (1.22),907,51,Fast,Nylon,1.22,1.32,NA,NA,7.9,43.55,34.3,32,40.4,84,33.6,16.3,160.6,3.57,3.6,0.16,7.3,14.4,93.7,0.089,0.442,5
Gamma Synthetic Gut 18 (1.18),908,51,Fast,Nylon,1.18,1.32,NA,NA,7.9,43.15,34.1,32,41.5,84.7,33.9,16.4,164.6,3.81,3.76,0.15,7.7,15.2,92.7,0.082,0.463,5.6
Gamma Synthtic Gut 15L W/wearguard (1.38),909,51,Fast,Nylon,1.38,1.32,NA,NA,7.9,42.29,34,32,42.3,84.5,33.8,16.4,167.4,4.5,3.93,0.17,8.6,17,92.9,0.099,0.468,4.7
Gamma TNT2 15L (1.40),910,51,Fast,Nylon,1.4,1.32,NA,NA,7.9,42.98,33.4,31.1,43,86,33.5,16.6,180.6,4.85,2.89,0.16,7.9,15.6,92.7,0.078,0.447,5.7
Gamma TNT2 16,911,51,Fast,Nylon,1.32,1.29,7.6,8.5,9.7,30.63,39.7,29,31.3,62,31,,148.6,5.69,3.55,0.15,9.5,23.7,91.2,0.125,0.399,3.2
Gamma TNT2 16,912,62,Fast,Nylon,1.32,1.29,7.6,8.5,9.7,50.43,36.9,17,13.7,64.2,24.2,,206.3,7.74,3.92,0.11,11.7,19.1,95.6,0.125,0.399,3.2
Gamma TNT2 16,913,40,Slow,Nylon,1.32,1.29,7.6,8.5,9.7,40.04,36.5,26.1,30.9,71,33,,170.9,6.73,4.06,0.15,11,21.6,91.6,0.125,0.399,3.2
Gamma TNT2 16,914,51,Slow,Nylon,1.32,1.29,7.6,8.5,9.7,30.45,37.2,34.1,42.3,72.8,34.2,,193.2,7.74,4.21,0.18,12.1,19.6,93.9,0.125,0.399,3.2
Gamma TNT2 16,915,40,Medium,Nylon,1.32,1.29,7.6,8.5,9.7,50.08,34.1,24.2,29.8,79.8,11.7,,155.4,5.69,3.2,0.04,9,22.5,96.2,0.125,0.399,3.2
Gamma TNT2 16,916,62,Slow,Nylon,1.32,1.29,7.6,8.5,9.7,39.93,34.4,31.9,42.8,82.7,12.4,,178.9,6.73,3.33,0.02,10.1,19.9,97.6,0.125,0.399,3.2
Gamma TNT2 16,917,51,Medium,Nylon,1.32,1.29,7.6,8.5,9.7,49.79,32.3,29.8,42.1,91.9,22.5,,152,5.69,3.37,0.11,9.3,23.1,93.7,0.125,0.399,3.2
Gamma TNT2 16,918,40,Fast,Nylon,1.32,1.29,7.6,8.5,9.7,30.8,44.3,20.2,15.7,46.5,13.6,,193.7,7.74,3.57,0.02,11.2,18.4,99.2,0.125,0.399,3.2
Gamma TNT2 16,919,62,Medium,Nylon,1.32,1.29,7.6,8.5,9.7,40.66,40,18.1,14.3,55.1,23.1,,185.2,6.73,3.95,0.02,10.8,21.1,94.3,0.125,0.399,3.2
Gamma TNT2 17 (1.27),920,51,Fast,Nylon,1.27,1.29,1.8,2.7,9.7,44.12,34.3,32,39.7,83.8,33.6,16.4,157.7,3.24,3.36,0.11,6.6,13.2,94.9,0.087,0.46,5.3
Gamma TNT2 18 (1.17),921,51,Fast,Nylon,1.17,1.29,1.8,2.7,9.7,42.69,33.9,31.9,41.5,84.2,33.6,16.3,165.7,4.41,3.62,0.18,8.2,16.2,92.9,0.081,0.455,5.6
Gamma TNT2 Pro Plus 16,922,51,Fast,Nylon,1.3,1.37,NA,NA,12.4,28.78,40.4,29.1,28.7,57.6,28.9,,134.3,6.95,4.23,0.15,11.2,28.6,89.3,0.141,0.441,3.1
Gamma TNT2 Pro Plus 16,923,62,Fast,Nylon,1.3,1.37,NA,NA,12.4,48.16,37.4,17.1,13.5,61.5,23.6,,185.2,8.38,5.75,0.11,14.3,23.1,96.2,0.141,0.441,3.1
Gamma TNT2 Pro Plus 16,924,40,Slow,Nylon,1.3,1.37,NA,NA,12.4,38.1,37.2,26.8,29.1,67.3,31.1,,158.3,8.11,4.82,0.19,13.2,25.9,94.3,0.141,0.441,3.1
Gamma TNT2 Pro Plus 16,925,51,Slow,Nylon,1.3,1.37,NA,NA,12.4,28.51,38,34.3,39,67.5,32.9,,182.3,8.38,6.11,0.31,14.8,24,94.9,0.141,0.441,3.1
Gamma TNT2 Pro Plus 16,926,40,Medium,Nylon,1.3,1.37,NA,NA,12.4,47.61,34.7,24.9,28.2,75.9,10.8,,148,6.95,3.74,0,10.8,26.9,96.4,0.141,0.441,3.1
Gamma TNT2 Pro Plus 16,927,62,Slow,Nylon,1.3,1.37,NA,NA,12.4,37.79,35.1,32,39.9,77.6,12.2,,161.7,8.11,4.11,0.13,12.3,24.3,97.6,0.141,0.441,3.1
Gamma TNT2 Pro Plus 16,928,51,Medium,Nylon,1.3,1.37,NA,NA,12.4,47.25,32.9,30,40.4,87.5,20.9,,137.7,6.95,3.96,0.09,11,27.7,93.5,0.141,0.441,3.1
Gamma TNT2 Pro Plus 16,929,40,Fast,Nylon,1.3,1.37,NA,NA,12.4,29,44.8,19.9,14.6,43.4,13.1,,186.9,8.38,5.2,0.11,13.7,22.2,96.4,0.141,0.441,3.1
Gamma TNT2 Pro Plus 16,930,62,Medium,Nylon,1.3,1.37,NA,NA,12.4,38.5,40.7,18.7,13.9,52.5,22.5,,164.6,8.11,4.51,0.11,12.8,25.1,94.7,0.141,0.441,3.1
Gamma TNT2 Pro Plus 17L (1.24),931,51,Fast,Nylon,1.24,1.37,NA,NA,12.4,42.05,34.6,32,37.7,79.6,31.9,16.1,149.2,4.34,4.33,0.29,9,17.7,93.5,0.11,0.505,4.6
Gamma TNT2 Rx 16,932,62,Slow,Nylon,1.34,1.35,NA,NA,9.7,38.98,34.5,31.4,42.1,81.1,12.3,,182.9,7.12,4.11,0,11.2,22.1,96.6,0.105,0.471,4.5
Gamma TNT2 Rx 16,933,40,Medium,Nylon,1.34,1.35,NA,NA,9.7,48.44,32.4,29.9,41.5,89.7,13.3,,187.5,7.96,4.56,0.2,12.8,20.6,97.4,0.105,0.471,4.5
Gamma TNT2 Rx 16,934,51,Medium,Nylon,1.34,1.35,NA,NA,9.7,29.75,44.3,20.5,15,44.8,21.7,,150.9,6.46,4.01,0.05,10.6,26.5,93.3,0.105,0.471,4.5
Gamma TNT2 Rx 16,935,62,Medium,Nylon,1.34,1.35,NA,NA,9.7,39.49,39.9,18.1,14.8,54.2,22.6,,179.5,7.12,4.37,0.09,11.5,22.8,94.7,0.105,0.471,4.5
Gamma TNT2 Rx 16,936,40,Fast,Nylon,1.34,1.35,NA,NA,9.7,49.22,37.2,17,13.5,62.6,24.5,,188,7.96,5.05,0.07,13,21.2,96,0.105,0.471,4.5
Gamma TNT2 Rx 16,937,51,Fast,Nylon,1.34,1.35,NA,NA,9.7,29.22,39.6,28.9,30.9,60.2,29.2,,154.9,6.46,4.15,0.13,10.8,27.1,91.2,0.105,0.471,4.5
Gamma TNT2 Rx 16,938,62,Fast,Nylon,1.34,1.35,NA,NA,9.7,39.23,36.6,26.1,30,69.2,31.9,,173.2,7.12,4.62,0.15,11.9,23.4,93.7,0.105,0.471,4.5
Gamma TNT2 Rx 16,939,40,Slow,Nylon,1.34,1.35,NA,NA,9.7,48.73,34.2,25.1,29.1,77.8,33.6,,187.5,7.96,5.34,0.24,13.5,21.9,93.3,0.105,0.471,4.5
Gamma TNT2 Rx 16,940,51,Slow,Nylon,1.34,1.35,NA,NA,9.7,29.08,37.2,33,41.7,70.6,11.5,,146.3,6.46,3.48,0.29,10.1,25.8,97.8,0.105,0.471,4.5
Gamma TNT2 Rx 17 (1.25),941,51,Fast,Nylon,1.25,1.35,NA,NA,9.7,43.02,34.8,32.1,37.5,80.5,32.3,15.9,148,3.88,3.82,0.18,7.9,15.5,93.3,0.088,0.461,5.2
Gamma TNT2 Touch 16,942,51,Fast,Nylon,1.32,NA,6.4,8.2,9.7,37.9,40.6,19,15.7,53.6,22.1,,174.3,6.09,6.81,0.07,13,25.6,93.9,0.125,0.42,3.4
Gamma TNT2 Touch 16,943,40,Fast,Nylon,1.32,NA,6.4,8.2,9.7,48.4,34.3,24.1,28.4,76.7,32.4,,178.3,5.98,7.58,0.33,13.9,22.5,94.7,0.125,0.42,3.4
Gamma TNT2 Touch 16,944,62,Slow,Nylon,1.32,NA,6.4,8.2,9.7,25.84,45.9,22,16.8,42.8,20.7,,133.2,6.44,7.36,0.11,13.9,35.1,92,0.125,0.42,3.4
Gamma TNT2 Touch 16,945,51,Slow,Nylon,1.32,NA,6.4,8.2,9.7,37.82,37.1,26.2,29.5,67.5,30.6,,153.7,6.09,6.95,0.22,13.2,26.1,92.7,0.125,0.42,3.4
Gamma TNT2 Touch 16,946,62,Medium,Nylon,1.32,NA,6.4,8.2,9.7,48.18,32.6,29.8,38.8,87.1,28.3,,125.2,6.44,7.43,0.24,14.1,35.6,87.8,0.125,0.42,3.4
Gamma TNT2 Touch 16,947,40,Slow,Nylon,1.32,NA,6.4,8.2,9.7,25.89,41.4,30,29.5,55.3,13.4,,198.3,5.98,7.1,0,13,21.2,95.3,0.125,0.42,3.4
Gamma TNT2 Touch 16,948,51,Medium,Nylon,1.32,NA,6.4,8.2,9.7,37.68,35.1,32,38.8,76.5,12.7,,176,6.09,6.73,-0.05,12.8,25.2,98.2,0.125,0.42,3.4
Gamma TNT2 Touch 16,949,62,Fast,Nylon,1.32,NA,6.4,8.2,9.7,25.82,38.9,35.3,38.4,64.2,23.1,,198.9,5.98,7.36,0.07,13.5,21.7,95.1,0.125,0.42,3.4
Gamma TNT2 Touch 16,950,40,Medium,Nylon,1.32,NA,6.4,8.2,9.7,48.66,37,17.1,14.3,62.8,11.7,,141.7,6.44,7.41,-0.05,13.9,34.8,97.6,0.125,0.42,3.4
Gamma TNT2 Touch 17 (1.27),951,51,Fast,Nylon,1.27,NA,1.8,3.6,9.7,36.63,36.1,33.7,36.8,73.4,30.9,15.2,132,5.4,8.69,0.2,14.3,28.2,92.4,0.124,0.424,3.4
Gamma TNT2 Tour 16 (1.32),952,51,Fast,Nylon,1.32,NA,1.8,3.6,9.7,41.12,34.4,32,39.7,80.7,32.3,15.9,157.2,4.19,5.41,0.11,9.7,19.1,92.9,0.092,0.481,5.2
Gamma TNT2 Tour 17 (1.27),953,51,Fast,Nylon,1.27,NA,1.8,3.6,9.7,40.9,34.6,32,39.2,80,32,16,155.4,3.86,5.96,0.15,9.9,19.7,92.2,0.1,0.454,4.5
Gamma WearGuard Synthetic Gut 16,954,40,Fast,Nylon,1.3,1.31,NA,NA,9.1,40.15,40,18.5,15.2,55.3,22.7,,178.9,6.62,4.15,0.06,10.8,21.3,92.9,0.13,0.363,2.8
Gamma WearGuard Synthetic Gut 16,955,62,Medium,Nylon,1.3,1.31,NA,NA,9.1,29.19,40,29,31.5,60.6,29.9,,144,6.42,4.21,0.15,10.8,27.2,88.9,0.13,0.363,2.8
Gamma WearGuard Synthetic Gut 16,956,51,Fast,Nylon,1.3,1.31,NA,NA,9.1,49.44,37.3,18.1,13.7,63.1,24.3,,193.7,8.05,4.94,-0.05,13,21,95.3,0.13,0.363,2.8
Gamma WearGuard Synthetic Gut 16,957,62,Fast,Nylon,1.3,1.31,NA,NA,9.1,39.95,36.6,26,30,69.9,32.4,,165.2,6.62,4.37,0.17,11.2,22,92,0.13,0.363,2.8
Gamma WearGuard Synthetic Gut 16,958,40,Slow,Nylon,1.3,1.31,NA,NA,9.1,29.06,37.6,34.1,41,70.1,33.6,,186.3,8.05,5.05,0.17,13.2,21.5,94.9,0.13,0.363,2.8
Gamma WearGuard Synthetic Gut 16,959,51,Slow,Nylon,1.3,1.31,NA,NA,9.1,48.75,34.4,24.9,29.5,78.3,11.9,,149.2,6.42,4.1,-0.11,10.4,26.2,95.6,0.13,0.363,2.8
Gamma WearGuard Synthetic Gut 16,960,40,Medium,Nylon,1.3,1.31,NA,NA,9.1,39.73,34.6,31.9,41.5,81.1,12.8,,180.6,6.62,3.95,0,10.6,20.8,99.2,0.13,0.363,2.8
Gamma WearGuard Synthetic Gut 16,961,62,Slow,Nylon,1.3,1.31,NA,NA,9.1,48.64,32.6,30,41.2,89.7,22,,152,6.42,4.08,0.08,10.6,26.7,93.5,0.13,0.363,2.8
Gamma WearGuard Synthetic Gut 16,962,51,Medium,Nylon,1.3,1.31,NA,NA,9.1,29.17,44.9,21,16.1,45.4,14.3,,170.3,8.05,4.25,0,12.3,19.9,97.2,0.13,0.363,2.8
Gamma Zo Black Ice 17 (1.23),963,51,Slow,Polyester,1.23,1.23,2.4,3.6,4.5,17.22,38.5,34.4,53.6,70.8,33.7,,237.2,9.08,11.74,0.46,21.2,34.5,89.7,0.11,0.402,3.7
Gamma Zo Black Ice 17 (1.23),964,40,Medium,Polyester,1.23,1.23,2.4,3.6,4.5,40.92,34.2,24.2,39.7,80.7,12.1,,221.7,7.32,15.74,-0.17,22.9,57.7,90.6,0.11,0.402,3.7
Gamma Zo Black Ice 17 (1.23),965,62,Slow,Polyester,1.23,1.23,2.4,3.6,4.5,30.25,34.6,31.8,52.5,82.7,13.6,,253.7,8.09,13.02,-0.36,20.7,40.9,95.8,0.11,0.402,3.7
Gamma Zo Black Ice 17 (1.23),966,51,Medium,Polyester,1.23,1.23,2.4,3.6,4.5,40.92,32.4,29.5,50.7,91.5,22.1,,189.2,7.32,15.19,0.36,22.9,57.6,84.3,0.11,0.402,3.7
Gamma Zo Black Ice 17 (1.23),967,40,Fast,Polyester,1.23,1.23,2.4,3.6,4.5,16.63,46.5,22.2,26.9,43.7,14.2,,284,9.08,12.4,-0.44,20.9,34.1,97.2,0.11,0.402,3.7
Gamma Zo Black Ice 17 (1.23),968,62,Medium,Polyester,1.23,1.23,2.4,3.6,4.5,29.61,41.1,19.9,24.9,54.5,23.3,,244.6,8.09,12.4,0.22,20.7,40.8,90.8,0.11,0.402,3.7
Gamma Zo Black Ice 17 (1.23),969,51,Fast,Polyester,1.23,1.23,2.4,3.6,4.5,17.18,41.2,30,41.7,58.9,30.4,,184,7.32,15.15,0.46,22.9,57.8,81,0.11,0.402,3.7
Gamma Zo Black Ice 17 (1.23),970,62,Fast,Polyester,1.23,1.23,2.4,3.6,4.5,40.26,37.7,18,22.7,62.8,24.4,,277.2,9.08,11.74,0.13,20.9,33.9,92.4,0.11,0.402,3.7
Gamma Zo Black Ice 17 (1.23),971,40,Slow,Polyester,1.23,1.23,2.4,3.6,4.5,30.23,36.8,26.1,41,71.2,32.9,,211.5,8.09,12.38,0.44,20.9,41.2,87.2,0.11,0.402,3.7
Gamma Zo Black Ice 18 (1.18),972,40,Fast,Polyester,1.18,1.18,3,3.6,5.2,30.52,40.9,19.9,24,54.5,23.1,,233.7,8.25,11.51,0.02,19.8,39,91.4,0.108,0.431,4
Gamma Zo Black Ice 18 (1.18),973,62,Medium,Polyester,1.18,1.18,3,3.6,5.2,19.73,40.5,29.5,40.1,59.8,30.3,,181.2,7.08,12.9,0.53,20.5,51.7,81.9,0.108,0.431,4
Gamma Zo Black Ice 18 (1.18),974,51,Fast,Polyester,1.18,1.18,3,3.6,5.2,39.03,38.3,18,22.1,61.1,24.3,,246.9,8.07,13.91,0.16,22.1,35.9,92.9,0.108,0.431,4
Gamma Zo Black Ice 18 (1.18),975,62,Fast,Polyester,1.18,1.18,3,3.6,5.2,30.96,36.9,26.2,39.5,70.3,32.3,,199.5,8.25,11.38,0.44,20.1,39.6,87.8,0.108,0.431,4
Gamma Zo Black Ice 18 (1.18),976,40,Slow,Polyester,1.18,1.18,3,3.6,5.2,19.71,37.9,34,51.6,71.2,33.3,,221.7,8.07,13.87,0.51,22.5,36.4,88.5,0.108,0.431,4
Gamma Zo Black Ice 18 (1.18),977,51,Slow,Polyester,1.18,1.18,3,3.6,5.2,39.76,34.8,25,37.9,77.6,12.4,,217.7,7.08,13.45,-0.24,20.3,51.1,93.3,0.108,0.431,4
Gamma Zo Black Ice 18 (1.18),978,40,Medium,Polyester,1.18,1.18,3,3.6,5.2,31.09,34.8,31.9,49.8,80.9,13.6,,245.2,8.25,11.95,-0.44,19.8,39,94.3,0.108,0.431,4
Gamma Zo Black Ice 18 (1.18),979,62,Slow,Polyester,1.18,1.18,3,3.6,5.2,39.8,33,30,49,88.9,22.1,,188,7.08,12.88,0.33,20.3,51.1,85.6,0.108,0.431,4
Gamma Zo Black Ice 18 (1.18),980,51,Medium,Polyester,1.18,1.18,3,3.6,5.2,19.16,45.7,22,26,45.2,13.7,,276.6,8.07,14.64,-0.48,22.3,36,95.5,0.108,0.431,4
Gamma Zo Dart 17 (1.25),981,51,Fast,Polyester,1.25,1.18,9.1,10,5.2,37.37,33.7,31.5,50.5,87.8,34.5,16.2,206.9,3.95,9.4,0.22,13.5,26.7,88.7,0.085,0.452,5.3
Gamma Zo Ice 16,982,62,Fast,Polyester,1.27,1.27,1.5,NA,3,32.02,36.3,26,42.8,74.7,32.9,,223.5,6.68,12.02,0.49,19.2,37.8,85.2,0.102,0.43,4.2
Gamma Zo Ice 16,983,40,Slow,Polyester,1.27,1.27,1.5,NA,3,23.62,36.3,32.8,54.5,78.1,34.4,,240.6,9.39,12.51,0.55,22.5,36.4,87.6,0.102,0.43,4.2
Gamma Zo Ice 16,984,51,Slow,Polyester,1.27,1.27,1.5,NA,3,39.87,34.5,24.7,41,80.9,13.5,,261.2,4.61,11.82,-0.16,16.3,41,94.7,0.102,0.43,4.2
Gamma Zo Ice 16,985,40,Medium,Polyester,1.27,1.27,1.5,NA,3,32.02,34.4,31,52.9,84.9,13.9,,281.2,6.68,12.44,-0.15,19,37.4,94.3,0.102,0.43,4.2
Gamma Zo Ice 16,986,62,Slow,Polyester,1.27,1.27,1.5,NA,3,39.84,32.8,29.8,52.5,92.4,23.9,,230.9,4.61,11.42,0.29,16.3,41.1,87.6,0.102,0.43,4.2
Gamma Zo Ice 16,987,51,Medium,Polyester,1.27,1.27,1.5,NA,3,23.26,43.2,20.9,28.2,51.4,14.3,,304,9.39,13.03,-0.37,22.1,35.7,96,0.102,0.43,4.2
Gamma Zo Ice 16,988,40,Fast,Polyester,1.27,1.27,1.5,NA,3,31.6,40.4,19.3,26,57.6,24.3,,256.6,6.68,12.02,0.27,19,37.4,90.4,0.102,0.43,4.2
Gamma Zo Ice 16,989,62,Medium,Polyester,1.27,1.27,1.5,NA,3,23.66,38.5,28,44.5,68.1,32,,204.6,4.61,11.46,0.31,16.3,41.3,82.6,0.102,0.43,4.2
Gamma Zo Ice 16,990,51,Fast,Polyester,1.27,1.27,1.5,NA,3,39.32,38.1,18,24.3,63.5,25,,273.2,9.39,12.48,0.2,22.1,35.8,92.4,0.102,0.43,4.2
Gamma Zo Magic 16,991,62,Slow,Polyester,1.27,1.28,1.8,2.4,3,43.37,31.8,28.9,53.1,96.4,13.7,,321.2,6.37,10.44,-0.14,16.8,32.9,94.9,0.097,0.395,4.1
Gamma Zo Magic 16,992,51,Medium,Polyester,1.27,1.28,1.8,2.4,3,22.54,42.9,20.6,28.4,50.9,24,,238.3,5.49,11.42,0.31,17.2,43.4,87.2,0.097,0.395,4.1
Gamma Zo Magic 16,993,40,Fast,Polyester,1.27,1.28,1.8,2.4,3,33.91,38.9,18.2,26.2,60.2,14.9,,290.3,7.12,11.62,-0.15,18.5,30.1,98,0.097,0.395,4.1
Gamma Zo Magic 16,994,62,Medium,Polyester,1.27,1.28,1.8,2.4,3,22.78,38.2,28,45.9,68.6,24.4,,276.6,6.37,10.19,0.18,16.8,33,92.7,0.097,0.395,4.1
Gamma Zo Magic 16,995,51,Fast,Polyester,1.27,1.28,1.8,2.4,3,43,37.5,18,23.2,66.2,32.5,,229.2,5.49,11.42,0.38,17.2,43.6,85.2,0.097,0.395,4.1
Gamma Zo Magic 16,996,62,Fast,Polyester,1.27,1.28,1.8,2.4,3,34.16,35.3,25.2,43.2,77.4,25.4,,290.9,7.12,11.25,0.06,18.5,29.9,95.3,0.097,0.395,4.1
Gamma Zo Magic 16,997,40,Slow,Polyester,1.27,1.28,1.8,2.4,3,22.78,35.7,32.1,58.2,80.9,33.4,,248,6.37,10.24,0.48,17.2,33.7,89.3,0.097,0.395,4.1
Gamma Zo Magic 16,998,51,Slow,Polyester,1.27,1.28,1.8,2.4,3,43.37,33.4,24,41.2,84.7,34.9,,257.7,7.12,11.25,0.39,18.7,30.4,90.1,0.097,0.395,4.1
Gamma Zo Magic 16,999,40,Medium,Polyester,1.27,1.28,1.8,2.4,3,34.11,33.3,30,54.9,89.1,13.1,,270.3,5.49,11.66,-0.02,17.2,43.2,95.3,0.097,0.395,4.1
Gamma Zo Power 16L,1000,40,Medium,Polyester,1.25,1.27,2.1,3.9,5.2,33.76,33.6,30.1,54.2,88,13,,249.2,9.99,18.44,-0.16,28.2,55.7,93.1,0.132,0.383,2.9
Gamma Zo Power 16L,1001,62,Slow,Polyester,1.25,1.27,2.1,3.9,5.2,13.94,47.9,23.4,28.9,42.8,21.5,,190.3,6.46,18.74,0.6,25.8,65,81.4,0.132,0.383,2.9
Gamma Zo Power 16L,1002,51,Medium,Polyester,1.25,1.27,2.1,3.9,5.2,22.29,43.5,21,27.1,49.4,13.9,,284.6,12.39,16.05,-0.22,28.2,45.7,94.9,0.132,0.383,2.9
Gamma Zo Power 16L,1003,40,Fast,Polyester,1.25,1.27,2.1,3.9,5.2,14.49,42.7,30.2,42.6,57.1,22.8,,219.5,9.99,17.91,0.46,28.4,55.9,87.6,0.132,0.383,2.9
Gamma Zo Power 16L,1004,62,Medium,Polyester,1.25,1.27,2.1,3.9,5.2,33.3,39.5,19,25.4,58.7,38.2,,223.5,6.46,18.81,0.53,25.8,65,76.4,0.132,0.383,2.9
Gamma Zo Power 16L,1005,51,Fast,Polyester,1.25,1.27,2.1,3.9,5.2,22.82,39,28,42.3,65,24.7,,258.3,12.39,15.55,0.17,28.2,45.5,90.8,0.132,0.383,2.9
Gamma Zo Power 16L,1006,62,Fast,Polyester,1.25,1.27,2.1,3.9,5.2,14.42,40.5,35.9,70.8,85.1,30.9,,193.2,9.99,17.95,0.82,28.7,56.7,81.7,0.132,0.383,2.9
Gamma Zo Power 16L,1007,40,Slow,Polyester,1.25,1.27,2.1,3.9,5.2,33.8,35.5,25.9,42.6,76.3,33,,243.5,12.39,15.59,0.64,28.7,46.4,86.7,0.132,0.383,2.9
Gamma Zo Power 16L,1008,51,Slow,Polyester,1.25,1.27,2.1,3.9,5.2,22.78,37,33.1,52,74.7,12.5,,213.7,6.46,19.29,-0.08,25.6,64.7,88.4,0.132,0.383,2.9
Gamma Zo Tour 16,1009,51,Fast,,1.3,1.33,1.8,2.7,4.2,24.06,42.7,20,28.2,52.5,24.3,,233.2,9.75,16.14,0.4,26.2,51.8,87.2,0.11,0.422,3.8
Gamma Zo Tour 16,1010,62,Fast,,1.3,1.33,1.8,2.7,4.2,18.1,40.3,29.2,44.8,62.8,30.9,,191.5,5.45,16.2,0.4,22.1,55.6,78.7,0.11,0.422,3.8
Gamma Zo Tour 16,1011,40,Slow,,1.3,1.33,1.8,2.7,4.2,34.73,39.4,18.3,25.8,60.4,25.1,,283.5,11.88,14.56,0.22,26.7,43.2,90.2,0.11,0.422,3.8
Gamma Zo Tour 16,1012,51,Slow,,1.3,1.33,1.8,2.7,4.2,24.83,38,27.9,44.8,69.7,32.6,,214.9,9.75,16.19,0.61,26.5,52.3,82.8,0.11,0.422,3.8
Gamma Zo Tour 16,1013,40,Medium,,1.3,1.33,1.8,2.7,4.2,18.04,38.2,34,54.5,72.5,34.1,,250.3,11.88,14.58,0.6,27.1,43.8,87.2,0.11,0.422,3.8
Gamma Zo Tour 16,1014,62,Slow,,1.3,1.33,1.8,2.7,4.2,35.3,35,25.2,44.3,79.6,12.8,,242.3,5.45,16.4,0,21.8,55.1,89.5,0.11,0.422,3.8
Gamma Zo Tour 16,1015,51,Medium,,1.3,1.33,1.8,2.7,4.2,24.78,36,32.4,55.6,80.5,13.1,,286.9,9.75,16.91,-0.55,26,51.5,94.7,0.11,0.422,3.8
Gamma Zo Tour 16,1016,40,Fast,,1.3,1.33,1.8,2.7,4.2,35.28,33.2,30.1,55.6,90.8,22.9,,213.2,5.45,16.14,0.39,22.1,55.4,84.6,0.11,0.422,3.8
Gamma Zo Tour 16,1017,62,Medium,,1.3,1.33,1.8,2.7,4.2,17.84,45.4,22,28.9,46.7,13.8,,313.2,11.88,15.13,-0.33,26.7,43.2,97.4,0.11,0.422,3.8
Gamma Zo Tour 17 (1.25),1018,40,Slow,Polyester,1.25,1.27,2.4,3.3,4.8,17.35,39,34.3,50.9,68.4,33.3,,239.5,11.25,14.72,0.51,26.5,42.9,85.9,0.109,0.408,3.7
Gamma Zo Tour 17 (1.25),1019,51,Slow,Polyester,1.25,1.27,2.4,3.3,4.8,35.74,35.1,25.4,41.7,77.4,12.3,,230.3,6.2,16.71,-0.24,22.7,57.1,92,0.109,0.408,3.7
Gamma Zo Tour 17 (1.25),1020,40,Medium,Polyester,1.25,1.27,2.4,3.3,4.8,25.73,36,32.1,51.6,77.4,12.9,,265.7,8.93,16.7,-0.25,25.4,50,93.7,0.109,0.408,3.7
Gamma Zo Tour 17 (1.25),1021,62,Slow,Polyester,1.25,1.27,2.4,3.3,4.8,35.77,33.3,30,53.1,88.9,22.3,,192,6.2,16.14,0.33,22.7,57.1,84.5,0.109,0.408,3.7
Gamma Zo Tour 17 (1.25),1022,51,Medium,Polyester,1.25,1.27,2.4,3.3,4.8,16.78,46.2,22.1,27.8,44.5,13.5,,308,11.25,15.45,-0.42,26.2,42.6,94.7,0.109,0.408,3.7
Gamma Zo Tour 17 (1.25),1023,40,Fast,Polyester,1.25,1.27,2.4,3.3,4.8,25.09,42.6,20.1,26.2,51.4,23.3,,217.7,8.93,16.04,0.24,25.1,49.7,87.8,0.109,0.408,3.7
Gamma Zo Tour 17 (1.25),1024,62,Medium,Polyester,1.25,1.27,2.4,3.3,4.8,17.35,41.2,29.9,42.3,59.5,29.2,,176.6,6.2,16.14,0.53,22.9,57.6,78.3,0.109,0.408,3.7
Gamma Zo Tour 17 (1.25),1025,51,Fast,Polyester,1.25,1.27,2.4,3.3,4.8,35.04,38.9,18.1,24.9,59.8,24.5,,262.9,11.25,14.75,0.15,26.2,42.4,91.8,0.109,0.408,3.7
Gamma Zo Tour 17 (1.25),1026,62,Fast,Polyester,1.25,1.27,2.4,3.3,4.8,25.75,38.1,27.8,41.5,67,31,,204,8.93,16.06,0.55,25.6,50.3,83.7,0.109,0.408,3.7
Gamma Zo Tour Rough 16,1027,51,Fast,Polyester,1.28,1.32,2.7,4.8,6.7,13.89,44.4,31.9,39,52.9,28.2,,139.4,7.61,18.17,0.72,26.5,66.8,76.7,0.083,0.505,6.1
Gamma Zo Tour Rough 16,1028,62,Fast,Polyester,1.28,1.32,2.7,4.8,6.7,37.04,39.1,18.3,22.3,59.3,24.4,,237.2,10.36,13.87,0.14,24.3,39.5,90.6,0.083,0.505,6.1
Gamma Zo Tour Rough 16,1029,40,Slow,Polyester,1.28,1.32,2.7,4.8,6.7,26.57,38.5,28,39,65.5,31.6,,186.9,9.33,14.8,0.66,24.7,48.9,85.9,0.083,0.505,6.1
Gamma Zo Tour Rough 16,1030,51,Slow,Polyester,1.28,1.32,2.7,4.8,6.7,13.91,42,37,47,60.9,32.6,,222.3,10.36,13.9,0.52,24.7,40.1,89.3,0.083,0.505,6.1
Gamma Zo Tour Rough 16,1031,40,Medium,Polyester,1.28,1.32,2.7,4.8,6.7,37.51,35.6,25.7,38.4,75.9,11.9,,185.2,7.61,18.61,-0.07,26.2,65.9,89.5,0.083,0.505,6.1
Gamma Zo Tour Rough 16,1032,62,Slow,Polyester,1.28,1.32,2.7,4.8,6.7,26.59,36.3,33,50.1,76.7,12.9,,250.9,9.33,15.22,-0.14,24.5,48.1,94.5,0.083,0.505,6.1
Gamma Zo Tour Rough 16,1033,51,Medium,Polyester,1.28,1.32,2.7,4.8,6.7,37.48,33.5,30,49.2,86.7,21.1,,154.9,7.61,18.19,0.44,26.2,66.1,80.6,0.083,0.505,6.1
Gamma Zo Tour Rough 16,1034,40,Fast,Polyester,1.28,1.32,2.7,4.8,6.7,13.47,49.5,24,26.2,39.7,13.6,,270.9,10.36,14.34,-0.2,24.5,39.7,96.4,0.083,0.505,6.1
Gamma Zo Tour Rough 16,1035,62,Medium,Polyester,1.28,1.32,2.7,4.8,6.7,26.17,42.8,20.2,25.1,51.2,22.9,,202.3,9.33,14.82,0.31,24.5,48.2,90.1,0.083,0.505,6.1
Gamma Zo Twist 16,1036,62,Fast,Polyester,1.28,1.28,3,5.8,7,14.51,44,31.2,37.9,52.5,23.8,,226.3,9.94,16.17,0.17,26.2,42.6,93.9,0.085,0.4,4.7
Gamma Zo Twist 16,1037,40,Slow,Polyester,1.28,1.28,3,5.8,7,35.3,39.8,19,21.8,57.1,30.9,,190.3,8.73,14.12,0.64,23.4,46.3,86.7,0.085,0.4,4.7
Gamma Zo Twist 16,1038,51,Slow,Polyester,1.28,1.28,3,5.8,7,27.87,38.2,27.9,38.8,66.6,32.7,,206.3,9.94,16.19,0.46,26.7,43.1,89.3,0.085,0.4,4.7
Gamma Zo Twist 16,1039,40,Medium,Polyester,1.28,1.28,3,5.8,7,14.49,41.3,36.4,47.6,62,12.1,,186.9,7.76,17.84,-0.02,25.6,64.4,91.2,0.085,0.4,4.7
Gamma Zo Twist 16,1040,62,Slow,Polyester,1.28,1.28,3,5.8,7,35.63,36.1,26,37.7,73.2,12.8,,242.9,8.73,14.65,-0.24,23.2,45.6,97.6,0.085,0.4,4.7
Gamma Zo Twist 16,1041,51,Medium,Polyester,1.28,1.28,3,5.8,7,27.87,36.2,32.3,49,76.7,20.5,,158.3,7.76,17.42,0.4,25.6,64.4,83,0.085,0.4,4.7
Gamma Zo Twist 16,1042,40,Fast,Polyester,1.28,1.28,3,5.8,7,35.61,34.2,31,48.7,84.5,13.6,,244,9.94,16.5,-0.11,26.2,42.6,93.3,0.085,0.4,4.7
Gamma Zo Twist 16,1043,62,Medium,Polyester,1.28,1.28,3,5.8,7,14.09,49.1,24,26.5,40.6,23.2,,203.5,8.73,14.12,0.31,23.2,45.7,89.5,0.085,0.4,4.7
Gamma Zo Twist 16,1044,51,Fast,Polyester,1.28,1.28,3,5.8,7,27.34,42.5,20,24,51.2,28.2,,146.3,7.76,17.44,0.73,26,65.3,78,0.085,0.4,4.7
Gamma Zo Verve 16 (1.32),1045,51,Fast,Polyester,1.32,1.28,2.1,4.8,7,39.67,32.9,30.5,52.7,92.2,35.2,16.7,229.2,3.09,7.96,0.2,11.2,22.2,90.4,0.076,0.446,5.9
Gamma Zo Verve 17,1046,51,Slow,Polyester,1.25,NA,1.5,2.1,3,47.54,31.3,28.8,48.7,96.4,32.6,15.2,217.7,4.48,11.13,0.31,15.9,40.1,87.6,0.082,0.502,6.1
Gamma Zo Verve 17,1047,62,Medium,Polyester,1.25,NA,1.5,2.1,3,23.92,37.5,28,45.4,69.5,14.5,7.9,288,3.59,10.85,-0.22,14.3,23,96,0.082,0.502,6.1
Gamma Zo Verve 17,1048,40,Slow,Polyester,1.25,NA,1.5,2.1,3,38.23,32.6,30.1,51.4,89.5,13.7,7.7,285.2,3.22,9.57,-0.15,12.6,24.9,94.9,0.082,0.502,6.1
Gamma Zo Verve 17,1049,51,Medium,Polyester,1.25,NA,1.5,2.1,3,24.08,35.2,32.5,56.4,80.5,25.6,13.6,266.3,3.59,10.57,0.08,14.3,23.1,94.1,0.082,0.502,6.1
Gamma Zo Verve 17,1050,62,Fast,Polyester,1.25,NA,1.5,2.1,3,47.3,36.4,17.1,20.5,67.9,13.1,6.8,268,4.48,11.62,0,16.1,40.6,95.8,0.082,0.502,6.1
Gamma Zo Verve 17,1051,40,Medium,Polyester,1.25,NA,1.5,2.1,3,37.93,38.5,18.1,22.9,60.9,25,12.9,252,3.22,9.24,0.11,12.6,24.8,94.3,0.082,0.502,6.1
Gamma Zo Verve 17,1052,51,Fast,Polyester,1.25,NA,1.5,2.1,3,47.58,33,24,37.7,85.3,34.6,17.8,240,3.59,10.61,0.38,14.6,23.6,91.2,0.082,0.502,6.1
Gamma Zo Verve 17,1053,40,Fast,Polyester,1.25,NA,1.5,2.1,3,23.59,42.9,20.4,27.6,51.2,24.3,11.5,236.6,4.48,11.29,0.22,15.9,40.3,90.1,0.082,0.502,6.1
Gamma Zo Verve 17,1054,62,Slow,Polyester,1.25,NA,1.5,2.1,3,38.26,34.8,25.5,40.1,78.5,33.6,16.7,230.9,3.22,9.27,0.37,12.8,25.3,89.5,0.082,0.502,6.1
Genesis Black Magic 16 (1.29),1055,51,Fast,Polyester,1.29,NA,1.5,3,3,32.63,34.5,32,52.3,84.9,34,15.8,207.5,5.38,12.71,0.22,18.3,36.1,86.1,0.08,0.494,6.2
Gosen A.K. Control 16,1056,51,Fast,Nylon,1.3,1.31,7.9,9.4,10.3,28.95,40.8,29.7,29.3,58.2,23.8,,184.6,6.15,6.13,0.05,12.3,20,96.4,0.093,0.499,5.4
Gosen A.K. Control 16,1057,62,Fast,Nylon,1.3,1.31,7.9,9.4,10.3,49.68,37.4,17.7,13.9,63.7,29.8,,130.3,5.23,5.55,0.16,11,27.6,90.1,0.093,0.499,5.4
Gosen A.K. Control 16,1058,40,Slow,Nylon,1.3,1.31,7.9,9.4,10.3,39.67,37.3,26.3,29.3,69,31.6,,156.6,5.51,5.67,0.2,11.5,22.4,94.3,0.093,0.499,5.4
Gosen A.K. Control 16,1059,51,Slow,Nylon,1.3,1.31,7.9,9.4,10.3,49.46,34.8,24.7,27.6,77.2,33.4,,179.5,6.15,6.33,0.22,12.8,20.6,92.9,0.093,0.499,5.4
Gosen A.K. Control 16,1060,40,Medium,Nylon,1.3,1.31,7.9,9.4,10.3,28.91,38.4,35,39.2,68.1,12.2,,134.3,5.23,5.35,0.03,10.6,26.7,94.9,0.093,0.499,5.4
Gosen A.K. Control 16,1061,62,Slow,Nylon,1.3,1.31,7.9,9.4,10.3,39.54,35.2,32,39.5,78.9,12.9,,164,5.51,5.41,0,11,21.5,95.8,0.093,0.499,5.4
Gosen A.K. Control 16,1062,51,Medium,Nylon,1.3,1.31,7.9,9.4,10.3,49.26,33.1,30,39.7,89.1,21.6,,134.9,5.23,5.51,0.04,10.8,27.2,92.7,0.093,0.499,5.4
Gosen A.K. Control 16,1063,62,Medium,Nylon,1.3,1.31,7.9,9.4,10.3,29.11,45.3,21.7,15.7,44.8,14.1,,181.2,6.15,5.91,0,12.1,19.5,96.4,0.093,0.499,5.4
Gosen A.K. Control 16,1064,40,Fast,Nylon,1.3,1.31,7.9,9.4,10.3,39.8,40.8,19,14.6,54.2,22.7,,172.6,5.51,5.54,0.07,11,21.9,95.6,0.093,0.499,5.4
Gosen AK Control 17 (1.24),1065,51,Fast,Nylon,1.24,1.31,7.9,11.2,10.3,42.12,34.7,32,37.5,79.6,31.9,16.2,148.6,3.86,4.74,0.18,8.8,17.3,92.5,0.076,0.577,7.6
Gosen AK Pro 16,1066,40,Slow,Nylon,1.31,1.36,NA,NA,9.1,29.08,37.3,34,43,72.1,33.3,,204.6,8.2,4.48,0.2,12.8,20.9,93.9,0.093,0.398,4.3
Gosen AK Pro 16,1067,51,Slow,Nylon,1.31,1.36,NA,NA,9.1,49.33,34.2,25.2,30.2,79.6,11.7,,157.7,6.97,3.33,-0.05,10.1,25.8,95.6,0.093,0.398,4.3
Gosen AK Pro 16,1068,40,Medium,Nylon,1.31,1.36,NA,NA,9.1,39.78,34.3,31.6,42.8,82.5,12.7,,186.9,7.19,3.31,-0.09,10.4,20.5,97.4,0.093,0.398,4.3
Gosen AK Pro 16,1069,62,Slow,Nylon,1.31,1.36,NA,NA,9.1,49.06,32.4,29.1,42.6,91.7,22.4,,157.2,6.97,3.46,0.09,10.6,26.5,92.9,0.093,0.398,4.3
Gosen AK Pro 16,1070,51,Medium,Nylon,1.31,1.36,NA,NA,9.1,29.39,44.5,20.5,16.3,45.6,13.6,,201.7,8.2,3.68,0.12,11.9,19.4,99.4,0.093,0.398,4.3
Gosen AK Pro 16,1071,40,Fast,Nylon,1.31,1.36,NA,NA,9.1,40.22,40,18.3,15.4,55.6,22.9,,182.3,7.19,3.51,0.07,10.8,21.2,94.7,0.093,0.398,4.3
Gosen AK Pro 16,1072,62,Medium,Nylon,1.31,1.36,NA,NA,9.1,29.26,39.8,29,32.6,61.7,30.6,,150.9,6.97,3.64,0.13,10.8,27.1,89.5,0.093,0.398,4.3
Gosen AK Pro 16,1073,51,Fast,Nylon,1.31,1.36,NA,NA,9.1,49.86,37.1,17,14.3,64.2,25,,193.7,8.2,4.21,0.05,12.3,20.2,95.1,0.093,0.398,4.3
Gosen AK Pro 16,1074,62,Fast,Nylon,1.31,1.36,NA,NA,9.1,40.02,36.4,26,30.4,70.3,32.6,,173.7,7.19,3.75,0.16,11,21.9,92.7,0.093,0.398,4.3
Gosen AK Pro 17,1075,51,Medium,Nylon,1.22,1.25,7.3,8.8,10,30.36,44.4,21,15.9,46.3,21.5,,141.2,5.67,3.77,0.04,9.5,23.9,94.3,0.089,0.393,4.4
Gosen AK Pro 17,1076,40,Fast,Nylon,1.22,1.25,7.3,8.8,10,40.75,40.2,19,15.2,56,13.8,,189.2,6.57,5.07,-0.02,11.7,18.8,96.2,0.089,0.393,4.4
Gosen AK Pro 17,1077,62,Medium,Nylon,1.22,1.25,7.3,8.8,10,30.25,40.2,29,29.1,59.3,22.8,,174.3,5.47,4.68,0.04,10.1,20.1,94.7,0.089,0.393,4.4
Gosen AK Pro 17,1078,51,Fast,Nylon,1.22,1.25,7.3,8.8,10,50.1,37.2,17.3,13.9,63.9,30.4,,144.6,5.67,3.88,0.13,9.7,24.4,90.1,0.089,0.393,4.4
Gosen AK Pro 17,1079,62,Fast,Nylon,1.22,1.25,7.3,8.8,10,40.57,37,26.1,29.1,69.7,23.7,,192,6.57,5.29,0,11.9,19.2,95.6,0.089,0.393,4.4
Gosen AK Pro 17,1080,40,Slow,Nylon,1.22,1.25,7.3,8.8,10,30.14,37.7,34,41.2,71.2,32.5,,162.3,5.47,4.83,0.18,10.6,20.7,91.4,0.089,0.393,4.4
Gosen AK Pro 17,1081,51,Slow,Nylon,1.22,1.25,7.3,8.8,10,49.88,34.6,24.4,28,77.8,33.8,,183.5,6.57,5.47,0.22,12.3,19.9,92.9,0.089,0.393,4.4
Gosen AK Pro 17,1082,40,Medium,Nylon,1.22,1.25,7.3,8.8,10,40.42,34.9,32,41,81.4,12.2,,146.3,5.67,3.66,0.02,9.3,23.6,94.7,0.089,0.393,4.4
Gosen AK Pro 17,1083,62,Slow,Nylon,1.22,1.25,7.3,8.8,10,49.7,32.8,29.9,40.6,90.2,13.3,,171.5,5.47,4.5,-0.02,9.9,19.6,97.4,0.089,0.393,4.4
Gosen AK Pro CX 16 (1.30),1084,51,Fast,Nylon,1.3,1.25,2.7,3.9,10,43.68,33.8,31.7,39.2,82.9,32.9,16.4,158.3,3.64,3.4,0.13,7.1,14.1,92.5,0.073,0.478,6.5
Gosen AK Pro CX 17 (1.24),1085,51,Fast,Nylon,1.24,1.25,2.7,3.9,10,43.42,34,31.9,39,82.5,32.9,16.2,156.6,3.75,3.55,0.16,7.5,14.7,93.9,0.074,0.462,6.2
Gosen AK Pro Spin 15L (1.38),1086,51,Fast,Nylon,1.38,1.25,2.7,3.9,10,45.51,33.5,31,39.9,85.3,33.1,16.4,168.6,4.85,0.36,0.73,6,11.7,92.2,0.074,0.446,6
Gosen Compositemaster I 16,1087,62,Fast,Nylon,1.28,1.2 x,7.9,9.1,10.3,29.92,40.5,29.1,29.8,59.8,30.5,,138.3,5.27,4.63,0.15,10.1,25.3,90.8,0.083,0.345,4.2
Gosen Compositemaster I 16,1088,40,Slow,Nylon,1.28,1.2 x,7.9,9.1,10.3,50.21,37.4,17.3,13.5,63.7,23.9,,192.6,6.68,5.18,0.05,11.9,19.3,96.6,0.083,0.345,4.2
Gosen Compositemaster I 16,1089,51,Slow,Nylon,1.28,1.2 x,7.9,9.1,10.3,40.26,37.1,26.7,30,70.1,32.7,,165.2,5.8,4.83,0.18,10.8,21.3,91.8,0.083,0.345,4.2
Gosen Compositemaster I 16,1090,40,Medium,Nylon,1.28,1.2 x,7.9,9.1,10.3,29.79,38,34.6,40.8,70.6,34,,184.6,6.68,5.38,0.2,12.3,19.9,93.9,0.083,0.345,4.2
Gosen Compositemaster I 16,1091,62,Slow,Nylon,1.28,1.2 x,7.9,9.1,10.3,49.88,34.7,24.5,28.4,78.3,12,,140,5.27,4.34,0.07,9.7,24.4,94.7,0.083,0.345,4.2
Gosen Compositemaster I 16,1092,51,Medium,Nylon,1.28,1.2 x,7.9,9.1,10.3,40.09,34.9,32,41.7,81.8,13.1,,165.2,5.8,4.46,0.02,10.4,20.3,95.8,0.083,0.345,4.2
Gosen Compositemaster I 16,1093,40,Fast,Nylon,1.28,1.2 x,7.9,9.1,10.3,49.68,32.8,30,41,90.6,21.8,,142.9,5.27,4.5,0.06,9.9,24.8,92.5,0.083,0.345,4.2
