Repository: rdowd003/String-Recommender

Tennis String Recommender

Data obtained from Tennis Warehouse University - String Performance Database
(http://twu.tennis-warehouse.com/learning_center/reporter2.php)


***************************** Original Dataset ****************************

Original Column Name	Formatted Name	Units (if app.)
String	string	N/A
none	string_code	0-4752
Ref. Ten. (lbs)	ref_t	lbs
Swing Speed	swing_speed	fast/med/slow
Material	material	N/A
Gauge Nominal (mm)	gauge_nom	mm
Gauge Acutal (mm)	gauce_ac	mm
Stretch at 40 lbs (%)	stretch_40	lbs (%)
Stretch at 51 lbs (%)	stretch_51	lbs (%)
Stretch at 62 lbs (%)	stretch_62	lbs (%)
Actual Pre-impact Tension (lbs)	pre_t	lbs
Dwell Time (ms)	dwell	ms

File: tennis_strings.csv (part 5 of 18)
string,string_code,ref_t,swing_speed,material,gauge_nom,gauce_ac,stretch_40,stretch_51,stretch_62,pre_t,dwell,deflec,change_t,peak_t,peak_trans_force,avg_trans_force,stiffness,static_loss,stabiliz,impact_loss,total_loss,tension_loss,energy_return,sts_cof,stb_cof,spin_pot
Gosen Compositemaster I 16,1094,62,Medium,Nylon,1.28,1.2 x,7.9,9.1,10.3,30.08,44.9,21.1,15.4,45.4,13.8,,181.7,6.68,4.85,0,11.5,18.7,98,0.083,0.345,4.2
Gosen Compositemaster I 16,1095,51,Fast,Nylon,1.28,1.2 x,7.9,9.1,10.3,40.46,40.6,19,14.6,55.1,23.4,,170.9,5.8,4.66,0.04,10.6,20.7,94.1,0.083,0.345,4.2
Gosen Compositemaster II 16,1096,40,Medium,Nylon,1.28,1.0 x,9.1,10.6,12.1,39.03,35.7,32.2,38.4,77.4,13.2,,148,5.84,5.39,0,11.2,22.1,96.6,0.079,0.352,4.5
Gosen Compositemaster II 16,1097,62,Slow,Nylon,1.28,1.0 x,9.1,10.6,12.1,47.61,33.7,30.3,38.8,86.4,21.5,,128.6,5.89,4.78,0.07,10.8,27.1,92.7,0.079,0.352,4.5
Gosen Compositemaster II 16,1098,51,Medium,Nylon,1.28,1.0 x,9.1,10.6,12.1,29.15,45.9,21.9,14.3,43.7,13.9,,170.3,7.47,6.18,0,13.7,22.1,96.4,0.079,0.352,4.5
Gosen Compositemaster II 16,1099,40,Fast,Nylon,1.28,1.0 x,9.1,10.6,12.1,39.49,41.4,19.7,14.1,53.6,22.5,,152.6,5.84,5.68,0.06,11.5,22.8,94.3,0.079,0.352,4.5
Gosen Compositemaster II 16,1100,62,Medium,Nylon,1.28,1.0 x,9.1,10.6,12.1,29.02,41.4,30,28.4,57.3,29.7,,126.3,5.89,4.91,0.14,11,27.6,89.3,0.079,0.352,4.5
Gosen Compositemaster II 16,1101,51,Fast,Nylon,1.28,1.0 x,9.1,10.6,12.1,48.09,38.4,18,13.7,61.7,23.8,,173.2,7.47,6.49,0,13.9,22.6,96.2,0.079,0.352,4.5
Gosen Compositemaster II 16,1102,62,Fast,Nylon,1.28,1.0 x,9.1,10.6,12.1,39.2,37.9,27,27.6,66.6,31.1,,150.9,5.84,5.85,0.22,11.9,23.5,93.1,0.079,0.352,4.5
Gosen Compositemaster II 16,1103,40,Slow,Nylon,1.28,1.0 x,9.1,10.6,12.1,28.89,38.8,35.3,38.6,67.5,32.7,,171.5,7.47,6.66,0.25,14.3,23.3,94.1,0.079,0.352,4.5
Gosen Compositemaster II 16,1104,51,Slow,Nylon,1.28,1.0 x,9.1,10.6,12.1,47.78,35.6,25.3,27.3,75.2,11.9,,121.7,5.89,4.65,0.02,10.6,26.6,92.7,0.079,0.352,4.5
Gosen G-Tour 16 (1.30),1105,51,Fast,Polyester,1.3,1.0 x,7.9,9.1,12.1,35.17,34.4,31.9,46.3,81.4,32.5,16,184,4.04,11.51,0.22,15.7,31.1,86.9,0.093,0.494,5.3
Gosen Lumina Spin 16L (1.26),1106,51,Fast,Polyester,1.26,1.0 x,7.9,9.1,12.1,25.71,36.6,33.9,50.5,76.1,32.3,14.6,178.3,8.16,16.85,0.35,25.4,50,85.9,0.074,0.491,6.6
Gosen Multi CX 16 (1.30),1107,51,Fast,Nylon,1.3,1.0 x,7.9,9.1,12.1,41.96,34.2,32,39,80.9,32.4,16.3,154.9,4.59,4.17,0.2,9,17.7,93.3,0.093,0.429,4.6
Gosen Multi CX 17 (1.24),1108,51,Fast,Nylon,1.24,1.0 x,7.9,9.1,12.1,41.76,34.6,32,37.7,79.4,31.8,16.1,149.7,4.45,4.51,0.22,9.3,18.1,92.5,0.105,0.447,4.3
Gosen Nanoblend 17,1109,40,Fast,Nylon,1.24,1.24,9.7,11.2,12.7,37.37,42.6,20,13,50.5,22,,132.6,5.73,7.77,0.04,13.5,26.7,95.3,NA,NA,NA
Gosen Nanoblend 17,1110,62,Medium,Nylon,1.24,1.24,9.7,11.2,12.7,28.86,42.1,30,25.8,54.7,29,,112,4.78,6.16,0.17,11,28,89.7,NA,NA,NA
Gosen Nanoblend 17,1111,51,Fast,Nylon,1.24,1.24,9.7,11.2,12.7,45.91,39.3,18.1,12.3,58.2,22.9,,148,7.34,8.51,0.31,16.1,26.2,96.6,NA,NA,NA
Gosen Nanoblend 17,1112,62,Fast,Nylon,1.24,1.24,9.7,11.2,12.7,37.22,39,28,25.6,62.8,30.6,,132,5.73,7.92,0.22,13.9,27.3,92.7,NA,NA,NA
Gosen Nanoblend 17,1113,40,Slow,Nylon,1.24,1.24,9.7,11.2,12.7,28.75,39.5,36,35.7,64.4,31.9,,148.6,7.34,9,0.29,16.5,26.9,93.7,NA,NA,NA
Gosen Nanoblend 17,1114,51,Slow,Nylon,1.24,1.24,9.7,11.2,12.7,45.89,36.5,26,24.7,70.6,11.7,,112.6,4.78,5.91,0.05,10.8,27.1,96.4,NA,NA,NA
Gosen Nanoblend 17,1115,40,Medium,Nylon,1.24,1.24,9.7,11.2,12.7,37.07,36.7,33.4,36.2,73.2,12.6,,133.2,5.73,7.62,0,13.2,26.3,96.8,NA,NA,NA
Gosen Nanoblend 17,1116,62,Slow,Nylon,1.24,1.24,9.7,11.2,12.7,45.4,34.5,31.3,35.9,81.4,20.5,,116.6,4.78,6.05,0.06,10.8,27.4,92.2,NA,NA,NA
Gosen Nanoblend 17,1117,51,Medium,Nylon,1.24,1.24,9.7,11.2,12.7,29,46.5,22,13.5,42.3,13.1,,153.2,7.34,8.49,0.02,15.9,25.7,96.4,NA,NA,NA
Gosen Nanocubic 16,1118,51,Slow,Nylon,1.31,1.36,7,7.9,9.1,50.63,33.8,24,30.2,80.9,11.6,,161.7,6.39,3.38,0.04,9.7,24.7,96.2,0.101,0.405,4
Gosen Nanocubic 16,1119,40,Medium,Nylon,1.31,1.36,7,7.9,9.1,40.35,34.1,31.1,43.9,84.2,12.6,,190.3,6.68,3.14,0.02,9.9,19.4,95.1,0.101,0.405,4
Gosen Nanocubic 16,1120,62,Slow,Nylon,1.31,1.36,7,7.9,9.1,50.23,32.1,29.2,43,93.3,22.3,,158.3,6.39,3.53,0.11,10.1,25.3,93.7,0.101,0.405,4
Gosen Nanocubic 16,1121,51,Medium,Nylon,1.31,1.36,7,7.9,9.1,29.92,44.1,20.2,16.1,46.1,13.8,,208,6.86,3.88,0.02,10.8,17.4,97.2,0.101,0.405,4
Gosen Nanocubic 16,1122,40,Fast,Nylon,1.31,1.36,7,7.9,9.1,40.9,39.8,18,15.2,56.2,23.6,,192,6.68,3.4,0.16,10.1,20.2,95.5,0.101,0.405,4
Gosen Nanocubic 16,1123,62,Medium,Nylon,1.31,1.36,7,7.9,9.1,29.77,39.6,28.8,32.2,62,31,,152,6.39,3.71,0.13,10.1,25.8,89.1,0.101,0.405,4
Gosen Nanocubic 16,1124,51,Fast,Nylon,1.31,1.36,7,7.9,9.1,51,36.5,16.9,14.6,65.5,24.3,,213.2,6.86,4.25,0.2,11.2,18.3,92.7,0.101,0.405,4
Gosen Nanocubic 16,1125,62,Fast,Nylon,1.31,1.36,7,7.9,9.1,40.64,36.1,26,32,72.5,32.8,,183.5,6.68,3.69,0.11,10.6,20.7,92.4,0.101,0.405,4
Gosen Nanocubic 16,1126,40,Slow,Nylon,1.31,1.36,7,7.9,9.1,29.59,37.1,34,43.2,72.8,34.1,,204.6,6.86,4.65,0.4,11.9,19.3,94.5,0.101,0.405,4
Gosen Nanosilver 17,1127,51,Slow,Nylon,1.25,1.26,7.9,9.1,10.6,49.33,34.9,24.9,27.8,77.2,12,,138.3,5.03,4.41,0,9.5,23.8,97,0.088,0.398,4.5
Gosen Nanosilver 17,1128,40,Medium,Nylon,1.25,1.26,7.9,9.1,10.6,39.91,35.1,32,39.5,79.4,12.9,,158.9,5.87,4.61,-0.02,10.4,20.6,95.1,0.088,0.398,4.5
Gosen Nanosilver 17,1129,62,Slow,Nylon,1.25,1.26,7.9,9.1,10.6,48.86,33.1,30,40.1,89.1,21.6,,140,5.03,4.5,0.06,9.7,24.2,93.9,0.088,0.398,4.5
Gosen Nanosilver 17,1130,51,Medium,Nylon,1.25,1.26,7.9,9.1,10.6,30.25,44.8,21.1,15.2,45.4,14.2,,182.3,6.66,5.84,-0.09,12.3,20.1,96.4,0.088,0.398,4.5
Gosen Nanosilver 17,1131,40,Fast,Nylon,1.25,1.26,7.9,9.1,10.6,40.24,40.5,19,14.1,54.2,22.4,,165.7,5.87,4.79,0.02,10.6,21,95.8,0.088,0.398,4.5
Gosen Nanosilver 17,1132,62,Medium,Nylon,1.25,1.26,7.9,9.1,10.6,30.16,40.5,29.1,29.1,59.3,30,,139.4,5.03,4.63,0.13,9.7,24.7,90.4,0.088,0.398,4.5
Gosen Nanosilver 17,1133,51,Fast,Nylon,1.25,1.26,7.9,9.1,10.6,49.24,37.6,17.9,14.3,63.7,24.1,,181.2,6.66,5.75,0.29,12.8,20.6,98.2,0.088,0.398,4.5
Gosen Nanosilver 17,1134,62,Fast,Nylon,1.25,1.26,7.9,9.1,10.6,40.06,37.2,26.3,28.2,68.1,31.8,,156.6,5.87,4.94,0.18,11,21.7,95.3,0.088,0.398,4.5
Gosen Nanosilver 17,1135,40,Slow,Nylon,1.25,1.26,7.9,9.1,10.6,30.03,38,34.2,40.1,70.1,33.4,,181.2,6.66,6.22,0.24,13.2,21.3,94.3,0.088,0.398,4.5
Gosen OG Sheep Micro 17,1136,40,Fast,Nylon,1.22,1.25,7.9,9.1,10.3,28.58,45.5,21.7,16.1,44.8,14,,195.5,7.41,5.62,-0.04,13,21,97.4,0.123,0.399,3.2
Gosen OG Sheep Micro 17,1137,62,Medium,Nylon,1.22,1.25,7.9,9.1,10.3,39.29,40.7,19,15.9,55.1,22.9,,168,5.84,5.74,0.05,11.7,22.9,93.7,0.123,0.399,3.2
Gosen OG Sheep Micro 17,1138,51,Fast,Nylon,1.22,1.25,7.9,9.1,10.3,28.49,40.9,29.5,30,58.7,30,,133.7,5.6,5.69,0.18,11.5,28.9,89.7,0.123,0.399,3.2
Gosen OG Sheep Micro 17,1139,62,Fast,Nylon,1.22,1.25,7.9,9.1,10.3,48.71,37.5,17.6,15,63.7,24.4,,194.9,7.41,5.82,0,13.2,21.4,96.4,0.123,0.399,3.2
Gosen OG Sheep Micro 17,1140,40,Slow,Nylon,1.22,1.25,7.9,9.1,10.3,39.14,37.2,26.7,29.5,68.6,32.1,,163.4,5.84,5.87,0.2,11.9,23.5,92.9,0.123,0.399,3.2
Gosen OG Sheep Micro 17,1141,51,Slow,Nylon,1.22,1.25,7.9,9.1,10.3,28.4,38.3,34.9,40.1,68.6,33.4,,183.5,7.41,6,0.22,13.7,22.1,94.5,0.123,0.399,3.2
Gosen OG Sheep Micro 17,1142,40,Medium,Nylon,1.22,1.25,7.9,9.1,10.3,48.51,34.8,24.9,29.8,78.3,12.1,,139.4,5.6,5.51,0,11,28,97,0.123,0.399,3.2
Gosen OG Sheep Micro 17,1143,62,Slow,Nylon,1.22,1.25,7.9,9.1,10.3,39.01,35.1,32,41.2,80.3,13.1,,178.3,5.84,5.59,0,11.5,22.5,98.4,0.123,0.399,3.2
Gosen OG Sheep Micro 17,1144,51,Medium,Nylon,1.22,1.25,7.9,9.1,10.3,48.33,32.9,30,40.8,89.1,21.6,,140.6,5.6,5.6,0.05,11.2,28.3,92.2,0.123,0.399,3.2
Gosen OG Sheep Micro 18,1145,40,Slow,Nylon,1.15,1.19,8.2,9.1,10.3,30.67,37.6,34,40.6,71.2,33.4,,178.3,6.28,5.85,0.26,12.3,20.1,94.1,0.114,0.36,3.2
Gosen OG Sheep Micro 18,1146,51,Slow,Nylon,1.15,1.19,8.2,9.1,10.3,49.79,34.8,24.9,28,77.8,12.2,,145.2,4.98,3.77,0.05,8.8,22.2,96.8,0.114,0.36,3.2
Gosen OG Sheep Micro 18,1147,40,Medium,Nylon,1.15,1.19,8.2,9.1,10.3,40.04,35.1,32,40.1,80.3,13,,162.3,5.58,4.81,0,10.4,20.5,99.6,0.114,0.36,3.2
Gosen OG Sheep Micro 18,1148,62,Slow,Nylon,1.15,1.19,8.2,9.1,10.3,49.61,33,30,39.5,89.1,21.9,,144,4.98,3.91,0.06,9,22.6,93.7,0.114,0.36,3.2
Gosen OG Sheep Micro 18,1149,51,Medium,Nylon,1.15,1.19,8.2,9.1,10.3,30.94,44.3,21,15.7,46.5,14.2,,182.3,6.28,5.52,-0.03,11.7,19.1,97.4,0.114,0.36,3.2
Gosen OG Sheep Micro 18,1150,40,Fast,Nylon,1.15,1.19,8.2,9.1,10.3,40.33,40.5,19,14.3,54.7,23,,168.6,5.58,4.96,0.05,10.6,20.9,94.3,0.114,0.36,3.2
Gosen OG Sheep Micro 18,1151,62,Medium,Nylon,1.15,1.19,8.2,9.1,10.3,30.8,40.1,28.9,29.8,60.6,30.3,,142.3,4.98,4.04,0.13,9,23.1,89.5,0.114,0.36,3.2
Gosen OG Sheep Micro 18,1152,51,Fast,Nylon,1.15,1.19,8.2,9.1,10.3,49.94,37.5,17.7,14.1,63.9,24.2,,184.6,6.28,5.67,0.07,12.1,19.5,97.2,0.114,0.36,3.2
Gosen OG Sheep Micro 18,1153,62,Fast,Nylon,1.15,1.19,8.2,9.1,10.3,40.18,37.2,26.5,29.1,69.5,32.1,,159.4,5.58,5.1,0.2,10.8,21.4,94.3,0.114,0.36,3.2
Gosen OG Sheep Micro Super 16L,1154,51,Slow,Nylon,1.25,1.25,7,8.2,9.1,30.43,37.3,34,41.7,72.1,33.8,,183.5,6,5.93,0.22,12.1,19.7,92,0.145,0.398,2.7
Gosen OG Sheep Micro Super 16L,1155,40,Medium,Nylon,1.25,1.25,7,8.2,9.1,50.03,34.6,24.7,29.3,79.4,12.2,,148.6,5.38,3.66,0,9,22.8,97.8,0.145,0.398,2.7
Gosen OG Sheep Micro Super 16L,1156,62,Slow,Nylon,1.25,1.25,7,8.2,9.1,40.04,34.7,31.8,40.8,80.9,13.2,,171.5,5.58,4.79,0,10.4,20.4,98.4,0.145,0.398,2.7
Gosen OG Sheep Micro Super 16L,1157,51,Medium,Nylon,1.25,1.25,7,8.2,9.1,49.81,32.7,29.9,40.4,90.2,22.1,,153.7,5.38,3.77,0.07,9.3,23.2,92.5,0.145,0.398,2.7
Gosen OG Sheep Micro Super 16L,1158,40,Fast,Nylon,1.25,1.25,7,8.2,9.1,30.65,44.1,20.9,15.9,46.5,14.3,,188.6,6,5.47,0,11.5,18.6,99.2,0.145,0.398,2.7
Gosen OG Sheep Micro Super 16L,1159,62,Medium,Nylon,1.25,1.25,7,8.2,9.1,40.35,40.1,19,15.2,55.6,23.2,,178.3,5.58,4.94,0.07,10.6,20.9,95.3,0.145,0.398,2.7
Gosen OG Sheep Micro Super 16L,1160,51,Fast,Nylon,1.25,1.25,7,8.2,9.1,30.54,39.8,28.7,31.1,61.7,30.6,,146.3,5.38,3.88,0.16,9.5,23.7,89.1,0.145,0.398,2.7
Gosen OG Sheep Micro Super 16L,1161,62,Fast,Nylon,1.25,1.25,7,8.2,9.1,50.27,37.3,17.7,14.6,64.8,24.6,,194.9,6,5.71,0.04,11.7,19,96,0.145,0.398,2.7
Gosen OG Sheep Micro Super 16L,1162,40,Slow,Nylon,1.25,1.25,7,8.2,9.1,40.2,36.9,26.3,30.4,70.6,32.2,,164,5.58,5.1,0.2,10.8,21.4,92.7,0.145,0.398,2.7
Gosen OG-Sheep Micro 16,1163,51,Medium,Nylon,1.29,1.32,NA,NA,9.1,29.22,44.3,20.5,16.8,45.9,22.3,,158.9,5.16,5.38,0.09,10.6,26.8,93.3,0.105,0.359,3.4
Gosen OG-Sheep Micro 16,1164,40,Fast,Nylon,1.29,1.32,NA,NA,9.1,40.46,39.8,18.1,15.7,56.2,13.8,,209.7,8.27,3.61,0.05,11.9,19.3,97.2,0.105,0.359,3.4
Gosen OG-Sheep Micro 16,1165,62,Medium,Nylon,1.29,1.32,NA,NA,9.1,29.15,39.8,28.9,32.6,61.7,23.5,,192,6.66,3.77,0.07,10.6,20.7,94.1,0.105,0.359,3.4
Gosen OG-Sheep Micro 16,1166,51,Fast,Nylon,1.29,1.32,NA,NA,9.1,49.86,37,17,15,64.8,30.5,,150.3,5.16,5.51,0.18,10.8,27.3,91,0.105,0.359,3.4
Gosen OG-Sheep Micro 16,1167,62,Fast,Nylon,1.29,1.32,NA,NA,9.1,40.29,36.3,26,32,72.3,24.3,,217.7,8.27,3.99,0.13,12.3,20.1,96,0.105,0.359,3.4
Gosen OG-Sheep Micro 16,1168,40,Slow,Nylon,1.29,1.32,NA,NA,9.1,29.02,37.4,34,42.8,71.7,32.9,,183.5,6.66,3.97,0.18,10.8,21.3,92.4,0.105,0.359,3.4
Gosen OG-Sheep Micro 16,1169,51,Slow,Nylon,1.29,1.32,NA,NA,9.1,49.48,34.1,24.1,31.1,80.7,34.6,,201.7,8.27,4.34,0.18,12.8,20.7,93.3,0.105,0.359,3.4
Gosen OG-Sheep Micro 16,1170,40,Medium,Nylon,1.29,1.32,NA,NA,9.1,40.09,34.2,31.2,44.1,84.2,11.8,,161.7,5.16,5.31,-0.02,10.4,26.3,96.2,0.105,0.359,3.4
Gosen OG-Sheep Micro 16,1171,62,Slow,Nylon,1.29,1.32,NA,NA,9.1,49.13,32.3,29.7,43.9,93.1,12.7,,194.9,6.66,3.6,-0.11,10.1,20,96.6,0.105,0.359,3.4
Gosen Poly Professional 16 (1.29),1172,51,Fast,Polyester,1.29,1.32,6.1,3.2,9.1,28.4,35.8,33,49.8,78.3,32.3,15,186.3,6.17,16.15,0.13,22.5,44.3,86.1,0.074,0.401,5.4
Gosen Poly Professional 17 (1.24),1173,51,Fast,Polyester,1.24,1.32,6.1,3.2,9.1,28.33,36.3,33.8,47.4,75.6,32,14.9,169.2,6.04,16.35,0.22,22.5,44.6,86.5,0.081,0.451,5.6
Gosen Polylon 16,1174,51,Slow,Polyester,1.29,1.29,2.1,2.7,4.5,35.21,35.2,25.8,43.4,78.7,33.9,,248,11.05,15.45,0.47,26.9,43.7,85.9,0.087,0.357,4.1
Gosen Polylon 16,1175,62,Slow,Polyester,1.29,1.29,2.1,2.7,4.5,16.93,39.2,35.4,53.1,70.1,12.4,,240,6.68,16.72,-0.23,23.2,58.4,91.8,0.087,0.357,4.1
Gosen Polylon 16,1176,40,Medium,Polyester,1.29,1.29,2.1,2.7,4.5,25.4,36.3,32.4,53.4,78.7,12.8,,270.3,9.48,16.65,-0.46,25.6,50.6,96.2,0.087,0.357,4.1
Gosen Polylon 16,1177,51,Medium,Polyester,1.29,1.29,2.1,2.7,4.5,35.24,33.3,30,55.1,90.4,13.7,,318.3,11.05,16.29,-0.44,26.9,43.6,96.6,0.087,0.357,4.1
Gosen Polylon 16,1178,62,Medium,Polyester,1.29,1.29,2.1,2.7,4.5,16.29,46.5,22.1,28.9,45.2,22.7,,196.6,6.68,16.14,0.09,22.9,57.7,82.1,0.087,0.357,4.1
Gosen Polylon 16,1179,40,Fast,Polyester,1.29,1.29,2.1,2.7,4.5,24.59,42.7,20,26.7,51.4,24.1,,226.9,9.48,15.84,0.31,25.6,50.5,86.5,0.087,0.357,4.1
Gosen Polylon 16,1180,51,Fast,Polyester,1.29,1.29,2.1,2.7,4.5,34.4,39.3,18.1,25.8,60.2,25.4,,266.3,11.05,15.48,0.22,26.7,43.3,91.4,0.087,0.357,4.1
Gosen Polylon 16,1181,62,Fast,Polyester,1.29,1.29,2.1,2.7,4.5,16.87,41.5,30,43.7,60.4,31,,172.6,6.68,16.08,0.52,23.4,58.7,77.4,0.087,0.357,4.1
Gosen Polylon 16,1182,40,Slow,Polyester,1.29,1.29,2.1,2.7,4.5,25.4,38.2,28,43.7,69,31.9,,206.9,9.48,15.84,0.51,25.8,50.9,81.9,0.087,0.357,4.1
Gosen Polylon 17 (1.24),1183,51,Fast,Polyester,1.24,1.25,2.4,3,4.5,25.69,42.1,20,26.9,52.7,29.7,,182.3,6.92,15.57,0.51,22.9,57.9,77.6,0.09,0.391,4.3
Gosen Polylon 17 (1.24),1184,62,Fast,Polyester,1.24,1.25,2.4,3,4.5,17.2,41.2,29.9,41.2,58.4,24.5,,268.6,10.69,14.69,0.22,25.6,41.5,92.7,0.09,0.391,4.3
Gosen Polylon 17 (1.24),1185,40,Slow,Polyester,1.24,1.25,2.4,3,4.5,35.72,38.6,18,25.1,60.9,31.5,,208,9.44,14.8,0.51,24.7,48.8,83.2,0.09,0.391,4.3
Gosen Polylon 17 (1.24),1186,51,Slow,Polyester,1.24,1.25,2.4,3,4.5,26.42,37.7,27.1,42.6,69,33.5,,240,10.69,14.73,0.51,26,42,85.9,0.09,0.391,4.3
Gosen Polylon 17 (1.24),1187,40,Medium,Polyester,1.24,1.25,2.4,3,4.5,17.2,38.8,34.2,52.3,69.5,12.3,,232,6.92,16.14,-0.17,22.9,57.7,91.2,0.09,0.391,4.3
Gosen Polylon 17 (1.24),1188,62,Slow,Polyester,1.24,1.25,2.4,3,4.5,36.36,34.9,25.1,41.7,78.1,13.2,,273.7,9.44,15.59,-0.37,24.7,48.6,95.3,0.09,0.391,4.3
Gosen Polylon 17 (1.24),1189,51,Medium,Polyester,1.24,1.25,2.4,3,4.5,26.48,35.7,32,52.5,78.9,21.8,,187.5,6.92,15.57,0.35,22.9,57.6,84.3,0.09,0.391,4.3
Gosen Polylon 17 (1.24),1190,40,Fast,Polyester,1.24,1.25,2.4,3,4.5,36.32,33,30,53.1,89.5,13.7,,312.6,10.69,15.33,-0.38,25.6,41.5,95.5,0.09,0.391,4.3
Gosen Polylon 17 (1.24),1191,62,Medium,Polyester,1.24,1.25,2.4,3,4.5,16.63,46.3,22.1,27.8,44.5,23.3,,236,9.44,14.86,0.31,24.7,48.5,90.2,0.09,0.391,4.3
Gosen Polylon Comfort 16,1192,40,Fast,Polyester,1.3,1.32,3,5.8,7.3,23.17,43.7,20.9,26.7,49.8,23.1,,216.6,10.8,16.02,0.33,27.1,53.5,88.2,0.073,0.402,5.5
Gosen Polylon Comfort 16,1193,62,Medium,Polyester,1.3,1.32,3,5.8,7.3,12.33,44.8,34,40.6,52.9,28.9,,137.2,8.16,18.94,0.57,27.8,69.7,72.9,0.073,0.402,5.5
Gosen Polylon Comfort 16,1194,51,Fast,Polyester,1.3,1.32,3,5.8,7.3,34.46,39.6,18.2,24.5,58.9,25.2,,254.3,12.59,14.07,0.2,26.9,43.5,91.8,0.073,0.402,5.5
Gosen Polylon Comfort 16,1195,62,Fast,Polyester,1.3,1.32,3,5.8,7.3,23.9,39,28,41.9,65.9,31.8,,189.2,10.8,16.02,0.64,27.3,54.1,83.2,0.073,0.402,5.5
Gosen Polylon Comfort 16,1196,40,Slow,Polyester,1.3,1.32,3,5.8,7.3,12.59,42.4,37.9,48.3,61.1,34.2,,232,12.59,14.09,0.66,27.3,44.3,89.1,0.073,0.402,5.5
Gosen Polylon Comfort 16,1197,51,Slow,Polyester,1.3,1.32,3,5.8,7.3,35.08,35.5,26,42.3,77.4,11.9,,192.6,8.16,19.18,0,27.3,68.9,91.6,0.073,0.402,5.5
Gosen Polylon Comfort 16,1198,40,Medium,Polyester,1.3,1.32,3,5.8,7.3,23.9,36.9,33.5,52.3,76.1,13.1,,249.2,10.8,16.75,-0.31,27.3,53.7,95.5,0.073,0.402,5.5
Gosen Polylon Comfort 16,1199,62,Slow,Polyester,1.3,1.32,3,5.8,7.3,35.06,33.6,30.7,53.8,88.9,22.5,,142.3,8.16,19.2,0.18,27.6,69.4,79.4,0.073,0.402,5.5
Gosen Polylon Comfort 16,1200,51,Medium,Polyester,1.3,1.32,3,5.8,7.3,12.35,50,24,27.3,39.7,13.4,,297.2,12.59,14.69,-0.36,26.9,43.6,96.6,0.073,0.402,5.5
Gosen Polylon PolyBreak 17 (1.24),1201,62,Fast,Polyester,1.24,1.25,2.7,3.9,5.2,17.4,42.1,30,39.2,56.4,24.4,,243.5,10.83,14.7,0.16,25.6,41.6,91.4,0.104,0.436,4.2
Gosen Polylon PolyBreak 17 (1.24),1202,40,Slow,Polyester,1.24,1.25,2.7,3.9,5.2,35.5,39.1,18.6,23.4,58.9,31.3,,195.5,9.08,15.2,0.51,24.7,48.9,84.8,0.104,0.436,4.2
Gosen Polylon PolyBreak 17 (1.24),1203,51,Slow,Polyester,1.24,1.25,2.7,3.9,5.2,26.42,38.2,27.9,40.4,66.8,32.6,,227.5,10.83,14.73,0.28,25.8,41.9,88.7,0.104,0.436,4.2
Gosen Polylon PolyBreak 17 (1.24),1204,40,Medium,Polyester,1.24,1.25,2.7,3.9,5.2,17.4,39.6,35.2,49.2,66.6,12.5,,207.5,7.25,15.57,-0.24,22.5,56.9,91.4,0.104,0.436,4.2
Gosen Polylon PolyBreak 17 (1.24),1205,62,Slow,Polyester,1.24,1.25,2.7,3.9,5.2,36.21,35.5,25.7,39.7,75.9,13.5,,230.3,9.08,15.95,-0.4,24.7,48.6,94.5,0.104,0.436,4.2
Gosen Polylon PolyBreak 17 (1.24),1206,51,Medium,Polyester,1.24,1.25,2.7,3.9,5.2,26.44,36.2,32.5,50.7,77.2,21.2,,176.6,7.25,15.04,0.42,22.7,57.2,83.2,0.104,0.436,4.2
Gosen Polylon PolyBreak 17 (1.24),1207,40,Fast,Polyester,1.24,1.25,2.7,3.9,5.2,36.18,33.6,30,50.5,86.7,13.7,,277.2,10.83,15.41,-0.4,25.8,41.9,95.6,0.104,0.436,4.2
Gosen Polylon PolyBreak 17 (1.24),1208,62,Medium,Polyester,1.24,1.25,2.7,3.9,5.2,16.87,47,22.9,26.7,43.7,23.3,,210.9,9.08,15.22,0.25,24.5,48.4,87.6,0.104,0.436,4.2
Gosen Polylon PolyBreak 17 (1.24),1209,51,Fast,Polyester,1.24,1.25,2.7,3.9,5.2,25.69,42.7,21.2,25.4,51.2,29.3,,160.6,7.25,15.04,0.53,22.7,57.5,79.2,0.104,0.436,4.2
Gosen Polylon PolyBreak 18 (1.20),1210,40,Medium,Polyester,1.2,1.21,3.3,5.5,7.3,33.32,34.8,31.8,48.1,81.4,12.8,,210.9,9.13,18.31,-0.51,26.9,53.1,94.5,0.074,0.354,4.8
Gosen Polylon PolyBreak 18 (1.20),1211,62,Slow,Polyester,1.2,1.21,3.3,5.5,7.3,15.28,48.9,24,24.9,40.4,20.4,,147.4,7.59,16.51,0.33,24.5,61.6,82.6,0.074,0.354,4.8
Gosen Polylon PolyBreak 18 (1.20),1212,51,Medium,Polyester,1.2,1.21,3.3,5.5,7.3,23.28,44.4,21.6,24.3,47.4,13.5,,233.2,11.05,18.12,-0.37,28.9,46.6,96.6,0.074,0.354,4.8
Gosen Polylon PolyBreak 18 (1.20),1213,40,Fast,Polyester,1.2,1.21,3.3,5.5,7.3,15.59,44,31.6,36.2,51.8,22.1,,186.9,9.13,17.51,0.31,26.9,53.1,89.3,0.074,0.354,4.8
Gosen Polylon PolyBreak 18 (1.20),1214,62,Medium,Polyester,1.2,1.21,3.3,5.5,7.3,32.57,40.8,19.7,22.3,54.7,28.2,,135.4,7.59,16.47,0.55,24.7,62,78.9,0.074,0.354,4.8
Gosen Polylon PolyBreak 18 (1.20),1215,51,Fast,Polyester,1.2,1.21,3.3,5.5,7.3,24.08,39.9,28.6,37.7,61.7,23.1,,222.9,11.05,17.37,0.16,28.7,46.3,92.7,0.074,0.354,4.8
Gosen Polylon PolyBreak 18 (1.20),1216,62,Fast,Polyester,1.2,1.21,3.3,5.5,7.3,15.63,41.4,37,45.4,61.1,30.2,,165.2,9.13,17.58,0.33,27.1,53.3,82.8,0.074,0.354,4.8
Gosen Polylon PolyBreak 18 (1.20),1217,40,Slow,Polyester,1.2,1.21,3.3,5.5,7.3,33.32,36.8,26.1,37.5,70.8,32.3,,193.2,11.05,17.37,0.53,28.9,46.9,87.8,0.074,0.354,4.8
Gosen Polylon PolyBreak 18 (1.20),1218,51,Slow,Polyester,1.2,1.21,3.3,5.5,7.3,24.01,37.7,34,47,71,12.1,,176,7.59,16.82,-0.04,24.5,61.4,90.6,0.074,0.354,4.8
Gosen Polylon Premium 16 (1.32),1219,51,Fast,Polyester,1.32,1.21,4.2,3,7.3,35.06,33.5,31.1,51.8,86.9,33.7,16.1,217.7,4.52,11.14,0.09,15.7,31,88.9,0.077,0.447,5.8
Gosen Polylon Premium 16L (1.27),1220,51,Fast,Polyester,1.27,1.21,4.2,3,7.3,34.22,34.1,31.9,50.5,84.7,33.8,15.8,201.2,4.85,11.65,0.06,16.5,32.7,89.5,0.081,0.435,5.4
Gosen Polylon SP 16 (1.30),1221,40,Slow,Polyester,1.3,1.31,3,4.5,5.8,24.63,38.9,28,40.4,65,30.5,,184.6,9.81,16.28,0.55,26.7,52.5,84.1,0.105,0.418,4
Gosen Polylon SP 16 (1.30),1222,51,Slow,Polyester,1.3,1.31,3,4.5,5.8,15.17,40.8,36,49,64.2,32.8,,219.5,13.23,15.08,0.49,28.9,46.6,87.4,0.105,0.418,4
Gosen Polylon SP 16 (1.30),1223,40,Medium,Polyester,1.3,1.31,3,4.5,5.8,33.43,36.1,26,40.1,73.4,12.2,,188,7.45,17.75,-0.2,24.9,63,90.2,0.105,0.418,4
Gosen Polylon SP 16 (1.30),1224,62,Slow,Polyester,1.3,1.31,3,4.5,5.8,24.63,36.8,33,49.4,74.1,13,,236,9.81,16.92,-0.27,26.5,52.2,94.5,0.105,0.418,4
Gosen Polylon SP 16 (1.30),1225,51,Medium,Polyester,1.3,1.31,3,4.5,5.8,33.43,34.1,30.9,51.4,84.9,21,,165.2,7.45,17.18,0.37,24.9,63,81.5,0.105,0.418,4
Gosen Polylon SP 16 (1.30),1226,40,Fast,Polyester,1.3,1.31,3,4.5,5.8,14.49,48.4,23.9,26.5,40.8,13.6,,275.5,13.23,15.83,-0.37,28.7,46.5,96.4,0.105,0.418,4
Gosen Polylon SP 16 (1.30),1227,62,Medium,Polyester,1.3,1.31,3,4.5,5.8,23.99,43.6,21,25.6,49.6,22.7,,209.2,9.81,16.28,0.29,26.5,52,89.1,0.105,0.418,4
Gosen Polylon SP 16 (1.30),1228,51,Fast,Polyester,1.3,1.31,3,4.5,5.8,15.06,43.2,31,39,54.2,28.8,,153.2,7.45,17.07,0.55,25.1,63.2,77.4,0.105,0.418,4
Gosen Polylon SP 16 (1.30),1229,62,Fast,Polyester,1.3,1.31,3,4.5,5.8,32.68,39.9,19,24.5,57.1,23.9,,240.6,13.23,15.08,0.16,28.4,46.1,91.6,0.105,0.418,4
Gosen Polylon SP 17 (1.24),1230,51,Medium,Polyester,1.24,1.25,4.5,5.2,6.7,35.17,34.1,30.9,49.8,84.9,20.7,,159.4,7.45,17.07,0.37,24.9,62.7,82.3,0.087,0.399,4.6
Gosen Polylon SP 17 (1.24),1231,62,Medium,Polyester,1.24,1.25,4.5,5.2,6.7,14.51,48.9,24,26,40.6,13.6,,257.2,10.17,17.24,-0.46,26.9,43.6,96.6,0.087,0.399,4.6
Gosen Polylon SP 17 (1.24),1232,40,Fast,Polyester,1.24,1.25,4.5,5.2,6.7,23.88,42.8,20,24.3,48.1,22.1,,199.5,9.31,16.69,0.2,26.2,51.7,91,0.087,0.399,4.6
Gosen Polylon SP 17 (1.24),1233,51,Fast,Polyester,1.24,1.25,4.5,5.2,6.7,15.17,43.6,31.2,38.1,53.1,24.2,,236.6,10.17,16.62,-0.11,26.7,43.2,90.6,0.087,0.399,4.6
Gosen Polylon SP 17 (1.24),1234,62,Fast,Polyester,1.24,1.25,4.5,5.2,6.7,34.33,39.9,19,22.9,57.1,28.3,,148,7.45,17.03,0.48,24.9,62.9,77.4,0.087,0.399,4.6
Gosen Polylon SP 17 (1.24),1235,40,Slow,Polyester,1.24,1.25,4.5,5.2,6.7,24.72,39.2,28,38.4,63.3,30.7,,174.9,9.31,16.71,0.47,26.5,52.2,85.4,0.087,0.399,4.6
Gosen Polylon SP 17 (1.24),1236,51,Slow,Polyester,1.24,1.25,4.5,5.2,6.7,34.95,36.1,26,39.5,74.3,32.8,,211.5,10.17,16.4,0.53,27.1,43.9,88.7,0.087,0.399,4.6
Gosen Polylon SP 17 (1.24),1237,40,Medium,Polyester,1.24,1.25,4.5,5.2,6.7,15.21,41.1,36.1,47.4,62.6,12.2,,184,7.45,17.73,-0.31,24.9,62.7,90.4,0.087,0.399,4.6
Gosen Polylon SP 17 (1.24),1238,62,Slow,Polyester,1.24,1.25,4.5,5.2,6.7,24.7,37.1,33.6,48.5,73.2,12,,246.3,9.31,17.53,-0.49,26.2,52,96.6,0.087,0.399,4.6
Gosen Polymaster I 16,1239,51,Fast,Polyester,1.02,1.1 x,3,4.8,7,13.94,43.8,31.4,39.7,53.6,28.3,,150.9,9.08,16.59,0.55,26.2,66.1,76,0.075,0.349,4.7
Gosen Polymaster I 16,1240,62,Fast,Polyester,1.02,1.1 x,3,4.8,7,35.37,39.4,19,22.9,58.4,24.4,,236,10.85,14.68,0.14,25.6,41.6,91.8,0.075,0.349,4.7
Gosen Polymaster I 16,1241,40,Slow,Polyester,1.02,1.1 x,3,4.8,7,25.05,38.8,28,39.9,65,31.1,,186.9,9.79,15.86,0.62,26.2,51.8,85,0.075,0.349,4.7
Gosen Polymaster I 16,1242,51,Slow,Polyester,1.02,1.1 x,3,4.8,7,14.02,41.2,36.2,48.5,62.6,32.5,,224.6,10.85,14.64,0.57,26,42.2,88.5,0.075,0.349,4.7
Gosen Polymaster I 16,1243,40,Medium,Polyester,1.02,1.1 x,3,4.8,7,36.21,35.5,25.9,39,75.2,12,,188,9.08,17.31,-0.15,26.2,66.1,86.1,0.075,0.349,4.7
Gosen Polymaster I 16,1244,62,Slow,Polyester,1.02,1.1 x,3,4.8,7,25.07,36.6,33,50.3,75.2,13,,233.7,9.79,16.65,-0.46,26,51.2,94.3,0.075,0.349,4.7
Gosen Polymaster I 16,1245,51,Medium,Polyester,1.02,1.1 x,3,4.8,7,36.25,33.7,30.1,50.1,86.4,21,,162.9,9.08,16.67,0.4,26.2,65.9,82.4,0.075,0.349,4.7
Gosen Polymaster I 16,1246,40,Fast,Polyester,1.02,1.1 x,3,4.8,7,13.3,49.4,24,26.7,39.9,13.9,,258.9,10.85,15.52,-0.48,25.8,41.9,96.4,0.075,0.349,4.7
Gosen Polymaster I 16,1247,62,Medium,Polyester,1.02,1.1 x,3,4.8,7,24.28,43.5,21,25.4,49.6,22.7,,206.9,9.79,15.88,0.31,26,51.2,90.6,0.075,0.349,4.7
Gosen Polymaster II 16,1248,40,Medium,Polyester,1,1.0 x,4.2,5.8,7.6,24.43,37.2,33.9,48.7,73.2,11.9,,181.7,8.86,16.94,-0.16,25.6,64.6,90.4,0.074,0.374,5.1
Gosen Polymaster II 16,1249,62,Slow,Polyester,1,1.0 x,4.2,5.8,7.6,34.95,34.2,31.1,49,84,12.9,,216,10.1,16.89,-0.44,26.5,52.3,95.3,0.074,0.374,5.1
Gosen Polymaster II 16,1250,51,Medium,Polyester,1,1.0 x,4.2,5.8,7.6,13.89,49.6,24,25.8,39.7,20.9,,152,8.86,16.52,-0.24,25.1,63.3,81.9,0.074,0.374,5.1
Gosen Polymaster II 16,1251,40,Fast,Polyester,1,1.0 x,4.2,5.8,7.6,23.73,44.2,21.4,24.5,48.1,13.7,,250.3,10.87,16.74,-0.44,27.1,44,95.8,0.074,0.374,5.1
Gosen Polymaster II 16,1252,62,Medium,Polyester,1,1.0 x,4.2,5.8,7.6,14.31,44.1,31.9,37.9,52.3,22.2,,199.5,10.1,16.14,0.34,26.7,52.4,88.4,0.074,0.374,5.1
Gosen Polymaster II 16,1253,51,Fast,Polyester,1,1.0 x,4.2,5.8,7.6,34.13,40.2,19.2,22.7,56.9,28.6,,140.6,8.86,16.14,0.56,25.6,64.4,77.4,0.074,0.374,5.1
Gosen Polymaster II 16,1254,62,Fast,Polyester,1,1.0 x,4.2,5.8,7.6,24.48,39.4,28.1,38.8,63.3,23.8,,229.7,10.87,15.94,0.27,27.1,43.9,92.5,0.074,0.374,5.1
Gosen Polymaster II 16,1255,40,Slow,Polyester,1,1.0 x,4.2,5.8,7.6,14.69,41.4,37,47.4,62,31,,172,10.1,16.19,0.59,26.9,53,84.5,0.074,0.374,5.1
Gosen Polymaster II 16,1256,51,Slow,Polyester,1,1.0 x,4.2,5.8,7.6,34.93,36.2,26,38.1,73.2,32.6,,206.9,10.87,15.92,0.51,27.3,44.2,89.1,0.074,0.374,5.1
Gosen Powermaster I 16,1257,62,Fast,Nylon,1.21,1.11,8.5,10,10.6,49.59,37.5,17.6,13.2,62.8,32.2,,162.9,6.28,4.9,0.2,11.5,22.4,93.7,0.079,0.31,3.9
Gosen Powermaster I 16,1258,40,Slow,Nylon,1.21,1.11,8.5,10,10.6,39.73,37.2,26.7,29.3,69,33.4,,182.9,7.41,5.82,0.22,13.5,21.8,92.9,0.079,0.31,3.9
Gosen Powermaster I 16,1259,51,Slow,Nylon,1.21,1.11,8.5,10,10.6,29.02,38.2,34.9,40.8,69.7,12.1,,133.7,6.42,3.94,0.05,10.4,26.2,97.2,0.079,0.31,3.9
Gosen Powermaster I 16,1260,40,Medium,Nylon,1.21,1.11,8.5,10,10.6,48.6,34.8,24.5,28.2,76.7,13,,166.9,6.28,4.51,0,10.8,21.3,97.4,0.079,0.31,3.9
Gosen Powermaster I 16,1261,62,Slow,Nylon,1.21,1.11,8.5,10,10.6,39.54,35.1,32,41,80.5,21.7,,144,6.42,4.12,0.04,10.6,26.7,92.9,0.079,0.31,3.9
Gosen Powermaster I 16,1262,51,Medium,Nylon,1.21,1.11,8.5,10,10.6,48.51,33,30,40.6,89.1,13.8,,173.7,7.41,4.74,-0.02,12.1,19.6,95.6,0.079,0.31,3.9
Gosen Powermaster I 16,1263,40,Fast,Nylon,1.21,1.11,8.5,10,10.6,29.33,45.4,21.6,15.4,44.8,23,,166.9,6.28,4.71,0.04,11,21.7,95.8,0.079,0.31,3.9
Gosen Powermaster I 16,1264,62,Medium,Nylon,1.21,1.11,8.5,10,10.6,39.93,40.8,19,14.8,54.7,30.4,,136,6.42,4.25,0.16,10.8,27.3,90.1,0.079,0.31,3.9
Gosen Powermaster I 16,1265,51,Fast,Nylon,1.21,1.11,8.5,10,10.6,29.15,40.8,29.2,30.2,59.3,23.5,,190.9,7.41,5.73,0,13.2,21.3,97.2,0.079,0.31,3.9
Gosen Powermaster II 16,1266,40,Medium,Nylon,1.21,1,9.4,10.6,11.5,49.39,33.1,30,39.7,89.1,13,,160,6.7,4.11,0.02,10.8,21.3,97.4,0.08,0.292,3.7
Gosen Powermaster II 16,1267,62,Slow,Nylon,1.21,1,9.4,10.6,11.5,29.81,45.3,21.2,15.2,45.2,21.9,,134.3,6.11,3.92,0.05,10.1,25.4,93.9,0.08,0.292,3.7
Gosen Powermaster II 16,1268,51,Medium,Nylon,1.21,1,9.4,10.6,11.5,39.91,41.1,19.2,14.3,54.2,14.2,,165.7,7.06,4.6,0.03,11.7,18.9,95.6,0.08,0.292,3.7
Gosen Powermaster II 16,1269,40,Fast,Nylon,1.21,1,9.4,10.6,11.5,29.66,40.9,29.8,29.3,59.1,23.2,,161.2,6.7,4.33,0.04,11,21.8,96.8,0.08,0.292,3.7
Gosen Powermaster II 16,1270,62,Medium,Nylon,1.21,1,9.4,10.6,11.5,50.08,37.8,18,13.2,63.3,30.2,,131.4,6.11,4.1,0.13,10.4,26.1,90.6,0.08,0.292,3.7
Gosen Powermaster II 16,1271,51,Fast,Nylon,1.21,1,9.4,10.6,11.5,39.69,37.5,27,28.9,68.6,24.3,,183.5,7.06,5.05,0.06,12.1,19.7,98,0.08,0.292,3.7
Gosen Powermaster II 16,1272,62,Fast,Nylon,1.21,1,9.4,10.6,11.5,29.48,38.3,35,39.5,69,31.8,,157.7,6.7,4.51,0.17,11.5,22.4,92.9,0.08,0.292,3.7
Gosen Powermaster II 16,1273,40,Slow,Nylon,1.21,1,9.4,10.6,11.5,49.63,35.1,25,28.2,77.8,33.4,,178.9,7.06,5.29,0.22,12.6,20.4,93.9,0.08,0.292,3.7
Gosen Powermaster II 16,1274,51,Slow,Nylon,1.21,1,9.4,10.6,11.5,39.51,35.3,32,39.9,79.4,12,,137.7,6.11,3.77,0,9.9,24.9,95.5,0.08,0.292,3.7
Gosen Sidewinder 16 (1.31),1275,51,Fast,Polyester,1.31,1,7.9,10.6,11.5,27.43,36.8,34,46.3,73.9,31.3,14.7,163.4,6.22,17.07,0.42,23.8,46.7,86.5,0.11,0.416,3.8
Gosen Sidewinder 17,1276,40,Slow,Polyester,1.23,NA,4.2,6.7,9.1,27.85,36.9,34,45.4,73.2,13.4,7,217.2,7.03,17.45,-0.22,24.3,39.3,96.2,0.09,0.412,4.6
Gosen Sidewinder 17,1277,62,Medium,Polyester,1.23,NA,4.2,6.7,9.1,16.74,41.5,37.6,44.3,61.1,12.6,6.6,205.2,6.22,17.07,-0.09,23.2,45.7,95.8,0.09,0.412,4.6
Gosen Sidewinder 17,1278,51,Medium,Polyester,1.23,NA,4.2,6.7,9.1,37.26,40.7,19,19.2,56.4,12,5.7,165.7,8.22,15,0.09,23.4,58.7,92.2,0.09,0.412,4.6
Gosen Sidewinder 17,1279,40,Medium,Polyester,1.23,NA,4.2,6.7,9.1,27.43,44.4,20.6,21.6,49,23.7,12.1,209.2,7.03,16.89,0.27,24.3,39.2,94.1,0.09,0.412,4.6
Gosen Sidewinder 17,1280,62,Fast,Polyester,1.23,NA,4.2,6.7,9.1,16.47,50,24,23.4,39.9,22.7,11.2,179.5,6.22,16.65,0.49,23.4,46,91,0.09,0.412,4.6
Gosen Sidewinder 17,1281,51,Fast,Polyester,1.23,NA,4.2,6.7,9.1,37.82,36.2,26.1,35.1,72.8,21.2,9.4,56,8.22,-7.38,22.75,23.6,59.4,82.4,0.09,0.412,4.6
Gosen Sidewinder 17,1282,40,Fast,Polyester,1.23,NA,4.2,6.7,9.1,27.85,39.2,28.5,35.9,63.7,32.7,16.1,180.6,7.03,16.87,0.62,24.5,39.7,88.9,0.09,0.412,4.6
Gosen Sidewinder 17,1283,62,Slow,Polyester,1.23,NA,4.2,6.7,9.1,38.85,44,32,14.1,52.9,31.1,14.5,159.4,6.22,16.65,0.79,23.6,46.7,85,0.09,0.412,4.6
Gosen Sidewinder 17,1284,51,Slow,Polyester,1.23,NA,4.2,6.7,9.1,37.84,34.1,31.7,44.5,82.5,28.7,12.6,127.4,8.22,14.73,0.58,23.6,59.3,78,0.09,0.412,4.6
Gosen Tecflex 16 (1.30),1285,51,Fast,Nylon,1.3,NA,1.5,9.4,9.1,40.95,34.6,32,38.1,78.9,31.6,16.3,150.9,4.15,5.62,0.14,9.9,19.5,92.2,0.089,0.405,4.6
Gosen TecGut Remplir 16,1286,40,Slow,Nylon/Polyurethane,1.29,1.32,NA,NA,13,35.57,38.4,28,29.8,65.3,31.3,,150.9,7.92,7.52,0.33,15.7,31.1,90.6,0.104,0.478,4.6
Gosen TecGut Remplir 16,1287,51,Slow,Nylon/Polyurethane,1.29,1.32,NA,NA,13,26.81,39.3,36,38.8,65.5,32.7,,164.6,9.39,10.57,0.55,20.5,33.2,92.4,0.104,0.478,4.6
Gosen TecGut Remplir 16,1288,40,Medium,Nylon/Polyurethane,1.29,1.32,NA,NA,13,42.05,36.4,26,29.8,71.7,11.6,,130.9,7.03,5.76,-0.13,12.6,31.9,95.1,0.104,0.478,4.6
Gosen TecGut Remplir 16,1289,62,Slow,Nylon/Polyurethane,1.29,1.32,NA,NA,13,35.28,36.3,33,40.6,75.9,12.6,,153.2,7.92,7.23,-0.13,15,29.6,95.3,0.104,0.478,4.6
Gosen TecGut Remplir 16,1290,51,Medium,Nylon/Polyurethane,1.29,1.32,NA,NA,13,41.78,34.4,31.7,40.8,82.5,21,,130.3,7.03,5.69,0.11,12.8,32.3,90.6,0.104,0.478,4.6
Gosen TecGut Remplir 16,1291,40,Fast,Nylon/Polyurethane,1.29,1.32,NA,NA,13,26.9,46.6,22,15.4,42.3,12.8,,181.7,9.39,10.23,-0.06,19.6,31.7,99.2,0.104,0.478,4.6
Gosen TecGut Remplir 16,1292,62,Medium,Nylon/Polyurethane,1.29,1.32,NA,NA,13,35.57,42.3,19.9,15,50.5,22.8,,154.3,7.92,7.23,0.16,15.2,30.2,93.1,0.104,0.478,4.6
Gosen TecGut Remplir 16,1293,51,Fast,Nylon/Polyurethane,1.29,1.32,NA,NA,13,26.97,41.7,30.1,28.9,55.8,29.5,,121.7,7.03,5.85,0.17,13,32.9,88.9,0.104,0.478,4.6
Gosen TecGut Remplir 16,1294,62,Fast,Nylon/Polyurethane,1.29,1.32,NA,NA,13,42.12,39.7,18,14.6,56.7,23.3,,178.3,9.39,10.3,0.18,19.8,32.2,95.8,0.104,0.478,4.6
Head ETS 16,1295,40,Fast,Nylon,1.31,1.45,4.5,5.8,6.7,38.94,40.6,19,15,54,22.5,,168.6,5.4,6.64,0.05,12.1,23.8,94.7,0.173,0.331,1.9
Head ETS 16,1296,62,Medium,Nylon,1.31,1.45,4.5,5.8,6.7,29.06,40.1,28.9,30,59.1,29.7,,143.4,4.7,6.1,0.23,11,27.8,90.8,0.173,0.331,1.9
Head ETS 16,1297,51,Fast,Nylon,1.31,1.45,4.5,5.8,6.7,47.89,37.8,18,13.7,61.7,23.2,,174.3,6.13,8.03,0.06,14.3,23,96,0.173,0.331,1.9
Head ETS 16,1298,62,Fast,Nylon,1.31,1.45,4.5,5.8,6.7,38.68,37.4,26.5,29.1,67.9,31.1,,156,5.4,6.84,0.29,12.6,24.7,95.3,0.173,0.331,1.9
Head ETS 16,1299,40,Slow,Nylon,1.31,1.45,4.5,5.8,6.7,28.89,37.7,34,40.8,69.7,31.4,,163.4,6.13,8.25,0.31,14.8,23.8,92.5,0.173,0.331,1.9
Head ETS 16,1300,51,Slow,Nylon,1.31,1.45,4.5,5.8,6.7,47.58,35.1,25,26.9,74.3,12,,154.3,4.7,5.84,0,10.6,26.6,96.2,0.173,0.331,1.9
Head ETS 16,1301,40,Medium,Nylon,1.31,1.45,4.5,5.8,6.7,38.48,35.3,32,39.5,77.8,12.8,,169.2,5.4,6.38,0.04,11.9,23.3,95.8,0.173,0.331,1.9
Head ETS 16,1302,62,Slow,Nylon,1.31,1.45,4.5,5.8,6.7,47.36,33.4,30.1,36.4,83.6,21.3,,145.2,4.7,5.93,0.09,10.8,27,93.3,0.173,0.331,1.9
Head ETS 16,1303,51,Medium,Nylon,1.31,1.45,4.5,5.8,6.7,29.15,44.4,21,16.8,45.9,13.8,,173.7,6.13,7.72,0,13.9,22.4,97.2,0.173,0.331,1.9
Head ETS 17,1304,51,Medium,Nylon,1.24,1.35,4.8,6.1,6.7,29.28,44.5,21,16.1,45.4,21.4,,143.4,4.98,5.47,0.11,10.6,26.6,93.7,0.198,0.367,1.9
Head ETS 17,1305,40,Fast,Nylon,1.24,1.35,4.8,6.1,6.7,40.68,39.9,18.9,14.3,54.9,13.6,,182.9,5.73,6.84,-0.05,12.6,20.3,95.8,0.198,0.367,1.9
Head ETS 17,1306,62,Medium,Nylon,1.24,1.35,4.8,6.1,6.7,29.24,40.2,29,29.5,58.9,22.2,,162.3,4.26,6.04,0.09,10.4,20.5,96,0.198,0.367,1.9
Head ETS 17,1307,51,Fast,Nylon,1.24,1.35,4.8,6.1,6.7,49.17,37.2,17.4,13.7,62.8,29.7,,139.4,4.98,5.63,0.17,10.8,27.2,92,0.198,0.367,1.9
Head ETS 17,1308,62,Fast,Nylon,1.24,1.35,4.8,6.1,6.7,40.42,36.9,26.2,27.6,67.9,23.3,,173.7,5.73,7.21,0.07,13,21.1,95.6,0.198,0.367,1.9
Head ETS 17,1309,40,Slow,Nylon,1.24,1.35,4.8,6.1,6.7,29.08,37.8,34.2,40.4,69.5,30.9,,152,4.26,6.26,0.27,10.8,21.3,92.7,0.198,0.367,1.9
Head ETS 17,1310,51,Slow,Nylon,1.24,1.35,4.8,6.1,6.7,48.8,34.8,24.8,26.2,75.2,31.8,,165.7,5.73,7.46,0.5,13.7,22.2,92.7,0.198,0.367,1.9
Head ETS 17,1311,40,Medium,Nylon,1.24,1.35,4.8,6.1,6.7,40.2,35,31.7,37.7,77.8,11.9,,147.4,4.98,5.43,0,10.4,26.2,98.2,0.198,0.367,1.9
Head ETS 17,1312,62,Slow,Nylon,1.24,1.35,4.8,6.1,6.7,48.55,33.1,29.9,36.4,85.1,13,,162.9,4.26,5.78,0.02,10.1,19.8,98,0.198,0.367,1.9
Head Fibergel Power 16,1313,40,Medium,Nylon,1.3,1.31,NA,NA,10.9,45.67,35.2,25.2,29.5,75.2,31.2,,153.2,8.11,8.19,0.33,16.5,32.8,88.9,0.129,0.392,3
Head Fibergel Power 16,1314,40,Slow,Nylon,1.3,1.31,NA,NA,10.9,34.57,38.2,27.7,30.9,65.5,21,,134.3,6.48,7.72,0.15,14.3,36.2,91.6,0.129,0.392,3
Head Fibergel Power 16,1315,51,Slow,Nylon,1.3,1.31,NA,NA,10.9,45.47,33.4,30,40.8,86.2,11.6,,145.7,6.48,8.07,-0.28,14.3,35.9,95.8,0.129,0.392,3
Head Fibergel Power 16,1316,62,Medium,Nylon,1.3,1.31,NA,NA,10.9,25.38,39.4,35.8,39.7,65,12.5,,174.3,8.11,8.12,-0.13,16.1,31.7,95.3,0.129,0.392,3
Head Fibergel Power 16,1317,51,Medium,Nylon,1.3,1.31,NA,NA,10.9,45.69,38.2,17.9,14.8,60.4,23.7,,189.7,9.15,6.92,0.05,16.1,26.1,96.2,0.129,0.392,3
Head Fibergel Power 16,1318,62,Fast,Nylon,1.3,1.31,NA,NA,10.9,34.42,36.1,33,41,75.4,22.7,,163.4,8.11,8.04,0.15,16.3,32.1,92.7,0.129,0.392,3
Head Fibergel Power 16,1319,40,Fast,Nylon,1.3,1.31,NA,NA,10.9,25.49,41.9,30.2,30,55.6,32.4,,184,9.15,7.12,0.44,16.8,27.1,92.2,0.129,0.392,3
Head Fibergel Power 16,1320,62,Slow,Nylon,1.3,1.31,NA,NA,10.9,25.14,46.7,21.9,17.2,42.3,29.1,,125.7,6.48,7.83,0.27,14.6,36.7,85.9,0.129,0.392,3
Head Fibergel Power 16,1321,51,Fast,Nylon,1.3,1.31,NA,NA,10.9,34.49,42.2,19.6,16.5,50.9,13.5,,188,9.15,6.9,-0.15,15.9,25.7,96.4,0.129,0.392,3
Head Fibergel Power 17,1322,62,Fast,Nylon,1.24,1.28,7.6,9.1,9.7,47.89,37.1,17.6,15,62.8,31.1,,161.2,5.2,6.89,0.35,12.3,24.5,89.7,0.131,0.405,3.1
Head Fibergel Power 17,1323,40,Slow,Nylon,1.24,1.28,7.6,9.1,9.7,38.74,36.7,26,30,68.8,32.5,,180,6.86,7.1,0.55,14.6,23.5,92.7,0.131,0.405,3.1
Head Fibergel Power 17,1324,51,Slow,Nylon,1.24,1.28,7.6,9.1,9.7,27.76,38,34,40.4,68.1,11.8,,154.9,5.01,6.94,-0.11,11.9,29.8,94.1,0.131,0.405,3.1
Head Fibergel Power 17,1325,40,Medium,Nylon,1.24,1.28,7.6,9.1,9.7,47.94,34.4,24.1,28.7,76.5,12.8,,177.7,5.2,6.78,-0.13,11.9,23.3,97.2,0.131,0.405,3.1
Head Fibergel Power 17,1326,62,Slow,Nylon,1.24,1.28,7.6,9.1,9.7,38.63,34.8,31.7,39.7,78.5,21,,145.7,5.01,6.83,0.11,11.9,30.1,91.4,0.131,0.405,3.1
Head Fibergel Power 17,1327,51,Medium,Nylon,1.24,1.28,7.6,9.1,9.7,47.78,32.7,29.8,39.2,87.1,13.8,,195.5,6.86,6.99,-0.22,13.7,22.1,97.2,0.131,0.405,3.1
Head Fibergel Power 17,1328,40,Fast,Nylon,1.24,1.28,7.6,9.1,9.7,27.74,44.8,21.2,17,44.8,22.4,,180.6,5.2,6.78,0.04,12.1,23.7,93.9,0.131,0.405,3.1
Head Fibergel Power 17,1329,62,Medium,Nylon,1.24,1.28,7.6,9.1,9.7,38.74,40,18.9,15.7,54.5,29,,141.7,5.01,6.92,0.22,12.1,30.6,86.5,0.131,0.405,3.1
Head Fibergel Power 17,1330,51,Fast,Nylon,1.24,1.28,7.6,9.1,9.7,27.85,40.4,29,30.2,58,23,,201.2,6.86,6.94,0.07,13.9,22.5,95.3,0.131,0.405,3.1
Head Fibergel Spin 16,1331,51,Slow,Nylon,1.3,1.33,NA,NA,10.6,48.82,34.3,24.6,28.9,77.6,11.7,,142.9,6.92,3.62,0,10.6,26.6,97.6,0.117,0.409,3.5
Head Fibergel Spin 16,1332,40,Medium,Nylon,1.3,1.33,NA,NA,10.6,38.21,34.7,32,42.3,80.7,12.6,,167.4,7.92,4.04,0,11.9,23.6,99.4,0.117,0.409,3.5
Head Fibergel Spin 16,1333,62,Slow,Nylon,1.3,1.33,NA,NA,10.6,48.49,32.4,29.9,41.7,90,21.4,,145.7,6.92,3.82,0.13,10.8,27.4,92.5,0.117,0.409,3.5
Head Fibergel Spin 16,1334,51,Medium,Nylon,1.3,1.33,NA,NA,10.6,29.15,44.6,20.9,15.4,44.5,13.5,,193.7,9.88,2.58,0.04,12.6,20.3,95.6,0.117,0.409,3.5
Head Fibergel Spin 16,1335,40,Fast,Nylon,1.3,1.33,NA,NA,10.6,38.76,40.4,18.9,14.8,53.4,22.9,,176,7.92,4.32,0.07,12.3,24.3,95.1,0.117,0.409,3.5
Head Fibergel Spin 16,1336,62,Medium,Nylon,1.3,1.33,NA,NA,10.6,28.95,40,29,30.2,59.1,29.7,,142.3,6.92,4.04,0.18,11.2,28.1,90.1,0.117,0.409,3.5
Head Fibergel Spin 16,1337,51,Fast,Nylon,1.3,1.33,NA,NA,10.6,49.28,37.3,17,13.9,63.1,23.9,,193.7,9.88,3.04,0.09,13,21.1,96.2,0.117,0.409,3.5
Head Fibergel Spin 16,1338,62,Fast,Nylon,1.3,1.33,NA,NA,10.6,38.48,36.9,26.6,30.6,69,32.3,,168.6,7.92,4.59,0.15,12.6,25,92.9,0.117,0.409,3.5
Head Fibergel Spin 16,1339,40,Slow,Nylon,1.3,1.33,NA,NA,10.6,28.73,37.6,34.2,40.8,69.7,33.7,,188.6,9.88,3.37,0.2,13.5,21.8,93.9,0.117,0.409,3.5
Head FXP 16,1340,40,Slow,Nylon/Polyester,1.32,1.33,7,8.2,9.1,30.05,37.5,34,40.8,71,33.6,,188,7.36,5.1,0.2,12.6,20.5,93.9,0.101,0.38,3.8
Head FXP 16,1341,51,Slow,Nylon/Polyester,1.32,1.33,7,8.2,9.1,49.48,34.4,24.4,28.9,78.3,12.2,,150.3,5.6,3.77,0.02,9.5,23.7,95.5,0.101,0.38,3.8
Head FXP 16,1342,40,Medium,Nylon/Polyester,1.32,1.33,7,8.2,9.1,39.36,34.8,32,41.7,80.9,13,,169.7,6.46,4.57,-0.02,11,21.7,97.4,0.101,0.38,3.8
Head FXP 16,1343,62,Slow,Nylon/Polyester,1.32,1.33,7,8.2,9.1,49.28,32.5,29.8,41,90.2,22,,153.2,5.6,3.9,0.07,9.5,24.1,93.3,0.101,0.38,3.8
Head FXP 16,1344,51,Medium,Nylon/Polyester,1.32,1.33,7,8.2,9.1,30.32,44.3,21,16.3,46.5,14,,204.6,7.36,4.66,-0.05,11.9,19.4,97.2,0.101,0.38,3.8
Head FXP 16,1345,40,Fast,Nylon/Polyester,1.32,1.33,7,8.2,9.1,39.69,40.4,19,15,54.7,22.9,,177.2,6.46,4.72,0.05,11.2,22.1,95.1,0.101,0.38,3.8
Head FXP 16,1346,62,Medium,Nylon/Polyester,1.32,1.33,7,8.2,9.1,30.19,40,28.8,31.1,61.3,30.2,,143.4,5.6,4.04,0.15,9.7,24.7,90.1,0.101,0.38,3.8
Head FXP 16,1347,51,Fast,Nylon/Polyester,1.32,1.33,7,8.2,9.1,49.72,37.1,17.3,15,64.8,23.8,,197.2,7.36,4.9,0,12.3,19.9,95.1,0.101,0.38,3.8
Head FXP 16,1348,62,Fast,Nylon/Polyester,1.32,1.33,7,8.2,9.1,39.54,37,26.3,30.2,69.7,32.4,,165.2,6.46,4.9,0.2,11.5,22.8,91.6,0.101,0.38,3.8
Head FXP 17,1349,62,Fast,Nylon,1.24,1.24,7,8.5,9.1,30.5,39.3,28,30.4,61.1,30.3,,145.2,5.4,3.95,0.11,9.5,23.8,90.6,0.101,0.412,4.1
Head FXP 17,1350,40,Slow,Nylon,1.24,1.24,7,8.5,9.1,50.69,36.5,17,14.6,65.3,23.8,,203.5,6.42,4.83,0.02,11.2,18.3,96.2,0.101,0.412,4.1
Head FXP 17,1351,51,Slow,Nylon,1.24,1.24,7,8.5,9.1,40.77,36.2,26,29.8,70.6,31.7,,173.2,5.27,4.86,0.26,10.4,20.5,93.5,0.101,0.412,4.1
Head FXP 17,1352,40,Medium,Nylon,1.24,1.24,7,8.5,9.1,30.34,36.9,33.9,41.2,71.4,32.9,,194.3,6.42,4.96,0.39,11.7,19.1,94.9,0.101,0.412,4.1
Head FXP 17,1353,62,Slow,Nylon,1.24,1.24,7,8.5,9.1,50.49,33.9,24,28.9,79.4,11.7,,159.4,5.4,3.64,0.02,9,22.8,94.9,0.101,0.412,4.1
Head FXP 17,1354,51,Medium,Nylon,1.24,1.24,7,8.5,9.1,40.59,34.2,31.1,41.2,81.8,12.7,,184.6,5.27,4.57,-0.04,9.7,19.3,96.4,0.101,0.412,4.1
Head FXP 17,1355,40,Fast,Nylon,1.24,1.24,7,8.5,9.1,50.36,32.2,29,40.4,90.6,21.4,,157.7,5.4,3.79,0.09,9.3,23.4,94.9,0.101,0.412,4.1
Head FXP 17,1356,62,Medium,Nylon,1.24,1.24,7,8.5,9.1,30.65,43.5,20.1,15.9,46.5,13.9,,203.5,6.42,4.63,-0.09,11,17.7,95.8,0.101,0.412,4.1
Head FXP 17,1357,51,Fast,Nylon,1.24,1.24,7,8.5,9.1,40.88,39.7,18.2,15,55.8,22.9,,179.5,5.27,4.68,0.07,9.9,19.7,92.5,0.101,0.412,4.1
Head FXP Power 16,1358,51,Fast,Nylon,1.3,1.34,NA,NA,11.5,28.36,40.8,28.8,29.5,58,29.7,,132,7.3,4.12,0.13,11.5,29.1,90.2,0.087,0.403,4.6
Head FXP Power 16,1359,62,Fast,Nylon,1.3,1.34,NA,NA,11.5,50.05,37.3,17,13.2,63.5,23.7,,195.5,7.47,5.19,0,12.6,20.5,96,0.087,0.403,4.6
Head FXP Power 16,1360,40,Slow,Nylon,1.3,1.34,NA,NA,11.5,38.3,37.4,26.9,29.3,67.7,32.5,,194.3,7.43,5.36,0.2,13,25.6,96.2,0.087,0.403,4.6
Head FXP Power 16,1361,51,Slow,Nylon,1.3,1.34,NA,NA,11.5,28.27,38.4,35,39.7,67.9,32.6,,198.9,7.47,5.39,0.22,13,21.2,94.5,0.087,0.403,4.6
Head FXP Power 16,1362,40,Medium,Nylon,1.3,1.34,NA,NA,11.5,49.08,34.4,24.4,28.7,77.6,11.5,,141.7,7.3,3.97,0,11.2,28.4,97.8,0.087,0.403,4.6
Head FXP Power 16,1363,62,Slow,Nylon,1.3,1.34,NA,NA,11.5,37.93,35.3,31,45.9,83.8,12.6,,167.4,7.43,4.59,0.07,12.1,23.8,97.2,0.087,0.403,4.6
Head FXP Power 16,1364,51,Medium,Nylon,1.3,1.34,NA,NA,11.5,48.88,32.6,29,41.2,90,20.9,,145.7,7.3,4.03,0.07,11.5,28.7,92.7,0.087,0.403,4.6
Head FXP Power 16,1365,40,Fast,Nylon,1.3,1.34,NA,NA,11.5,28.42,45.4,21,15.2,43.7,13.5,,187.5,7.47,4.22,0.19,11.9,19.2,99,0.087,0.403,4.6
