Repository: rdowd003/String-Recommender

Tennis String Recommender

Data obtained from Tennis Warehouse University - String Performance Database
(http://twu.tennis-warehouse.com/learning_center/reporter2.php)


***************************** Original Dataset ****************************

Original Column Name	Formatted Name	Units (if app.)
String	string	N/A
none	string_code	0-4752
Ref. Ten. (lbs)	ref_t	lbs
Swing Speed	swing_speed	fast/med/slow
Material	material	N/A
Gauge Nominal (mm)	gauge_nom	mm
Gauge Acutal (mm)	gauce_ac	mm
Stretch at 40 lbs (%)	stretch_40	lbs (%)
Stretch at 51 lbs (%)	stretch_51	lbs (%)
Stretch at 62 lbs (%)	stretch_62	lbs (%)
Actual Pre-impact Tension (lbs)	pre_t	lbs
Dwell Time (ms)	dwell	ms

File: tennis_strings.csv (part 6 of 18)
string,string_code,ref_t,swing_speed,material,gauge_nom,gauce_ac,stretch_40,stretch_51,stretch_62,pre_t,dwell,deflec,change_t,peak_t,peak_trans_force,avg_trans_force,stiffness,static_loss,stabiliz,impact_loss,total_loss,tension_loss,energy_return,sts_cof,stb_cof,spin_pot
Head FXP Power 16,1366,62,Medium,Nylon,1.3,1.34,NA,NA,11.5,38.7,40.9,18.9,14.8,53.4,22.8,,164.6,7.43,4.99,0.07,12.6,24.6,96,0.087,0.403,4.6
Head FXP Power 17,1367,40,Medium,Nylon,1.24,1.23,8.5,9.7,11.2,50.49,32.5,29.7,38.1,88.6,12.8,,158.3,5.76,4.96,-0.04,10.6,21,98,0.089,0.398,4.5
Head FXP Power 17,1368,62,Slow,Nylon,1.24,1.23,8.5,9.7,11.2,29.48,44.9,21.2,14.3,43.9,20.9,,131.4,5.14,5.11,0.09,10.4,26.1,93.7,0.089,0.398,4.5
Head FXP Power 17,1369,51,Medium,Nylon,1.24,1.23,8.5,9.7,11.2,40,40.3,19,14.1,54,13.6,,179.5,6.46,4.45,-0.11,10.8,17.5,96.8,0.089,0.398,4.5
Head FXP Power 17,1370,40,Fast,Nylon,1.24,1.23,8.5,9.7,11.2,29.44,40.6,29.2,27.6,57.1,21.9,,164,5.76,5.09,0.07,11,21.5,93.9,0.089,0.398,4.5
Head FXP Power 17,1371,62,Medium,Nylon,1.24,1.23,8.5,9.7,11.2,50.83,36.8,17.1,12.8,63.7,29.1,,131.4,5.14,5.22,0.18,10.6,26.6,90.4,0.089,0.398,4.5
Head FXP Power 17,1372,51,Fast,Nylon,1.24,1.23,8.5,9.7,11.2,39.87,37,26.1,27.3,67.3,23.3,,188.6,6.46,4.56,0.07,11,18,94.5,0.089,0.398,4.5
Head FXP Power 17,1373,62,Fast,Nylon,1.24,1.23,8.5,9.7,11.2,29.33,38.1,34.4,38.1,67.5,30.4,,163.4,5.76,5.25,0.26,11.2,22.2,92.5,0.089,0.398,4.5
Head FXP Power 17,1374,40,Slow,Nylon,1.24,1.23,8.5,9.7,11.2,50.72,34.2,24,26.9,77.6,32.9,,176,6.46,4.79,0.68,11.9,19.3,95.1,0.089,0.398,4.5
Head FXP Power 17,1375,51,Slow,Nylon,1.24,1.23,8.5,9.7,11.2,39.71,34.9,31,38.8,78.5,11.6,,130.3,5.14,5.07,-0.02,10.1,25.7,94.1,0.089,0.398,4.5
Head FXP Tour 16,1376,62,Medium,Nylon/Polyester,1.3,NA,4.2,6.1,7.6,26,40.1,37,36.8,62.8,13.3,7,132.6,4.19,6.18,0.02,10.4,20.5,98.2,0.1,0.424,4.2
Head FXP Tour 16,1377,40,Slow,Nylon/Polyester,1.3,NA,4.2,6.1,7.6,50.78,38.6,18,11.5,62.2,23.7,12.4,137.2,4.63,7.06,0.15,11.9,19.2,96,0.1,0.424,4.2
Head FXP Tour 16,1378,51,Medium,Nylon/Polyester,1.3,NA,4.2,6.1,7.6,40.35,41.9,19.9,13,53.4,11.8,6.1,128.6,5.34,7.32,0.02,12.8,31.9,95.3,0.1,0.424,4.2
Head FXP Tour 16,1379,62,Fast,Nylon/Polyester,1.3,NA,4.2,6.1,7.6,50.05,35.8,26,22.9,73,22.6,11.4,128.6,4.19,6.66,0.16,11,21.7,94.9,0.1,0.424,4.2
Head FXP Tour 16,1380,40,Medium,Nylon/Polyester,1.3,NA,4.2,6.1,7.6,27.03,47.4,22.2,15.4,42.6,32.2,16.2,129.2,4.63,7.85,0.31,12.8,20.7,95.1,0.1,0.424,4.2
Head FXP Tour 16,1381,51,Fast,Nylon/Polyester,1.3,NA,4.2,6.1,7.6,39.87,38.5,28,24.7,64.6,21.3,10.3,113.7,5.34,7.96,0.11,13.5,33.8,92.9,0.1,0.424,4.2
Head FXP Tour 16,1382,40,Fast,Nylon/Polyester,1.3,NA,4.2,6.1,7.6,49.26,34.3,31.7,32,81.1,30.6,15.1,116.6,4.19,7.1,0.29,11.5,22.8,91.6,0.1,0.424,4.2
Head FXP Tour 16,1383,62,Slow,Nylon/Polyester,1.3,NA,4.2,6.1,7.6,26.39,42.7,31.5,27.8,54.2,29,13.8,109.2,5.34,8.35,0.36,14.1,35.4,88.7,0.1,0.424,4.2
Head FXP Tour 16,1384,51,Slow,Nylon/Polyester,1.3,NA,4.2,6.1,7.6,39.43,36.7,33.9,32.9,72.3,14,7.6,142.9,4.63,6.33,0.22,11.2,18.1,98.8,0.1,0.424,4.2
Head Hawk 16 (1.30),1385,51,Fast,Polyester,1.3,NA,7.6,9.1,7.6,36.71,33.3,30.6,53.1,89.7,34.4,16.3,230.3,4.19,9.82,0.46,14.6,28.5,88,0.071,0.454,6.4
Head Hawk 17 (1.25),1386,51,Medium,Polyester,1.25,NA,1.5,3,3.9,22.29,37.3,34.1,53.6,75.9,14.6,7.1,242.9,4.32,11.19,0.22,15.7,31,95.1,0.069,0.323,4.7
Head Hawk 17 (1.25),1387,62,Fast,Polyester,1.25,NA,1.5,3,3.9,45.71,38,18,21.2,66.8,26.3,13,249.7,4.61,11.33,1.15,17.2,27.7,94.5,0.069,0.323,4.7
Head Hawk 17 (1.25),1388,40,Medium,Polyester,1.25,NA,1.5,3,3.9,35.21,40.8,19.9,23.6,58.9,13.4,6.3,224,5.07,12.64,1.21,19,47.7,92.5,0.069,0.323,4.7
Head Hawk 17 (1.25),1389,51,Fast,Polyester,1.25,NA,1.5,3,3.9,45.8,34.1,25,38.4,84.2,24.7,12.1,239.5,4.32,10.52,1.64,16.5,32.5,91.8,0.069,0.323,4.7
Head Hawk 17 (1.25),1390,40,Fast,Polyester,1.25,NA,1.5,3,3.9,21.98,45.6,22,26.7,48.7,36,17.2,228,4.61,11.35,1.48,17.4,28.2,89.7,0.069,0.323,4.7
Head Hawk 17 (1.25),1391,62,Slow,Polyester,1.25,NA,1.5,3,3.9,35.88,36.3,26,39.9,75.9,24.2,10.8,193.2,5.07,11.22,3.03,19.4,48.7,87.2,0.069,0.323,4.7
Head Hawk 17 (1.25),1392,51,Slow,Polyester,1.25,NA,1.5,3,3.9,45.78,32.1,29.9,50.3,96.1,34.6,16,204.6,4.32,10.57,1.78,16.8,32.9,88,0.069,0.323,4.7
Head Hawk 17 (1.25),1393,62,Medium,Polyester,1.25,NA,1.5,3,3.9,23.4,39.8,29.7,41.9,65.3,32.4,14.3,188,5.07,12.33,3.15,20.5,51.8,82.4,0.069,0.323,4.7
Head Hawk 17 (1.25),1394,40,Slow,Polyester,1.25,NA,1.5,3,3.9,35.83,34.1,31.9,51.2,86.9,15.1,7.7,265.2,4.61,11.42,0.2,16.3,26.3,97.4,0.069,0.323,4.7
Head Hawk 18 (1.20),1395,51,Fast,Polyester,1.2,NA,1.8,2.4,3.9,36.16,34,31.9,48.5,84.7,33.7,16,194.3,3.26,11.3,0.11,14.6,28.9,88,0.071,0.446,6.3
Head Hawk Rough 17,1396,51,Fast,Polyester,1.25,NA,1.8,2.4,3.9,38.59,33.4,30.8,46.7,85.3,32.8,16.4,201.2,4.41,7.72,0,12.1,23.9,90.6,0.097,0.476,4.9
Head Hawk Touch 18 (1.20),1397,51,Fast,Polyester,1.2,NA,1.8,2.4,3.9,34.73,34.4,32,49.4,84.2,33.7,16,196,3.81,12.18,0.18,16.1,31.9,88.9,0.086,0.447,5.2
Head Hawk Touch 19 (1.15),1398,51,Fast,Polyester,1.15,NA,1.8,2.4,3.9,34.18,34.7,32,48.5,82.7,33.1,15.9,192,3.37,13.17,0.11,16.8,32.8,88.4,0.089,0.434,4.9
Head Lynx 16 (1.30),1399,40,Slow,Polyester,1.3,NA,2.4,4.2,5.8,15.52,40.8,36.5,49,64.4,13.7,6.7,238.9,7.17,16.05,-0.33,22.9,45.1,94.7,0.075,0.525,7
Head Lynx 16 (1.30),1400,51,Medium,Polyester,1.3,NA,2.4,4.2,5.8,37.84,39.8,19.1,23.2,61.1,25.4,12.5,239.5,7.25,16.03,0.2,23.4,38,93.3,0.075,0.525,7
Head Lynx 16 (1.30),1401,62,Fast,Polyester,1.3,NA,2.4,4.2,5.8,27.5,43.2,20.8,25.4,52.9,12.8,5.9,194.3,6.73,17.99,0.09,24.7,62.5,91.2,0.075,0.525,7
Head Lynx 16 (1.30),1402,40,Medium,Polyester,1.3,NA,2.4,4.2,5.8,38.46,35.4,26,39.9,78.3,24.1,11.4,210.9,7.17,15.3,0.38,22.9,45,90.2,0.075,0.525,7
Head Lynx 16 (1.30),1403,51,Fast,Polyester,1.3,NA,2.4,4.2,5.8,14.97,49.2,24,27.6,42.6,34.5,16.2,213.7,7.25,15.99,0.68,24,38.8,88.4,0.075,0.525,7
Head Lynx 16 (1.30),1404,40,Fast,Polyester,1.3,NA,2.4,4.2,5.8,28.25,38.1,28,40.6,68.8,22.1,9.6,160.6,6.73,17.48,0.49,24.7,62.2,81.4,0.075,0.525,7
Head Lynx 16 (1.30),1405,62,Slow,Polyester,1.3,NA,2.4,4.2,5.8,38.5,33.4,31,50.5,89.1,32.2,14.8,185.7,7.17,15.22,0.72,23.2,45.6,85,0.075,0.525,7
Head Lynx 16 (1.30),1406,51,Slow,Polyester,1.3,NA,2.4,4.2,5.8,15.48,43.3,31.9,40.1,55.6,29.4,12.8,149.7,6.73,17.44,0.79,24.9,62.9,76.4,0.075,0.525,7
Head Lynx 16 (1.30),1407,62,Medium,Polyester,1.3,NA,2.4,4.2,5.8,28.33,36,33,49.8,78.3,14.6,7.3,258.3,7.25,16.65,-0.31,23.6,38.2,98.8,0.075,0.525,7
Head Lynx 17 (1.25),1408,51,Fast,Polyester,1.25,NA,1.5,4.2,5.8,27.12,36.2,33.7,50.1,77.2,32.5,14.7,179.5,6.35,17.25,0.22,23.8,47,84.6,0.071,0.453,6.4
Head Lynx 18 (1.20),1409,51,Fast,Polyester,1.2,NA,1.5,4.2,5.8,27.78,36.4,33.8,49.2,77,32.6,14.9,174.9,5.6,17.34,0.17,23.2,45.6,85.2,0.074,0.469,6.3
Head PerfectControl 16,1410,51,Fast,Polyolefin,1.3,1.38,NA,NA,7.6,41.39,39.6,18,13.2,54.5,22.1,,161.7,5.36,4.3,0.11,9.7,19.3,96.4,0.149,0.394,2.6
Head PerfectControl 16,1411,62,Fast,Polyolefin,1.3,1.38,NA,NA,7.6,30.54,39.7,29,29.1,59.5,29.5,,136.6,5.16,4.15,0.15,9.5,23.8,91.8,0.149,0.394,2.6
Head PerfectControl 16,1412,40,Slow,Polyolefin,1.3,1.38,NA,NA,7.6,51.27,36.7,17,11.9,63.1,23.3,,176.6,5.95,4.92,0.09,11,17.7,97,0.149,0.394,2.6
Head PerfectControl 16,1413,51,Slow,Polyolefin,1.3,1.38,NA,NA,7.6,41.06,36.6,26,26.9,67.9,31.5,,150.9,5.36,4.55,0.22,10.1,20,93.3,0.149,0.394,2.6
Head PerfectControl 16,1414,40,Medium,Polyolefin,1.3,1.38,NA,NA,7.6,30.38,37.4,34,39,69.2,32.6,,165.2,5.95,5.21,0.24,11.5,18.5,94.9,0.149,0.394,2.6
Head PerfectControl 16,1415,62,Slow,Polyolefin,1.3,1.38,NA,NA,7.6,50.87,34.3,24.3,25.8,76.5,11.3,,144,5.16,3.68,-0.02,8.8,22.2,97.6,0.149,0.394,2.6
Head PerfectControl 16,1416,51,Medium,Polyolefin,1.3,1.38,NA,NA,7.6,40.81,34.7,32,37.9,78.7,12.3,,164.6,5.36,3.97,0.05,9.3,18.5,98.4,0.149,0.394,2.6
Head PerfectControl 16,1417,40,Fast,Polyolefin,1.3,1.38,NA,NA,7.6,50.58,32.7,29.9,36.6,87.1,21.6,,141.2,5.16,3.99,1.17,10.4,26,95.5,0.149,0.394,2.6
Head PerfectControl 16,1418,62,Medium,Polyolefin,1.3,1.38,NA,NA,7.6,30.85,43.9,20.1,14.3,45.2,13.4,,166.9,5.95,4.52,0.03,10.6,17,94.7,0.149,0.394,2.6
Head Reflex MLT 16 (1.30),1419,62,Slow,Nylon,1.3,NA,7.3,8.8,10,39.36,35.9,26,28,67.5,28.1,14.5,132,5.38,5.8,0.18,11.2,28.6,89.7,0.107,0.547,5.1
Head Reflex MLT 16 (1.30),1420,51,Slow,Nylon,1.3,NA,7.3,8.8,10,49.52,31.8,29,37.3,86.7,12.8,8.2,203.5,5.14,6.37,0.02,11.5,18.7,99.4,0.107,0.547,5.1
Head Reflex MLT 16 (1.30),1421,62,Medium,Nylon,1.3,NA,7.3,8.8,10,28.6,39.4,28.6,28.7,57.3,13.4,7.3,143.4,5.01,6.22,-0.05,11.2,22,96.2,0.107,0.547,5.1
Head Reflex MLT 16 (1.30),1422,40,Slow,Nylon,1.3,NA,7.3,8.8,10,38.7,34.2,31.2,38.4,77.2,23.1,13.2,192.6,5.14,6.79,0.02,11.9,19.4,97,0.107,0.547,5.1
Head Reflex MLT 16 (1.30),1423,51,Medium,Nylon,1.3,NA,7.3,8.8,10,28.51,37.4,34,37.5,66.2,11.1,6.7,152.6,5.38,5.73,-0.06,11,27.8,98.4,0.107,0.547,5.1
Head Reflex MLT 16 (1.30),1424,62,Fast,Nylon,1.3,NA,7.3,8.8,10,50.23,35.7,16.2,13.2,63.5,21.9,12.1,168.6,5.01,6.35,0.07,11.5,22.5,95.6,0.107,0.547,5.1
Head Reflex MLT 16 (1.30),1425,40,Medium,Nylon,1.3,NA,7.3,8.8,10,39.49,39.2,20,14.1,53.6,31.4,17.3,180,5.14,7.08,0.24,12.3,20.2,91.8,0.107,0.547,5.1
Head Reflex MLT 16 (1.30),1426,51,Fast,Nylon,1.3,NA,7.3,8.8,10,49.81,33.3,24,27.3,77.2,20.5,10.7,142.3,5.38,5.71,0.07,11.2,28.1,91.2,0.107,0.547,5.1
Head Reflex MLT 16 (1.30),1427,40,Fast,Nylon,1.3,NA,7.3,8.8,10,28.58,43.6,20.2,15.4,43.9,30.1,16.3,159.4,5.01,7.01,0.16,12.1,24,90.2,0.107,0.547,5.1
Head Reflex MLT 17 (1.25),1428,51,Fast,Nylon,1.25,NA,1.8,3.3,10,41.01,35.2,32.3,36.4,77.4,31.3,15.9,141.2,3.66,6.05,0.13,9.9,19.4,93.1,0.107,0.501,4.7
Head RIP Control 16,1429,40,Medium,Nylon/Polyolefin,1.3,1.45,NA,NA,6.7,39.71,34.7,32,39.2,78.9,12.2,,161.7,5.2,5.25,0.05,10.6,26.4,97,0.148,0.392,2.6
Head RIP Control 16,1430,62,Slow,Nylon/Polyolefin,1.3,1.45,NA,NA,6.7,49,32.9,29,37.9,86.9,12.4,,184,5.36,5.1,0.06,10.6,20.7,97.4,0.148,0.392,2.6
Head RIP Control 16,1431,51,Medium,Nylon/Polyolefin,1.3,1.45,NA,NA,6.7,29.24,44.3,20.9,17.4,46.7,22.6,,140.6,5.2,5.41,0.13,10.8,27.1,93.9,0.148,0.392,2.6
Head RIP Control 16,1432,62,Medium,Nylon/Polyolefin,1.3,1.45,NA,NA,6.7,40.26,39.9,18.1,14.8,55.1,13.4,,186.9,6.37,5.51,0.18,12.1,19.5,98.6,0.148,0.392,2.6
Head RIP Control 16,1433,51,Fast,Nylon/Polyolefin,1.3,1.45,NA,NA,6.7,29.08,40,30,31.1,60.2,22.4,,173.2,5.36,5.43,0.09,10.8,21.4,95.5,0.148,0.392,2.6
Head RIP Control 16,1434,62,Fast,Nylon/Polyolefin,1.3,1.45,NA,NA,6.7,49.86,37.2,17,13.2,63.1,23.8,,180.6,6.37,6.09,0.09,12.6,20.3,96,0.148,0.392,2.6
Head RIP Control 16,1435,40,Slow,Nylon/Polyolefin,1.3,1.45,NA,NA,6.7,39.93,36.7,26,28.9,68.8,31.6,,156.6,5.36,5.65,0.26,11.2,22.2,91.2,0.148,0.392,2.6
Head RIP Control 16,1436,51,Slow,Nylon/Polyolefin,1.3,1.45,NA,NA,6.7,49.28,34.6,24.8,27.3,76.5,31.5,,182.9,6.37,6.37,0.29,13,21.1,95.1,0.148,0.392,2.6
Head Rip Control 17 (1.25),1437,51,Fast,Nylon/Polyolefin,1.25,1.45,NA,NA,6.7,41.61,35.3,32.3,35.3,77,31.1,15.8,137.7,3.31,5.8,0.16,9.3,18.3,93.7,0.117,0.489,4.2
Head RIP PerfectPower 16,1438,40,Fast,Nylon/Polyolefin,1.31,1.35,NA,NA,7.3,39.69,40.4,18.3,14.3,54,31.5,,156.6,5.69,5.78,0.24,11.7,23.1,93.5,0.158,0.369,2.3
Head RIP PerfectPower 16,1439,62,Medium,Nylon/Polyolefin,1.31,1.35,NA,NA,7.3,28.16,40.6,29.7,30.2,58.2,30.1,,134.9,5.95,5.74,0.17,11.9,29.9,90.6,0.158,0.369,2.3
Head RIP PerfectPower 16,1440,51,Medium,Nylon/Polyolefin,1.31,1.35,NA,NA,7.3,49,32.9,30,37.9,86.9,24,,179.5,6.44,6,0.13,12.6,20.4,96,0.158,0.369,2.3
Head RIP PerfectPower 16,1441,40,Slow,Nylon/Polyolefin,1.31,1.35,NA,NA,7.3,39.25,35,32,39.5,78.7,22.7,,168.6,5.69,5.52,0.11,11.2,22.3,94.7,0.158,0.369,2.3
Head RIP PerfectPower 16,1442,62,Slow,Nylon/Polyolefin,1.31,1.35,NA,NA,7.3,28,38.2,35,40.8,68.8,11.6,,145.2,5.95,5.54,0,11.5,28.9,96.4,0.158,0.369,2.3
Head RIP PerfectPower 16,1443,51,Slow,Nylon/Polyolefin,1.31,1.35,NA,NA,7.3,49.3,34.6,25,27.6,77,13.4,,184,6.44,5.67,0,12.1,19.6,96.4,0.158,0.369,2.3
Head RIP PerfectPower 16,1444,40,Medium,Nylon/Polyolefin,1.31,1.35,NA,NA,7.3,39.51,37,26.5,28.9,68.6,12.4,,173.2,5.69,5.34,0,11,21.7,98.2,0.158,0.369,2.3
Head RIP PerfectPower 16,1445,62,Fast,Nylon/Polyolefin,1.31,1.35,NA,NA,7.3,28.2,45.3,21.1,15.9,44.1,21.6,,138.9,5.95,5.58,0.11,11.7,29.3,93.5,0.158,0.369,2.3
Head RIP PerfectPower 16,1446,51,Fast,Nylon/Polyolefin,1.31,1.35,NA,NA,7.3,49.63,37.4,17.1,13.2,62.8,32.6,,170.9,6.44,6.3,0.31,13,21.1,93.1,0.158,0.369,2.3
Head Sonic Pro 16,1447,62,Medium,Polyester,1.3,1.32,3.6,6.1,8.5,21.72,45.5,22,24.9,46.5,21.9,,181.7,9.97,18.52,-1.72,26.7,52.8,86.9,0.092,0.388,4.2
Head Sonic Pro 16,1448,51,Fast,Polyester,1.3,1.32,3.6,6.1,8.5,13.56,45.5,32.1,36.8,50.5,27.7,,125.2,8.09,17.93,0.84,26.9,67.7,74.1,0.092,0.388,4.2
Head Sonic Pro 16,1449,62,Fast,Polyester,1.3,1.32,3.6,6.1,8.5,32.46,40.8,19.6,22.9,55.6,23.5,,218.9,10.94,17.66,0.26,28.9,46.8,92,0.092,0.388,4.2
Head Sonic Pro 16,1450,40,Slow,Polyester,1.3,1.32,3.6,6.1,8.5,22.23,40.9,29.1,37.9,60.2,29.7,,160.6,9.97,18.48,0.44,28.9,57,81.2,0.092,0.388,4.2
Head Sonic Pro 16,1451,51,Slow,Polyester,1.3,1.32,3.6,6.1,8.5,13.67,43.2,38,44.5,58.2,32.6,,193.7,10.94,17.68,0.64,29.3,47.4,86.1,0.092,0.388,4.2
Head Sonic Pro 16,1452,40,Medium,Polyester,1.3,1.32,3.6,6.1,8.5,33.14,37,26.5,37.7,71,11.9,,173.7,8.09,18.39,-0.02,26.5,66.7,89.7,0.092,0.388,4.2
Head Sonic Pro 16,1453,62,Slow,Polyester,1.3,1.32,3.6,6.1,8.5,22.27,38.8,34.4,46.7,69,12.8,,209.2,9.97,19.03,-0.11,28.9,57,92.7,0.092,0.388,4.2
Head Sonic Pro 16,1454,51,Medium,Polyester,1.3,1.32,3.6,6.1,8.5,33.12,35.1,31.9,48.5,81.8,20.2,,146.3,8.09,18.04,0.2,26.2,66.3,81,0.092,0.388,4.2
Head Sonic Pro 16,1455,40,Fast,Polyester,1.3,1.32,3.6,6.1,8.5,13.21,50.5,24.5,25.8,39,13.6,,242.9,10.94,18.34,-0.37,28.9,46.8,95.1,0.092,0.388,4.2
Head Sonic Pro 17,1456,62,Fast,Polyester,1.251,1.26,3.6,6.1,8.5,23.59,40.1,29,37.9,61.5,29.8,,164.6,8.75,18.93,0.15,27.8,54.9,83.9,0.087,0.342,3.9
Head Sonic Pro 17,1457,40,Slow,Polyester,1.251,1.26,3.6,6.1,8.5,13.6,42.8,37.8,44.8,58.2,31.9,,203.5,10.89,17.4,0.49,28.9,46.6,87,0.087,0.342,3.9
Head Sonic Pro 17,1458,51,Slow,Polyester,1.251,1.26,3.6,6.1,8.5,33.43,36.4,26.1,38.4,71.9,11.8,,177.2,8.16,18.08,0.04,26.2,66.2,89.9,0.087,0.342,3.9
Head Sonic Pro 17,1459,40,Medium,Polyester,1.251,1.26,3.6,6.1,8.5,23.04,38,34.1,47,69.9,12.8,,209.7,8.75,19.06,-0.29,27.6,54.3,94.3,0.087,0.342,3.9
Head Sonic Pro 17,1460,62,Slow,Polyester,1.251,1.26,3.6,6.1,8.5,33.45,34.5,31.2,48.5,82,19.8,,142.3,8.16,17.75,0.55,26.5,66.7,80.3,0.087,0.342,3.9
Head Sonic Pro 17,1461,51,Medium,Polyester,1.251,1.26,3.6,6.1,8.5,13.45,50,24.2,25.6,39,13.4,,253.7,10.89,18.11,-0.42,28.7,46.3,95.5,0.087,0.342,3.9
Head Sonic Pro 17,1462,40,Fast,Polyester,1.251,1.26,3.6,6.1,8.5,22.91,44.8,21.7,24.3,47.2,22.3,,184,8.75,18.38,0.37,27.6,54.2,88.4,0.087,0.342,3.9
Head Sonic Pro 17,1463,62,Medium,Polyester,1.251,1.26,3.6,6.1,8.5,13.78,45.2,32,35.7,49.6,27.5,,126.9,8.16,17.93,0.39,26.5,66.7,76.2,0.087,0.342,3.9
Head Sonic Pro 17,1464,51,Fast,Polyester,1.251,1.26,3.6,6.1,8.5,32.74,40.4,19.2,23.2,55.8,23.4,,228.6,10.89,17.42,0.18,28.4,46.1,93.5,0.087,0.342,3.9
Head Sonic Pro Edge 16,1465,62,Slow,Polyester,1.3,NA,1.5,3,4.2,40.73,32.6,29.9,47.6,88.4,29.9,14.2,176,4.96,14.62,0.57,20.1,50.8,82.6,0.076,0.363,4.8
Head Sonic Pro Edge 16,1466,51,Slow,Polyester,1.3,NA,1.5,3,4.2,20.15,40,29.2,41,61.1,13.9,7.7,274.9,5.76,16.16,-0.66,21.2,34.4,97.8,0.076,0.363,4.8
Head Sonic Pro Edge 16,1467,62,Medium,Polyester,1.3,NA,1.5,3,4.2,31.8,34.6,31.8,48.7,80.5,13.2,7,259.5,4.74,14.8,-0.35,19.2,37.8,95.6,0.076,0.363,4.8
Head Sonic Pro Edge 16,1468,40,Slow,Polyester,1.3,NA,1.5,3,4.2,20.11,37.7,34,50.3,70.3,24.5,13.1,244,5.76,15.25,0.18,21.2,34.3,95.3,0.076,0.363,4.8
Head Sonic Pro Edge 16,1469,51,Medium,Polyester,1.3,NA,1.5,3,4.2,39.82,37.9,18,21.8,61.7,12.6,6.3,221.7,4.96,15.22,-0.2,20.1,50.3,92,0.076,0.363,4.8
Head Sonic Pro Edge 16,1470,62,Fast,Polyester,1.3,NA,1.5,3,4.2,31.18,40.6,19.3,23.8,54.9,23.2,11.8,233.7,4.74,14.16,0.27,19.2,37.8,91.6,0.076,0.363,4.8
Head Sonic Pro Edge 16,1471,40,Medium,Polyester,1.3,NA,1.5,3,4.2,40.73,34.3,25,37.5,78.3,33.1,17.1,216.6,5.76,15.25,0.62,21.6,35,87.4,0.076,0.363,4.8
Head Sonic Pro Edge 16,1472,51,Fast,Polyester,1.3,NA,1.5,3,4.2,19.51,45.2,22,26.2,45.9,22.3,10.6,195.5,4.96,14.58,0.39,19.8,50.2,86.9,0.076,0.363,4.8
Head Sonic Pro Edge 16,1473,40,Fast,Polyester,1.3,NA,1.5,3,4.2,31.82,36.5,26.1,39.2,71,32,15.5,194.9,4.74,14.18,0.6,19.6,38.5,87,0.076,0.363,4.8
Head Synthetic Gut 16,1474,40,Medium,Nylon,1.3,1.31,NA,NA,9.1,38.98,34.4,31.8,44.1,83.1,11.6,,168,5.95,3.95,-0.04,9.9,24.8,94.7,0.11,0.394,3.6
Head Synthetic Gut 16,1475,62,Medium,Nylon,1.3,1.31,NA,NA,9.1,29.79,43.9,20.1,16.5,46.5,34,,204,7.61,4.45,0.22,12.3,19.9,94.9,0.11,0.394,3.6
Head Synthetic Gut 16,1476,51,Medium,Nylon,1.3,1.31,NA,NA,9.1,49.68,32.2,29.3,43,92.8,12.5,,194.9,7.41,3.97,-0.02,11.2,22.4,96.6,0.11,0.394,3.6
Head Synthetic Gut 16,1477,40,Fast,Nylon,1.3,1.31,NA,NA,9.1,39.34,40.1,18.1,15.7,55.1,22.4,,160.6,5.95,3.99,0.11,10.1,25.3,92.9,0.11,0.394,3.6
Head Synthetic Gut 16,1478,62,Slow,Nylon,1.3,1.31,NA,NA,9.1,29.75,39.4,28.7,32.6,62.4,24.3,,217.2,7.61,4.19,0.06,11.9,19.2,94.7,0.11,0.394,3.6
Head Synthetic Gut 16,1479,51,Fast,Nylon,1.3,1.31,NA,NA,9.1,49.94,33.9,24.1,30.9,80.9,23,,188,7.41,4.15,0.07,11.7,22.9,96.2,0.11,0.394,3.6
Head Synthetic Gut 16,1480,40,Slow,Nylon,1.3,1.31,NA,NA,9.1,39.16,36.5,26.1,31.5,70.6,31.1,,152.6,5.95,4.15,0.2,10.4,25.9,90.4,0.11,0.394,3.6
Head Synthetic Gut 16,1481,62,Fast,Nylon,1.3,1.31,NA,NA,9.1,29.59,37.1,34,43.4,73.2,13.9,,205.7,7.61,3.9,-0.04,11.5,18.6,98.2,0.11,0.394,3.6
Head Synthetic Gut 16,1482,51,Slow,Nylon,1.3,1.31,NA,NA,9.1,50.23,37.1,17.1,14.8,65,33,,177.2,7.41,4.33,0.22,11.9,23.6,92.9,0.11,0.394,3.6
Head Synthetic Gut PPS 16,1483,51,Fast,Nylon,1.34,1.35,NA,NA,10,47.56,32.8,30,42.3,89.7,30.3,,143.4,6.33,4.32,0.18,10.8,27.3,88.9,0.108,0.42,3.9
Head Synthetic Gut PPS 16,1484,51,Slow,Nylon,1.34,1.35,NA,NA,10,29.17,39.9,29.1,31.3,60.4,24.3,,191.5,8.82,4.72,0.06,13.7,22,97,0.108,0.42,3.9
Head Synthetic Gut PPS 16,1485,40,Slow,Nylon,1.34,1.35,NA,NA,10,48.58,37.5,17.2,14.1,62.6,32.5,,169.7,7.23,4.44,0.18,11.9,23.3,91.2,0.108,0.42,3.9
Head Synthetic Gut PPS 16,1486,62,Fast,Nylon,1.34,1.35,NA,NA,10,39.27,36.7,26.2,30.9,70.1,12.7,,173.2,7.23,4.09,-0.11,11.2,22.1,95.8,0.108,0.42,3.9
Head Synthetic Gut PPS 16,1487,40,Medium,Nylon,1.34,1.35,NA,NA,10,29.04,37.7,34.3,41.7,70.6,12,,150.9,6.33,4.1,0,10.4,26.3,95.5,0.108,0.42,3.9
Head Synthetic Gut PPS 16,1488,62,Slow,Nylon,1.34,1.35,NA,NA,10,48.2,34.5,25,29.5,77.6,33.7,,190.9,8.82,5.36,0.17,14.3,23.3,93.1,0.108,0.42,3.9
Head Synthetic Gut PPS 16,1489,51,Medium,Nylon,1.34,1.35,NA,NA,10,39.05,34.7,31.9,42.3,81.4,22,,150.3,6.33,4.19,0.09,10.6,26.7,92.7,0.108,0.42,3.9
Head Synthetic Gut PPS 16,1490,40,Fast,Nylon,1.34,1.35,NA,NA,10,39.4,40.4,18.7,14.8,54.2,13.5,,193.2,8.82,4.34,0,13.2,21.3,97.2,0.108,0.42,3.9
Head Synthetic Gut PPS 16,1491,62,Medium,Nylon,1.34,1.35,NA,NA,10,29.26,44.7,21,16.3,45.6,23,,182.3,7.23,4.22,0.07,11.5,22.7,95.5,0.108,0.42,3.9
Head Synthetic Gut PPS 17 (1.25),1492,51,Fast,Nylon,1.25,1.35,NA,NA,10,43.46,34.5,32,37.9,81.6,32.6,16.2,150.9,3.31,3.95,0.13,7.5,14.6,92.5,0.074,0.46,6.2
Head Ultra Tour 16,1493,51,Slow,Polyester,1.27,1.26,2.1,3.3,4.5,16.74,39.3,35.7,51.8,68.6,33,,218.9,9.31,14.75,0.59,24.7,39.9,88.5,0.087,0.394,4.5
Head Ultra Tour 16,1494,40,Medium,Polyester,1.27,1.26,2.1,3.3,4.5,37.62,35.6,25.9,39,76.7,12.4,,205.7,6.97,16.34,-0.05,23.4,58.6,90.2,0.087,0.394,4.5
Head Ultra Tour 16,1495,62,Slow,Polyester,1.27,1.26,2.1,3.3,4.5,28.4,35.9,32.2,51.4,79.8,13.3,,256.6,8.91,13.89,-0.17,22.7,44.6,94.5,0.087,0.394,4.5
Head Ultra Tour 16,1496,51,Medium,Polyester,1.27,1.26,2.1,3.3,4.5,37.68,33.7,30.3,49.4,87.1,22.1,,187.5,6.97,15.98,0.47,23.4,59,84.8,0.087,0.394,4.5
Head Ultra Tour 16,1497,40,Fast,Polyester,1.27,1.26,2.1,3.3,4.5,16.38,47.2,23,26.9,43.2,14,,261.2,9.31,15.28,-0.22,24.3,39.5,96.4,0.087,0.394,4.5
Head Ultra Tour 16,1498,62,Medium,Polyester,1.27,1.26,2.1,3.3,4.5,27.92,42.3,20,25.4,53.1,23.9,,215.5,8.91,13.41,0.2,22.5,44.4,90.4,0.087,0.394,4.5
Head Ultra Tour 16,1499,51,Fast,Polyester,1.27,1.26,2.1,3.3,4.5,16.74,42,30.1,41.9,58.7,30.6,,165.2,6.97,15.98,0.51,23.4,59.1,80.5,0.087,0.394,4.5
Head Ultra Tour 16,1500,62,Fast,Polyester,1.27,1.26,2.1,3.3,4.5,37.15,39.3,18.8,22.5,59.8,24.9,,236.6,9.31,14.81,-0.02,24,39,93.7,0.087,0.394,4.5
Head Ultra Tour 16,1501,40,Slow,Polyester,1.27,1.26,2.1,3.3,4.5,28.4,37.9,27.7,40.6,69,32.1,,201.7,8.91,13.41,0.55,22.9,45.1,85.9,0.087,0.394,4.5
Head Ultratour 17,1502,51,Medium,Polyester,1.2,1.22,4.8,6.7,8.2,41.34,32.5,29.5,51.4,92.8,13.5,,257.7,9.39,12.91,-0.09,22.3,43.8,95.6,0.094,0.383,4.1
Head Ultratour 17,1503,40,Fast,Polyester,1.2,1.22,4.8,6.7,8.2,11.4,50.2,24.1,27.6,39,20.7,,157.7,10.25,17.58,0.5,28.2,71.4,77.6,0.094,0.383,4.1
Head Ultratour 17,1504,62,Medium,Polyester,1.2,1.22,4.8,6.7,8.2,28.42,41.5,20,25.4,53.8,14.2,,280.6,8.84,12.2,-0.34,20.7,33.5,97,0.094,0.383,4.1
Head Ultratour 17,1505,51,Fast,Polyester,1.2,1.22,4.8,6.7,8.2,11.86,44.8,32,39.9,51.6,23.6,,230.9,9.39,12.71,0.26,22.3,44.1,89.7,0.094,0.383,4.1
Head Ultratour 17,1506,62,Fast,Polyester,1.2,1.22,4.8,6.7,8.2,40.7,37.9,18,22.5,63.1,21.2,,162.9,10.25,17.6,0.35,28.2,71.1,79.4,0.094,0.383,4.1
Head Ultratour 17,1507,40,Slow,Polyester,1.2,1.22,4.8,6.7,8.2,28.62,37.3,27,41.5,69.9,25.1,,255.5,8.84,11.56,0.19,20.5,33.4,92,0.094,0.383,4.1
Head Ultratour 17,1508,51,Slow,Polyester,1.2,1.22,4.8,6.7,8.2,11.84,44.6,32,41,52.9,32.3,,207.5,9.39,12.78,0.59,22.7,44.9,85,0.094,0.383,4.1
Head Ultratour 17,1509,40,Medium,Polyester,1.2,1.22,4.8,6.7,8.2,41.34,34.3,25,39.2,80.5,34.3,,240,8.84,11.56,0.57,20.9,34,88.9,0.094,0.383,4.1
Head Ultratour 17,1510,62,Slow,Polyester,1.2,1.22,4.8,6.7,8.2,28.55,35.2,32,52.3,80.9,11.7,,194.3,10.25,18.04,0,28.2,71.3,85.7,0.094,0.383,4.1
Head Velocity MLT 17 (1.25),1511,51,Fast,Nylon,1.25,1.22,8.5,8.5,8.2,43.44,34.3,32,38.6,82,32.8,16.1,153.2,3.75,3.53,0.16,7.5,14.7,93.7,0.083,0.459,5.5
IsoSpeed Axon Mono 16L,1512,51,Fast,Polyester,1.25,1.28,3,3.3,4.5,25.03,39.4,28,38.1,63.3,31.7,,175.5,4.78,9.91,0.37,15,37.9,87.2,0.119,0.383,3.2
IsoSpeed Axon Mono 16L,1513,62,Fast,Polyester,1.25,1.28,3,3.3,4.5,43.44,37.6,18,20.3,63.9,24.5,,261.7,7.54,10.47,0.14,18.1,29.4,93.9,0.119,0.383,3.2
IsoSpeed Axon Mono 16L,1514,40,Slow,Polyester,1.25,1.28,3,3.3,4.5,33.65,36.7,26.1,38.6,72.3,33,,199.5,7.03,10.04,0.38,17.4,34.4,88.7,0.119,0.383,3.2
IsoSpeed Axon Mono 16L,1515,51,Slow,Polyester,1.25,1.28,3,3.3,4.5,25,37.1,33.9,49.8,74.7,34.4,,230.9,7.54,10.5,0.35,18.3,29.8,91.2,0.119,0.383,3.2
IsoSpeed Axon Mono 16L,1516,40,Medium,Polyester,1.25,1.28,3,3.3,4.5,43.73,34.2,24.1,37.5,81.1,12.7,,215.5,4.78,10.21,-0.15,14.8,37.4,94.9,0.119,0.383,3.2
IsoSpeed Axon Mono 16L,1517,62,Slow,Polyester,1.25,1.28,3,3.3,4.5,33.65,34.7,31.7,49.4,83.1,13.6,,228.6,7.03,10.37,-0.15,17.2,34,96,0.119,0.383,3.2
IsoSpeed Axon Mono 16L,1518,51,Medium,Polyester,1.25,1.28,3,3.3,4.5,43.7,32.4,29.5,49.6,93.3,22.2,,197.7,4.78,9.88,0.29,15,37.7,90.6,0.119,0.383,3.2
IsoSpeed Axon Mono 16L,1519,40,Fast,Polyester,1.25,1.28,3,3.3,4.5,24.7,44.1,21.1,23.6,48.3,14.3,,257.2,7.54,10.76,-0.13,18.1,29.4,96.8,0.119,0.383,3.2
IsoSpeed Axon Mono 16L,1520,62,Medium,Polyester,1.25,1.28,3,3.3,4.5,33.32,40.6,19.7,21.8,55.1,23.6,,229.7,7.03,10.04,0.18,17.2,34,92.4,0.119,0.383,3.2
IsoSpeed Axon Multi 16L,1521,51,Slow,Nylon/Polyolefin,1.25,1.29,4.2,5.5,7,36.32,36.7,33,34,70.1,11.7,,138.3,6.2,7.03,0.07,13.2,33.5,94.3,0.146,0.432,3
IsoSpeed Axon Multi 16L,1522,40,Medium,Nylon/Polyolefin,1.25,1.29,4.2,5.5,7,44.65,34.9,31.2,32.4,77.2,12.7,,148.6,6.81,6.71,0.07,13.7,26.8,96.2,0.146,0.432,3
IsoSpeed Axon Multi 16L,1523,62,Slow,Nylon/Polyolefin,1.25,1.29,4.2,5.5,7,26.46,45.8,21.9,16.3,42.8,20.5,,128,6.2,7.27,0.2,13.7,34.4,89.9,0.146,0.432,3
IsoSpeed Axon Multi 16L,1524,51,Medium,Nylon/Polyolefin,1.25,1.29,4.2,5.5,7,37.2,41.4,19.8,14.3,51.4,13.1,,156,8.09,7.72,0.15,15.9,25.9,99.6,0.146,0.432,3
IsoSpeed Axon Multi 16L,1525,40,Fast,Nylon/Polyolefin,1.25,1.29,4.2,5.5,7,26.22,41.9,30,28.4,54.7,21.4,,135.4,6.81,7.13,0.24,14.1,28,94.5,0.146,0.432,3
IsoSpeed Axon Multi 16L,1526,62,Medium,Nylon/Polyolefin,1.25,1.29,4.2,5.5,7,45.93,38.5,18,12.3,58.4,28.1,,116,6.2,7.56,0.29,14.1,35.4,88.9,0.146,0.432,3
IsoSpeed Axon Multi 16L,1527,51,Fast,Nylon/Polyolefin,1.25,1.29,4.2,5.5,7,36.78,38.6,27.5,25.4,62.2,22.3,,142.9,8.09,8.45,0.24,16.8,27.2,93.7,0.146,0.432,3
IsoSpeed Axon Multi 16L,1528,62,Fast,Nylon/Polyolefin,1.25,1.29,4.2,5.5,7,25.93,39.5,35.9,36.8,62.6,29,,126.3,6.81,7.59,0.36,14.8,29.1,91.4,0.146,0.432,3
IsoSpeed Axon Multi 16L,1529,40,Slow,Nylon/Polyolefin,1.25,1.29,4.2,5.5,7,45.2,36.4,25.9,23.6,68.8,30,,136,8.09,9,0.42,17.4,28.4,92,0.146,0.432,3
IsoSpeed Black Fire 17,1530,62,Fast,Polyester,1.25,NA,2.1,3,4.5,40.4,37.4,17.9,22.5,62.8,24.6,12.8,265.7,5.82,14.91,0.17,20.9,33.9,93.3,0.069,0.386,5.6
IsoSpeed Black Fire 17,1531,40,Medium,Polyester,1.25,NA,2.1,3,4.5,30.76,40.5,19.2,24.5,55.1,12.7,6.3,230.9,5.38,14.77,-0.3,19.8,50,92.9,0.069,0.386,5.6
IsoSpeed Black Fire 17,1532,51,Fast,Polyester,1.25,NA,2.1,3,4.5,41.01,33.9,24.5,39.2,80.3,23.2,11.9,238.3,5.31,14.03,0.29,19.6,38.7,90.6,0.069,0.386,5.6
IsoSpeed Black Fire 17,1533,40,Fast,Polyester,1.25,NA,2.1,3,4.5,19.54,45,21.8,26.9,46.5,33.7,16.4,232.6,5.82,14.91,0.5,21.2,34.4,88.4,0.069,0.386,5.6
IsoSpeed Black Fire 17,1534,62,Slow,Polyester,1.25,NA,2.1,3,4.5,31.38,36.4,26.1,39.9,71.2,22.3,10.6,197.2,5.38,13.96,0.42,19.8,49.8,85.4,0.069,0.386,5.6
IsoSpeed Black Fire 17,1535,51,Slow,Polyester,1.25,NA,2.1,3,4.5,41.01,32.2,29.6,50.1,91.1,32.2,15.6,204.6,5.31,14.03,0.6,19.8,39.3,86.5,0.069,0.386,5.6
IsoSpeed Black Fire 17,1536,62,Medium,Polyester,1.25,NA,2.1,3,4.5,20.35,40,29,41,61.3,30,14,176.6,5.38,14.05,0.64,20.1,50.6,83.7,0.069,0.386,5.6
IsoSpeed Black Fire 17,1537,40,Slow,Polyester,1.25,NA,2.1,3,4.5,31.38,34.5,31.6,50.1,81.6,14.1,7.6,286.3,5.82,15.52,-0.28,20.9,34.1,97.6,0.069,0.386,5.6
IsoSpeed Black Fire 17,1538,51,Medium,Polyester,1.25,NA,2.1,3,4.5,20.26,37.8,34,50.3,70.6,13.2,7.1,268.6,5.31,14.65,-0.33,19.6,38.7,97,0.069,0.386,5.6
IsoSpeed Control 16,1539,40,Fast,Nylon/Polyolefin,1.3,1.33,3.9,5.2,6.1,28.05,45.1,21.6,17,45.2,21.4,,138.3,4.85,6.99,0.13,11.9,30.2,92.7,NA,NA,NA
IsoSpeed Control 16,1540,62,Medium,Nylon/Polyolefin,1.3,1.33,3.9,5.2,6.1,38.85,40.8,19,15,53.8,13.9,,171.5,6.5,6.22,0.2,13,20.9,96.8,NA,NA,NA
IsoSpeed Control 16,1541,51,Fast,Nylon/Polyolefin,1.3,1.33,3.9,5.2,6.1,27.85,41,29.7,30,57.8,22.1,,157.2,5.73,6.49,0.16,12.3,24.4,94.3,NA,NA,NA
IsoSpeed Control 16,1542,62,Fast,Nylon/Polyolefin,1.3,1.33,3.9,5.2,6.1,49.02,37.6,17.8,13.5,62.4,29.3,,133.2,4.85,7.23,0.31,12.3,31.2,90.8,NA,NA,NA
IsoSpeed Control 16,1543,40,Slow,Nylon/Polyolefin,1.3,1.33,3.9,5.2,6.1,38.5,37.7,26.7,27.6,66.2,23.2,,167.4,6.5,6.77,0.16,13.5,21.8,96.2,NA,NA,NA
IsoSpeed Control 16,1544,51,Slow,Nylon/Polyolefin,1.3,1.33,3.9,5.2,6.1,27.61,38.5,34.8,39.7,67.3,30.4,,149.7,5.73,6.82,0.31,12.8,25.3,91.2,NA,NA,NA
IsoSpeed Control 16,1545,40,Medium,Nylon/Polyolefin,1.3,1.33,3.9,5.2,6.1,48.47,35.3,25,25.8,74.3,31.3,,159.4,6.5,7.19,0.33,14.1,22.7,93.3,NA,NA,NA
IsoSpeed Control 16,1546,62,Slow,Nylon/Polyolefin,1.3,1.33,3.9,5.2,6.1,38.17,35.7,32,37.7,75.9,12.2,,148,4.85,6.79,0.07,11.7,29.5,95.1,NA,NA,NA
IsoSpeed Control 16,1547,51,Medium,Nylon/Polyolefin,1.3,1.33,3.9,5.2,6.1,48.05,33.6,30,35.3,83.3,12.8,,167.4,5.73,6.14,0.06,11.9,23.5,96.2,NA,NA,NA
IsoSpeed Control Classic 16,1548,40,Slow,Polyolefin,1.3,1.33,2.7,4.2,4.5,35.46,38.7,27.7,26.9,62.4,30.2,,133.7,7.94,7.45,0.35,15.7,25.5,92,0.17,0.386,2.3
IsoSpeed Control Classic 16,1549,51,Slow,Polyolefin,1.3,1.33,2.7,4.2,4.5,25.49,38.9,35.2,40.6,66.2,12,,152,5.82,7.76,0.05,13.7,34.3,91,0.17,0.386,2.3
IsoSpeed Control Classic 16,1550,40,Medium,Polyolefin,1.3,1.33,2.7,4.2,4.5,47.03,36.2,25.6,23.4,70.6,12.8,,158.3,7.41,7.26,0.11,14.8,29.1,95.3,0.17,0.386,2.3
IsoSpeed Control Classic 16,1551,62,Slow,Polyolefin,1.3,1.33,2.7,4.2,4.5,34.91,36.7,33,36.4,71.2,21,,137.2,5.82,8.05,0.22,14.1,35.5,91,0.17,0.386,2.3
IsoSpeed Control Classic 16,1552,51,Medium,Polyolefin,1.3,1.33,2.7,4.2,4.5,46.35,34.7,31,31.5,78.1,13.6,,156.6,7.94,5.89,0.17,14.1,22.7,98,0.17,0.386,2.3
IsoSpeed Control Classic 16,1553,40,Fast,Polyolefin,1.3,1.33,2.7,4.2,4.5,26.11,45.6,21.9,17.9,43.9,21.6,,142.3,7.41,7.85,0.27,15.4,30.6,93.7,0.17,0.386,2.3
IsoSpeed Control Classic 16,1554,62,Medium,Polyolefin,1.3,1.33,2.7,4.2,4.5,36.05,41.7,19.9,15.4,51.4,29.1,,133.7,5.82,8.38,0.4,14.6,36.8,89.1,0.17,0.386,2.3
IsoSpeed Control Classic 16,1555,51,Fast,Polyolefin,1.3,1.33,2.7,4.2,4.5,25.82,41.5,30,30.2,56,22.6,,144.6,7.94,6.77,0.26,15,24.3,93.7,0.17,0.386,2.3
IsoSpeed Control Classic 16,1556,62,Fast,Polyolefin,1.3,1.33,2.7,4.2,4.5,47.91,38.2,18,12.6,60.4,29.4,,136,7.41,8.4,0.49,16.3,32.1,91.4,0.17,0.386,2.3
IsoSpeed Cream 17 (1.28),1557,51,Fast,Polyester,1.28,1.33,2.7,5.5,4.5,36.78,34.9,32.3,45.6,82.2,33.2,15.9,177.7,6.84,7.1,0.33,14.3,28.1,89.7,NA,NA,NA
IsoSpeed Energetic 17,1558,40,Fast,Nylon/Polyolefin,1.2,1.27,3.6,4.8,6.1,33.82,42.1,20,17.6,51.4,22.6,,166.9,5.76,11.09,0.16,17,33.5,92.2,0.22,0.413,1.9
IsoSpeed Energetic 17,1559,62,Medium,Nylon/Polyolefin,1.2,1.27,3.6,4.8,6.1,26.11,41,29.7,32.2,58.4,29.8,,144.6,4.92,8.75,0.31,13.9,35.2,86.7,0.22,0.413,1.9
IsoSpeed Energetic 17,1560,51,Fast,Nylon/Polyolefin,1.2,1.27,3.6,4.8,6.1,41.63,39.4,18.3,16.8,58.4,23.3,,180.6,7.39,12.81,0.06,20.3,32.8,93.1,0.22,0.413,1.9
IsoSpeed Energetic 17,1561,62,Fast,Nylon/Polyolefin,1.2,1.27,3.6,4.8,6.1,33.87,38.4,27.7,31.5,65.3,30.5,,156.6,5.76,11.22,0.42,17.4,34.3,89.9,0.22,0.413,1.9
IsoSpeed Energetic 17,1562,40,Slow,Nylon/Polyolefin,1.2,1.27,3.6,4.8,6.1,26.02,38.4,34.6,42.8,68.8,31.7,,170.3,7.39,12.92,0.35,20.7,33.5,92.7,0.22,0.413,1.9
IsoSpeed Energetic 17,1563,51,Slow,Nylon/Polyolefin,1.2,1.27,3.6,4.8,6.1,41.54,36.3,26,30,71.7,12.4,,164,4.92,8.71,0.02,13.7,34.4,94.1,0.22,0.413,1.9
IsoSpeed Energetic 17,1564,40,Medium,Nylon/Polyolefin,1.2,1.27,3.6,4.8,6.1,33.74,36.3,32.7,41,74.7,12.9,,178.9,5.76,11.14,-0.03,16.8,33.3,99,0.22,0.413,1.9
IsoSpeed Energetic 17,1565,62,Slow,Nylon/Polyolefin,1.2,1.27,3.6,4.8,6.1,41.43,34.5,31,40.4,81.8,21.6,,149.2,4.92,8.66,0.2,13.7,34.7,90.8,0.22,0.413,1.9
IsoSpeed Energetic 17,1566,51,Medium,Nylon/Polyolefin,1.2,1.27,3.6,4.8,6.1,26.06,45.4,21.9,19.4,45.4,13.4,,202.9,7.39,12.72,0,20.1,32.6,94.3,0.22,0.413,1.9
IsoSpeed Energetic Plus 16,1567,51,Medium,Nylon/Polyester,1.3,NA,3.9,4.8,5.8,28.58,44.9,21,17.9,46.5,22.4,,152.6,5.12,5.95,0.11,11.2,28.2,92.4,0.169,0.41,2.4
IsoSpeed Energetic Plus 16,1568,40,Fast,Nylon/Polyester,1.3,NA,3.9,4.8,5.8,39.69,40.7,19,15.4,55.1,13.8,,181.7,5.78,6.08,-0.06,11.9,19.1,98.2,0.169,0.41,2.4
IsoSpeed Energetic Plus 16,1569,62,Medium,Nylon/Polyester,1.3,NA,3.9,4.8,5.8,28.62,40.2,29.4,32.4,61.1,23,,167.4,5.31,5.7,0.09,11,21.9,94.7,0.169,0.41,2.4
IsoSpeed Energetic Plus 16,1570,51,Fast,Nylon/Polyester,1.3,NA,3.9,4.8,5.8,49.88,37.4,17.4,13.5,63.5,30.5,,145.7,5.12,6.04,0.15,11.2,28.5,88.2,0.169,0.41,2.4
IsoSpeed Energetic Plus 16,1571,62,Fast,Nylon/Polyester,1.3,NA,3.9,4.8,5.8,39.71,37.2,26.7,29.3,69,24.2,,179.5,5.78,6.17,0.09,12.1,19.5,96,0.169,0.41,2.4
IsoSpeed Energetic Plus 16,1572,40,Slow,Nylon/Polyester,1.3,NA,3.9,4.8,5.8,28.53,37.7,34.4,42.3,71,31.5,,155.4,5.31,5.81,0.24,11.2,22.4,90.4,0.169,0.41,2.4
IsoSpeed Energetic Plus 16,1573,51,Slow,Nylon/Polyester,1.3,NA,3.9,4.8,5.8,49.79,34.8,25,27.6,77.4,32.6,,168,5.78,6.35,0.28,12.3,20.1,88.9,0.169,0.41,2.4
IsoSpeed Energetic Plus 16,1574,40,Medium,Nylon/Polyester,1.3,NA,3.9,4.8,5.8,39.6,35.2,32,39.2,78.7,12.2,,165.2,5.12,5.99,-0.02,11,27.9,97.8,0.169,0.41,2.4
IsoSpeed Energetic Plus 16,1575,62,Slow,Nylon/Polyester,1.3,NA,3.9,4.8,5.8,49.61,33.2,30,37.3,86.9,13.1,,173.2,5.31,5.72,-0.04,11,21.7,97.6,0.169,0.41,2.4
IsoSpeed Professional Classic 17,1576,40,Slow,Polyolefin,1.2,1.29,2.7,3.6,4.8,25.42,38.9,35.1,40.4,65.9,30.2,,133.7,7.43,7.45,0.44,15.4,24.8,92.4,0.207,0.321,1.6
IsoSpeed Professional Classic 17,1577,51,Slow,Polyolefin,1.2,1.29,2.7,3.6,4.8,47.67,35.9,25.2,23.2,70.8,11.9,,149.2,5.64,8.01,0.07,13.7,34.6,95.8,0.207,0.321,1.6
IsoSpeed Professional Classic 17,1578,40,Medium,Polyolefin,1.2,1.29,2.7,3.6,4.8,36.45,36.5,32.8,35.5,71.9,12.9,,159.4,6.5,6.8,0.09,13.5,26.4,95.5,0.207,0.321,1.6
IsoSpeed Professional Classic 17,1579,62,Slow,Polyolefin,1.2,1.29,2.7,3.6,4.8,46.86,34.5,30.9,31.3,78.3,21.2,,140,5.64,8.27,0.22,14.1,35.6,91,0.207,0.321,1.6
IsoSpeed Professional Classic 17,1580,51,Medium,Polyolefin,1.2,1.29,2.7,3.6,4.8,26.04,45.6,21.9,17.6,43.7,13.6,,159.4,7.43,5.91,0.04,13.5,21.7,95.8,0.207,0.321,1.6
IsoSpeed Professional Classic 17,1581,40,Fast,Polyolefin,1.2,1.29,2.7,3.6,4.8,37.42,41.5,19.7,15.2,52.7,21.4,,142.9,6.5,7.29,0.22,14.1,27.6,93.5,0.207,0.321,1.6
IsoSpeed Professional Classic 17,1582,62,Medium,Polyolefin,1.2,1.29,2.7,3.6,4.8,25.78,41.4,29.9,30.9,56.7,28.9,,133.2,5.64,8.63,0.5,14.8,37.2,90.8,0.207,0.321,1.6
IsoSpeed Professional Classic 17,1583,51,Fast,Polyolefin,1.2,1.29,2.7,3.6,4.8,48.4,37.9,17.9,12.6,60.9,22.3,,148,7.43,6.64,0.22,14.3,23.1,94.9,0.207,0.321,1.6
IsoSpeed Professional Classic 17,1584,62,Fast,Polyolefin,1.2,1.29,2.7,3.6,4.8,36.93,38.5,27.2,26,63.1,29.5,,133.7,6.5,7.77,0.4,14.6,28.9,91.4,0.207,0.321,1.6
IsoSpeed Pulse 16,1585,62,Fast,Polyester,1.3,1.32,3,5.5,7.6,22.6,40.5,29,38.1,60.6,29.5,,164.6,10.74,17.47,0.66,28.9,56.9,81.5,0.074,0.346,4.7
IsoSpeed Pulse 16,1586,40,Slow,Polyester,1.3,1.32,3,5.5,7.6,12.11,43.6,38,45.4,57.6,31.5,,192.6,13.12,18.35,0.55,32,51.9,86.7,0.074,0.346,4.7
IsoSpeed Pulse 16,1587,51,Slow,Polyester,1.3,1.32,3,5.5,7.6,30.52,37.7,27,38.8,69.2,11.7,,183.5,8.16,19.71,0.13,28,70.6,88.4,0.074,0.346,4.7
IsoSpeed Pulse 16,1588,40,Medium,Polyester,1.3,1.32,3,5.5,7.6,22.51,38.5,34,46.7,69.2,12.9,,212,10.74,17.89,-0.16,28.4,56.1,91.6,0.074,0.346,4.7
IsoSpeed Pulse 16,1589,62,Slow,Polyester,1.3,1.32,3,5.5,7.6,30.27,35.6,32,48.5,78.9,20,,148.6,8.16,19.78,0.04,28,70.5,79.9,0.074,0.346,4.7
IsoSpeed Pulse 16,1590,51,Medium,Polyester,1.3,1.32,3,5.5,7.6,11.82,50.8,24.3,26.7,38.6,13.6,,247.5,13.12,18.65,-0.28,31.5,51,95.3,0.074,0.346,4.7
IsoSpeed Pulse 16,1591,40,Fast,Polyester,1.3,1.32,3,5.5,7.6,22.09,44.9,21.9,25.1,47.2,22,,184,10.74,17.38,0.55,28.7,56.5,86.5,0.074,0.346,4.7
IsoSpeed Pulse 16,1592,62,Medium,Polyester,1.3,1.32,3,5.5,7.6,11.75,46,32.2,37.9,49.6,27.3,,128,8.16,19.42,0.86,28.4,71.7,72.2,0.074,0.346,4.7
IsoSpeed Pulse 16,1593,51,Fast,Polyester,1.3,1.32,3,5.5,7.6,29.97,41.7,20,24.3,54.2,23.4,,216.6,13.12,18.1,0.31,31.5,51.1,91,0.074,0.346,4.7
IsoSpeed Pulse 17,1594,51,Medium,Polyester,1.2,1.22,3.9,6.1,8.5,32.66,35.6,32,46.7,79.4,12.8,,200,9.04,18.86,-0.2,27.8,54.6,92.4,NA,NA,NA
IsoSpeed Pulse 17,1595,40,Fast,Polyester,1.2,1.22,3.9,6.1,8.5,13.45,51,24.3,24.7,38.1,19.8,,140,7.96,17.86,0.55,26.5,66.4,79.9,NA,NA,NA
IsoSpeed Pulse 17,1596,62,Medium,Polyester,1.2,1.22,3.9,6.1,8.5,22.82,45.2,22,23.8,46.5,13.6,,225.2,10.94,18.65,-0.22,29.3,47.6,99.2,NA,NA,NA
IsoSpeed Pulse 17,1597,51,Fast,Polyester,1.2,1.22,3.9,6.1,8.5,13.87,45.9,32.1,35.5,49.4,21.9,,170.3,9.04,18.37,0.51,28,55,86.9,NA,NA,NA
IsoSpeed Pulse 17,1598,62,Fast,Polyester,1.2,1.22,3.9,6.1,8.5,32.15,41.5,20,22.3,54.2,27.6,,124.6,7.96,17.9,0.6,26.5,66.7,76.9,NA,NA,NA
IsoSpeed Pulse 17,1599,40,Slow,Polyester,1.2,1.22,3.9,6.1,8.5,23.31,40.8,29.4,36.2,59.5,23.6,,209.7,10.94,18.14,0.25,29.3,47.5,91.6,NA,NA,NA
IsoSpeed Pulse 17,1600,51,Slow,Polyester,1.2,1.22,3.9,6.1,8.5,13.83,43.4,38,44.3,58,29.5,,159.4,9.04,18.42,0.72,28.2,55.6,83,NA,NA,NA
IsoSpeed Pulse 17,1601,40,Medium,Polyester,1.2,1.22,3.9,6.1,8.5,32.66,37.5,27,37.5,70.1,31.8,,185.7,10.94,18.14,0.53,29.5,48,86.1,NA,NA,NA
IsoSpeed Pulse 17,1602,62,Slow,Polyester,1.2,1.22,3.9,6.1,8.5,23.26,38.7,34.2,45.9,69,11.6,,170.9,7.96,18.28,0.11,26.2,66.4,89.7,NA,NA,NA
IsoSpeed Pyramid 16,1603,51,Medium,Polyester,1.3,1.3,2.7,3.9,6.1,14.16,49.3,24,27.1,41.5,21.8,,161.2,7.54,17.91,0.19,25.6,64.6,82.1,0.081,0.571,7
IsoSpeed Pyramid 16,1604,40,Fast,Polyester,1.3,1.3,2.7,3.9,6.1,21.65,45,22,25.8,47.4,14.1,,252.6,11.31,17.99,-0.17,29.1,47.2,93.5,0.081,0.571,7
IsoSpeed Pyramid 16,1605,62,Medium,Polyester,1.3,1.3,2.7,3.9,6.1,14.24,44,31.9,40.4,54.7,22.5,,193.2,10.32,18.26,0.42,28.9,57.2,86.9,0.081,0.571,7
IsoSpeed Pyramid 16,1606,51,Fast,Polyester,1.3,1.3,2.7,3.9,6.1,32.44,40.7,19.9,24.5,56.9,29,,145.2,7.54,17.69,0.7,26,65.3,76.2,0.081,0.571,7
IsoSpeed Pyramid 16,1607,62,Fast,Polyester,1.3,1.3,2.7,3.9,6.1,22.14,40.4,29,39.9,62.2,23.7,,236,11.31,17.62,0.31,29.3,47.4,90.8,0.081,0.571,7
IsoSpeed Pyramid 16,1608,40,Slow,Polyester,1.3,1.3,2.7,3.9,6.1,14.46,41.6,36.8,48.5,63.1,30.6,,174.9,10.32,18.31,0.79,29.3,58,83.5,0.081,0.571,7
IsoSpeed Pyramid 16,1609,51,Slow,Polyester,1.3,1.3,2.7,3.9,6.1,32.81,36.8,26.1,39.7,72.5,33,,203.5,11.31,17.64,0.77,29.8,48.1,85.7,0.081,0.571,7
IsoSpeed Pyramid 16,1610,40,Medium,Polyester,1.3,1.3,2.7,3.9,6.1,22.09,38.2,34,49.8,71.9,12.4,,192,7.54,17.99,0,25.6,64.3,90.2,0.081,0.571,7
IsoSpeed Pyramid 16,1611,62,Slow,Polyester,1.3,1.3,2.7,3.9,6.1,32.79,34.8,31.7,50.3,83.1,13,,216,10.32,18.75,-0.2,28.9,56.9,92.5,0.081,0.571,7
IsoSpeed V18 19 (1.12),1612,51,Fast,Polyester,1.12,1.3,3,6.1,6.1,30.54,35.9,33.1,48.5,78.9,32.7,15.3,180,4.32,15.86,0.33,20.5,40.4,86.5,0.094,0.483,5.1
Kirschbaum Black Shark 16 (1.30),1613,51,Medium,Polyester,1.3,NA,1.5,3,4.2,42.67,36.4,17.2,23.4,66.2,25,13.3,283.5,6.39,12.18,0.11,18.7,30.2,96.6,0.08,0.429,5.4
Kirschbaum Black Shark 16 (1.30),1614,62,Fast,Polyester,1.3,NA,1.5,3,4.2,29.9,40.1,19.2,26,56,12.6,6.4,242.3,6.39,16.19,-0.24,22.3,56.3,92.7,0.08,0.429,5.4
Kirschbaum Black Shark 16 (1.30),1615,40,Medium,Polyester,1.3,NA,1.5,3,4.2,43.17,33.2,24,40.1,83.3,23.7,11.6,255.5,6.15,14.23,0.24,20.7,40.7,95.3,0.08,0.429,5.4
Kirschbaum Black Shark 16 (1.30),1616,51,Fast,Polyester,1.3,NA,1.5,3,4.2,17.11,45.2,22,28.9,46.1,33.4,16.6,266.9,6.39,12.2,0.53,19.2,31,90.6,0.08,0.429,5.4
Kirschbaum Black Shark 16 (1.30),1617,40,Fast,Polyester,1.3,NA,1.5,3,4.2,30.34,36.1,26,42.6,72.8,22.1,10.6,207.5,6.39,15.44,0.35,22.3,55.9,83.7,0.08,0.429,5.4
Kirschbaum Black Shark 16 (1.30),1618,62,Slow,Polyester,1.3,NA,1.5,3,4.2,43.15,31.4,28.1,51.8,95,32.2,15.3,223.5,6.15,14.25,0.49,20.9,41.2,86.1,0.08,0.429,5.4
Kirschbaum Black Shark 16 (1.30),1619,51,Slow,Polyester,1.3,NA,1.5,3,4.2,17.86,40.3,29,43,60.9,29.9,13.8,184,6.39,15.48,0.71,22.5,56.9,78.7,0.08,0.429,5.4
Kirschbaum Black Shark 16 (1.30),1620,62,Medium,Polyester,1.3,NA,1.5,3,4.2,30.32,34.1,31,52.7,83.1,14.2,8.1,322.3,6.39,12.68,-0.33,18.7,30.4,99.2,0.08,0.429,5.4
Kirschbaum Black Shark 16 (1.30),1621,40,Slow,Polyester,1.3,NA,1.5,3,4.2,17.82,37.9,34,52.5,70.3,13.5,7.3,285.8,6.15,14.67,-0.13,20.7,40.8,95.1,0.08,0.429,5.4
Kirschbaum Black Shark 17 (1.25),1622,62,Slow,Polyester,1.25,NA,2.4,3.9,NA,31.69,36.2,26,39.7,71.4,32.2,15.9,216.6,6.11,12.95,0.42,19.4,38.4,88.2,0.072,0.421,5.8
Kirschbaum Black Shark 17 (1.25),1623,51,Slow,Polyester,1.25,NA,2.4,3.9,NA,43.7,31.8,28.6,49.4,93.1,29.3,13.5,177.2,6.06,15.39,0.58,22.1,55.5,82.1,0.072,0.421,5.8
Kirschbaum Black Shark 17 (1.25),1624,62,Medium,Polyester,1.25,NA,2.4,3.9,NA,18.28,40.8,29.7,40.6,58.9,14.4,7.9,290.9,5.89,12.61,-0.26,18.3,29.5,98.2,0.072,0.421,5.8
Kirschbaum Black Shark 17 (1.25),1625,40,Slow,Polyester,1.25,NA,2.4,3.9,NA,31.66,34.3,31,51.4,82.9,13.3,7.4,261.2,6.11,13.52,-0.33,19.4,38,96.4,0.072,0.421,5.8
Kirschbaum Black Shark 17 (1.25),1626,51,Medium,Polyester,1.25,NA,2.4,3.9,NA,18.24,38.4,34.1,50.5,68.8,24.5,13.7,268,5.89,12.15,0.09,18.1,29.4,94.3,0.072,0.421,5.8
Kirschbaum Black Shark 17 (1.25),1627,62,Fast,Polyester,1.25,NA,2.4,3.9,NA,43.24,36.7,17.6,22.3,65.5,12.5,6.3,232.6,6.06,16.06,-0.11,22.1,55.4,92.7,0.072,0.421,5.8
Kirschbaum Black Shark 17 (1.25),1628,40,Medium,Polyester,1.25,NA,2.4,3.9,NA,31.09,40.3,19.3,24,55.1,23.2,12,238.3,6.11,12.92,0.2,19.2,37.9,91.6,0.072,0.421,5.8
Kirschbaum Black Shark 17 (1.25),1629,51,Fast,Polyester,1.25,NA,2.4,3.9,NA,43.7,33.5,24,37.9,81.8,33.3,16.9,245.7,5.89,12.15,0.53,18.5,30.1,90.8,0.072,0.421,5.8
Kirschbaum Black Shark 17 (1.25),1630,40,Fast,Polyester,1.25,NA,2.4,3.9,NA,17.57,46,22.1,27.8,45.4,21.9,10.5,186.9,6.06,15.35,0.35,21.8,54.8,85.9,0.072,0.421,5.8
Kirschbaum Competition 16/1.30,1631,51,Medium,Polyester,1.3,1.3,1.5,2.7,4.2,39.98,32.4,29.9,53.8,93.7,13.1,,262.3,8.71,15.46,-0.35,23.8,47,96,0.082,0.403,4.9
Kirschbaum Competition 16/1.30,1632,40,Fast,Polyester,1.3,1.3,1.5,2.7,4.2,18.19,45.9,22,28,46.1,23.2,,199.5,5.78,15.17,0.33,21.2,53.6,84.6,0.082,0.403,4.9
