Repository: rdowd003/String-Recommender

Tennis String Recommender

Data obtained from Tennis Warehouse University - String Performance Database
(http://twu.tennis-warehouse.com/learning_center/reporter2.php)


***************************** Original Dataset ****************************

Original Column Name	Formatted Name	Units (if app.)
String	string	N/A
none	string_code	0-4752
Ref. Ten. (lbs)	ref_t	lbs
Swing Speed	swing_speed	fast/med/slow
Material	material	N/A
Gauge Nominal (mm)	gauge_nom	mm
Gauge Acutal (mm)	gauce_ac	mm
Stretch at 40 lbs (%)	stretch_40	lbs (%)
Stretch at 51 lbs (%)	stretch_51	lbs (%)
Stretch at 62 lbs (%)	stretch_62	lbs (%)
Actual Pre-impact Tension (lbs)	pre_t	lbs
Dwell Time (ms)	dwell	ms

File: tennis_strings.csv (part 7 of 18)
string,string_code,ref_t,swing_speed,material,gauge_nom,gauce_ac,stretch_40,stretch_51,stretch_62,pre_t,dwell,deflec,change_t,peak_t,peak_trans_force,avg_trans_force,stiffness,static_loss,stabiliz,impact_loss,total_loss,tension_loss,energy_return,sts_cof,stb_cof,spin_pot
Kirschbaum Competition 16/1.30,1633,62,Medium,Polyester,1.3,1.3,1.5,2.7,4.2,26.55,42.2,20,25.8,52.5,14.2,,293.2,8.82,13.41,-0.29,22.1,35.5,97.4,0.082,0.403,4.9
Kirschbaum Competition 16/1.30,1634,51,Fast,Polyester,1.3,1.3,1.5,2.7,4.2,18.74,40.6,29.8,43.7,62.4,24.1,,227.5,8.71,14.8,0.26,23.8,46.9,94.3,0.082,0.403,4.9
Kirschbaum Competition 16/1.30,1635,62,Fast,Polyester,1.3,1.3,1.5,2.7,4.2,39.51,38,18,23.4,62.8,30.8,,186.3,5.78,15.17,0.44,21.4,53.9,79.7,0.082,0.403,4.9
Kirschbaum Competition 16/1.30,1636,40,Slow,Polyester,1.3,1.3,1.5,2.7,4.2,27.21,38.1,27.6,42.6,69.9,25.5,,270.9,8.82,12.9,0.22,22.1,35.5,93.7,0.082,0.403,4.9
Kirschbaum Competition 16/1.30,1637,51,Slow,Polyester,1.3,1.3,1.5,2.7,4.2,18.74,38.3,34.1,53.4,72.1,32.2,,210.3,8.71,14.8,0.57,24,47.5,84.6,0.082,0.403,4.9
Kirschbaum Competition 16/1.30,1638,40,Medium,Polyester,1.3,1.3,1.5,2.7,4.2,40.02,34.3,25,41.7,81.8,35.1,,245.2,8.82,12.94,0.51,22.3,36.1,89.1,0.082,0.403,4.9
Kirschbaum Competition 16/1.30,1639,62,Slow,Polyester,1.3,1.3,1.5,2.7,4.2,27.21,35.6,32.1,53.1,80.5,12.7,,234.9,5.78,15.72,-0.18,21.4,53.7,91.6,0.082,0.403,4.9
Kirschbaum Competition 17 (1.25),1640,62,Fast,Polyester,1.25,1.26,2.4,3.6,4.8,39.16,37.3,17.9,23.8,62.8,32,,210.3,9.13,14.47,0.48,24,47.5,84.5,0.103,0.463,4.5
Kirschbaum Competition 17 (1.25),1641,40,Slow,Polyester,1.25,1.26,2.4,3.6,4.8,27.14,37.5,27,41.7,69,33.6,,253.2,9.92,12.02,0.42,22.3,36.2,88.7,0.103,0.463,4.5
Kirschbaum Competition 17 (1.25),1642,51,Slow,Polyester,1.25,1.26,2.4,3.6,4.8,16.07,39.2,35,51.6,67.7,12.4,,211.5,6.31,17.94,-0.17,24,60.7,90.6,0.103,0.463,4.5
Kirschbaum Competition 17 (1.25),1643,40,Medium,Polyester,1.25,1.26,2.4,3.6,4.8,39.82,34.1,24.1,40.8,80.7,13.1,,261.2,9.13,15,-0.29,23.8,47,94.1,0.103,0.463,4.5
Kirschbaum Competition 17 (1.25),1644,62,Slow,Polyester,1.25,1.26,2.4,3.6,4.8,27.12,35.3,32,52.9,80,21.7,,188,6.31,17.31,0.37,24,60.4,83.7,0.103,0.463,4.5
Kirschbaum Competition 17 (1.25),1645,51,Medium,Polyester,1.25,1.26,2.4,3.6,4.8,39.8,32.3,29.1,52.7,92.4,14.1,,299.5,9.92,12.66,-0.42,22.1,35.9,95.1,0.103,0.463,4.5
Kirschbaum Competition 17 (1.25),1646,40,Fast,Polyester,1.25,1.26,2.4,3.6,4.8,15.44,47.1,23,27.6,43,23.3,,233.2,9.13,14.45,0.28,23.8,47,90.2,0.103,0.463,4.5
Kirschbaum Competition 17 (1.25),1647,62,Medium,Polyester,1.25,1.26,2.4,3.6,4.8,26.59,41.8,20,25.8,52.3,29.6,,171.5,6.31,17.31,0.39,24,60.5,77.8,0.103,0.463,4.5
Kirschbaum Competition 17 (1.25),1648,51,Fast,Polyester,1.25,1.26,2.4,3.6,4.8,16.07,41.8,30,41.7,57.8,24.3,,286.9,9.92,12,0.13,22.1,35.7,92.9,0.103,0.463,4.5
Kirschbaum Competition 17L (1.20),1649,51,Medium,Polyester,1.2,1.19,2.7,4.2,5.2,36.63,33.8,30.1,48.3,84.9,12.8,,238.9,7.96,14.87,-0.27,22.5,44.5,95.5,0.103,0.422,4.1
Kirschbaum Competition 17L (1.20),1650,40,Fast,Polyester,1.2,1.19,2.7,4.2,5.2,16.87,47.2,23,25.8,42.8,20.8,,171.5,6.75,15.7,0.39,22.9,57.6,84.6,0.103,0.422,4.1
Kirschbaum Competition 17L (1.20),1651,62,Medium,Polyester,1.2,1.19,2.7,4.2,5.2,27.89,42.1,20,23.6,51.4,13.3,,264.6,10.17,15.43,-0.29,25.4,41,94.3,0.103,0.422,4.1
Kirschbaum Competition 17L (1.20),1652,51,Fast,Polyester,1.2,1.19,2.7,4.2,5.2,17.24,42.3,30,38.1,55.3,22.5,,207.5,7.96,14.4,0.31,22.7,44.7,91,0.103,0.422,4.1
Kirschbaum Competition 17L (1.20),1653,62,Fast,Polyester,1.2,1.19,2.7,4.2,5.2,36.14,39.3,18.4,21.8,58,29.2,,153.2,6.75,15.74,0.42,22.9,57.7,79.6,0.103,0.422,4.1
Kirschbaum Competition 17L (1.20),1654,40,Slow,Polyester,1.2,1.19,2.7,4.2,5.2,28.36,38.1,27.2,37.9,66.2,24,,226.3,10.17,14.9,0.22,25.4,41,92.7,0.103,0.422,4.1
Kirschbaum Competition 17L (1.20),1655,51,Slow,Polyester,1.2,1.19,2.7,4.2,5.2,17.2,39.8,35.7,48.1,65.3,30.6,,190.3,7.96,14.4,0.44,22.7,45,86.1,0.103,0.422,4.1
Kirschbaum Competition 17L (1.20),1656,40,Medium,Polyester,1.2,1.19,2.7,4.2,5.2,36.67,35.6,25.9,37.5,74.1,32,,216,10.17,14.94,0.51,25.6,41.5,89.5,0.103,0.422,4.1
Kirschbaum Competition 17L (1.20),1657,62,Slow,Polyester,1.2,1.19,2.7,4.2,5.2,28.36,35.9,32.1,48.1,76.5,12.3,,198.3,6.75,16.07,-0.13,22.7,57.2,92.9,0.103,0.422,4.1
Kirschbaum Helix 16,1658,40,Fast,Polyester,1.3,1.33,2.4,5.5,6.1,10.89,50.3,24.3,28.4,39.2,21.1,,165.2,7.01,21.46,0.39,28.9,72.7,78.1,0.074,0.403,5.4
Kirschbaum Helix 16,1659,62,Medium,Polyester,1.3,1.33,2.4,5.5,6.1,22.95,43.5,21,27.6,50.5,14,,311.5,11.33,13.28,-0.07,24.5,39.7,95.6,0.074,0.403,5.4
Kirschbaum Helix 16,1660,51,Fast,Polyester,1.3,1.33,2.4,5.5,6.1,11.22,44.8,32,41.7,52.9,23.5,,226.3,9.13,18.17,0.31,27.6,54.4,88,0.074,0.403,5.4
Kirschbaum Helix 16,1661,62,Fast,Polyester,1.3,1.33,2.4,5.5,6.1,37.13,38.5,18,24.9,62,28.6,,149.2,7.01,21.39,0.49,28.9,72.8,72.6,0.074,0.403,5.4
Kirschbaum Helix 16,1662,40,Slow,Polyester,1.3,1.33,2.4,5.5,6.1,23.42,38.8,28,43.7,67,25.2,,278.9,11.33,12.93,0.22,24.5,39.6,94.1,0.074,0.403,5.4
Kirschbaum Helix 16,1663,51,Slow,Polyester,1.3,1.33,2.4,5.5,6.1,11.29,42.4,37.1,50.3,61.7,32.3,,204.6,9.13,18.22,0.7,28,55.3,83,0.074,0.403,5.4
Kirschbaum Helix 16,1664,40,Medium,Polyester,1.3,1.33,2.4,5.5,6.1,37.48,34.9,25.1,43,80.5,34.8,,250.3,11.33,12.93,0.61,24.9,40.3,89.5,0.074,0.403,5.4
Kirschbaum Helix 16,1665,62,Slow,Polyester,1.3,1.33,2.4,5.5,6.1,23.37,36.5,33,54.9,78.3,11.9,,195.5,7.01,21.79,0.09,28.9,72.8,86.5,0.074,0.403,5.4
Kirschbaum Helix 16,1666,51,Medium,Polyester,1.3,1.33,2.4,5.5,6.1,37.48,32.9,30,55.3,92.8,13.3,,253.7,9.13,18.64,-0.11,27.6,54.5,91.6,0.074,0.403,5.4
Kirschbaum Helix 17,1667,51,Slow,Polyester,1.25,1.25,1.8,2.7,3.9,28.86,35.2,32,52.5,81.4,12.8,,225.7,4.54,15.31,-0.14,19.6,49.7,93.3,0.076,0.414,5.4
Kirschbaum Helix 17,1668,40,Medium,Polyester,1.25,1.25,1.8,2.7,3.9,39.09,32.9,30,52.3,91.3,13.5,,261.7,7.52,14.82,-0.15,22.3,43.7,91,0.076,0.414,5.4
Kirschbaum Helix 17,1669,62,Slow,Polyester,1.25,1.25,1.8,2.7,3.9,19.84,45.2,22,26.7,46.5,22.5,,201.7,4.54,14.86,0.36,19.8,49.8,87,0.076,0.414,5.4
Kirschbaum Helix 17,1670,51,Medium,Polyester,1.25,1.25,1.8,2.7,3.9,28.38,41.5,20,25.8,54,14.1,,294.9,9.61,13.28,-0.07,22.9,37,99,0.076,0.414,5.4
Kirschbaum Helix 17,1671,40,Fast,Polyester,1.25,1.25,1.8,2.7,3.9,20.29,40.3,29,41.7,62,23.7,,231.5,7.52,14.36,0.2,22.1,43.5,90.2,0.076,0.414,5.4
Kirschbaum Helix 17,1672,62,Medium,Polyester,1.25,1.25,1.8,2.7,3.9,38.85,38.4,18,23.6,62.4,31.1,,185.7,4.54,14.91,0.46,19.8,50.2,81.5,0.076,0.414,5.4
Kirschbaum Helix 17,1673,51,Fast,Polyester,1.25,1.25,1.8,2.7,3.9,28.84,37.4,27,41.5,70.3,25,,264.6,9.61,13.04,0.22,22.9,37,95.3,0.076,0.414,5.4
Kirschbaum Helix 17,1674,62,Fast,Polyester,1.25,1.25,1.8,2.7,3.9,20.24,37.9,34,52.9,73.2,32.6,,208.6,7.52,14.34,0.57,22.5,44.2,85.7,0.076,0.414,5.4
Kirschbaum Helix 17,1675,40,Slow,Polyester,1.25,1.25,1.8,2.7,3.9,39.09,34.8,25,40.8,79.8,34.2,,235.5,9.61,13.04,0.39,23.2,37.3,89.9,0.076,0.414,5.4
Kirschbaum Long Life 15,1676,40,Medium,Polyester,1.38,1.44,1.2,2.1,3.3,23.15,35.6,32,58.2,81.4,13.5,,312.6,10.3,17.71,-0.07,28,55.1,93.7,0.094,0.43,4.6
Kirschbaum Long Life 15,1677,62,Slow,Polyester,1.38,1.44,1.2,2.1,3.3,33.41,33.1,30,58.7,92.2,23.5,,239.5,6.17,18.37,0.44,24.9,62.9,83.5,0.094,0.43,4.6
Kirschbaum Long Life 15,1678,51,Medium,Polyester,1.38,1.44,1.2,2.1,3.3,14.73,45.4,22,32.9,47.6,14.1,,340.6,13.36,15.44,-0.25,28.4,46.2,94.3,0.094,0.43,4.6
Kirschbaum Long Life 15,1679,40,Fast,Polyester,1.38,1.44,1.2,2.1,3.3,22.71,42.3,20.1,31.1,53.8,24.1,,259.5,10.3,17.27,0.39,28,55.1,88.7,0.094,0.43,4.6
Kirschbaum Long Life 15,1680,62,Medium,Polyester,1.38,1.44,1.2,2.1,3.3,15.15,40.1,29,49.6,64.8,31.8,,209.7,6.17,18.35,0.51,24.9,63.1,77.1,0.094,0.43,4.6
Kirschbaum Long Life 15,1681,51,Fast,Polyester,1.38,1.44,1.2,2.1,3.3,32.94,39,18.4,28.2,61.3,25.7,,294.9,13.36,14.95,0.29,28.7,46.3,90.8,0.094,0.43,4.6
Kirschbaum Long Life 15,1682,62,Fast,Polyester,1.38,1.44,1.2,2.1,3.3,23.15,37.7,27.3,47.6,70.8,32.6,,231.5,10.3,17.27,0.55,28.2,55.4,80.3,0.094,0.43,4.6
Kirschbaum Long Life 15,1683,40,Slow,Polyester,1.38,1.44,1.2,2.1,3.3,15.17,37.8,34,59.5,74.7,34.5,,265.2,13.36,14.97,0.58,28.9,46.8,87.4,0.094,0.43,4.6
Kirschbaum Long Life 15,1684,51,Slow,Polyester,1.38,1.44,1.2,2.1,3.3,33.43,35,25.5,47.2,80.5,13.1,,276,6.17,18.79,-0.04,24.9,62.8,92.5,0.094,0.43,4.6
Kirschbaum Max Power 16 (1.30),1685,51,Fast,Polyester,1.3,1.44,3,5.5,3.3,40.35,32.7,30.2,52.3,92.6,35,16.6,233.2,2.93,7.44,0.24,10.6,20.9,90.4,0.078,0.46,5.9
Kirschbaum Max Power 17 (1.25),1686,40,Fast,Polyester,1.25,NA,1.5,2.4,3,50.25,32.9,24,38.6,88.9,24.7,11.3,234.9,5.34,10.8,0.24,16.3,41.3,88.9,0.089,0.485,5.4
Kirschbaum Max Power 17 (1.25),1687,62,Slow,Polyester,1.25,NA,1.5,2.4,3,23.33,44,21.8,28.7,52,35.1,16.6,240.6,3.57,7.99,0.35,11.9,23.5,90.1,0.089,0.485,5.4
Kirschbaum Max Power 17 (1.25),1688,51,Slow,Polyester,1.25,NA,1.5,2.4,3,39.47,34.8,26,41.7,81.1,34.5,15.1,210.3,5.34,11,0.37,16.8,42.1,85,0.089,0.485,5.4
Kirschbaum Max Power 17 (1.25),1689,62,Medium,Polyester,1.25,NA,1.5,2.4,3,50.21,31.1,28.8,50.7,101,15.8,7.9,269.2,3.13,8.78,-0.33,11.5,18.8,95.6,0.089,0.485,5.4
Kirschbaum Max Power 17 (1.25),1690,40,Slow,Polyester,1.25,NA,1.5,2.4,3,23.55,38.3,28.3,46.3,69.9,14.6,7.4,279.5,3.57,7.97,-0.16,11.5,22.4,96.8,0.089,0.485,5.4
Kirschbaum Max Power 17 (1.25),1691,51,Medium,Polyester,1.25,NA,1.5,2.4,3,39.16,32.7,30.1,53.8,93.1,26.7,13.7,271.5,3.13,8.36,0.09,11.5,18.8,95.3,0.089,0.485,5.4
Kirschbaum Max Power 17 (1.25),1692,62,Fast,Polyester,1.25,NA,1.5,2.4,3,23.35,35.6,33.7,58.7,82,14.1,6.6,245.7,5.34,11.02,-0.15,16.3,40.8,95.6,0.089,0.485,5.4
Kirschbaum Max Power 17 (1.25),1693,40,Medium,Polyester,1.25,NA,1.5,2.4,3,49.83,36.5,17.8,20.9,70.8,26.3,12.8,250.9,3.57,7.68,0.15,11.5,22.5,93.5,0.089,0.485,5.4
Kirschbaum Max Power 17 (1.25),1694,51,Fast,Polyester,1.25,NA,1.5,2.4,3,39.18,39.1,18.6,23.8,62.8,36.3,17.4,249.2,3.13,8.4,0.49,12.1,19.5,92.2,0.089,0.485,5.4
Kirschbaum Max Power 18 (1.20),1695,51,Fast,Polyester,1.2,NA,2.4,4.8,3,39.91,32.9,30.6,52,91.9,35.1,16.5,226.3,2.87,7.94,0.26,11,21.8,89.1,0.08,0.491,6.1
Kirschbaum Max Power Rough 16 (1.30),1696,51,Fast,Polyester,1.3,NA,2.4,4.8,3,36.6,33.1,31,54.7,91.3,35.3,17,230.9,4.41,9.71,0.22,14.3,28.3,87.8,0.078,0.468,6
Kirschbaum Max Power Rough 17 (1.25),1697,51,Fast,Polyester,1.25,NA,2.4,4.8,3,37.62,33.2,31,52.9,90.4,35.1,16.8,223.5,4.08,9.02,0.29,13.5,26.4,89.7,0.088,0.496,5.6
Kirschbaum Max Power Rough 18 (1.20),1698,51,Fast,Polyester,1.2,NA,2.4,4.8,3,36.82,33.9,32,49.2,86,34.3,15.6,195.5,3.59,10.31,0.22,14.1,27.8,89.9,0.074,0.501,6.8
Kirschbaum P2 16/1.30,1699,62,Fast,Polyester,1.3,1.3,1.5,2.4,3,38.81,38.4,18,23.2,62,33.3,,218.9,6.99,11.93,0.49,19.4,38.3,86.3,0.079,0.412,5.2
Kirschbaum P2 16/1.30,1700,40,Slow,Polyester,1.3,1.3,1.5,2.4,3,31.8,36.3,26.1,42.3,74.1,32.9,,218.9,9.55,12.9,0.48,22.9,37.1,88.4,0.079,0.412,5.2
Kirschbaum P2 16/1.30,1701,51,Slow,Polyester,1.3,1.3,1.5,2.4,3,22.45,36.6,33.4,55.6,77.8,12.8,,262.3,5.25,12.39,-0.13,17.4,44.1,93.3,0.079,0.412,5.2
Kirschbaum P2 16/1.30,1702,40,Medium,Polyester,1.3,1.3,1.5,2.4,3,39.32,34.5,25,41.7,80.9,13.5,,277.7,6.99,12.4,-0.22,19.2,37.8,95.1,0.079,0.412,5.2
Kirschbaum P2 16/1.30,1703,62,Slow,Polyester,1.3,1.3,1.5,2.4,3,31.8,34.4,31.4,53.1,84.9,23.4,,229.7,5.25,11.99,0.27,17.4,44.1,86.9,0.079,0.412,5.2
Kirschbaum P2 16/1.30,1704,51,Medium,Polyester,1.3,1.3,1.5,2.4,3,39.29,32.8,30,48.5,87.8,14,,291.5,9.55,13.38,-0.26,22.7,36.7,94.9,0.079,0.412,5.2
Kirschbaum P2 16/1.30,1705,40,Fast,Polyester,1.3,1.3,1.5,2.4,3,22.05,43.8,20.7,27.6,49.6,24.2,,253.2,6.99,11.93,0.22,19.2,37.7,90.6,0.079,0.412,5.2
Kirschbaum P2 16/1.30,1706,62,Medium,Polyester,1.3,1.3,1.5,2.4,3,31.33,40.6,19.2,25.1,56.4,32.6,,201.7,5.25,11.99,0.42,17.6,44.5,83.2,0.079,0.412,5.2
Kirschbaum P2 16/1.30,1707,51,Fast,Polyester,1.3,1.3,1.5,2.4,3,22.45,38.8,28,44.5,66.8,25.3,,270.3,9.55,12.87,0.18,22.5,36.6,91.6,0.079,0.412,5.2
Kirschbaum P2 17 (1.25),1708,40,Slow,Polyester,1.25,1.26,1.2,2.4,3,33.93,35.2,25.7,41.2,75.2,33.4,,258.3,7.17,11.51,0.64,19.4,31.3,89.1,0.095,0.465,4.9
Kirschbaum P2 17 (1.25),1709,51,Slow,Polyester,1.25,1.26,1.2,2.4,3,23.68,35.7,32,55.1,78.9,12.8,,276.6,5.38,11.18,-0.18,16.3,41.3,93.3,0.095,0.465,4.9
Kirschbaum P2 17 (1.25),1710,40,Medium,Polyester,1.25,1.26,1.2,2.4,3,43.04,33.4,24,39.7,82.7,13.6,,282.3,6.2,11.27,-0.42,17,33.6,95.3,0.095,0.465,4.9
Kirschbaum P2 17 (1.25),1711,62,Slow,Polyester,1.25,1.26,1.2,2.4,3,33.96,33.5,30,52.3,86.2,23.4,,229.7,5.38,10.65,0.29,16.3,41.1,88.7,0.095,0.465,4.9
Kirschbaum P2 17 (1.25),1712,51,Medium,Polyester,1.25,1.26,1.2,2.4,3,43.06,31.9,28.4,51.2,94.4,14.4,,306.9,7.17,12.3,-0.57,19,30.6,96,0.095,0.465,4.9
Kirschbaum P2 17 (1.25),1713,40,Fast,Polyester,1.25,1.26,1.2,2.4,3,23.13,42.8,20.2,27.8,50.7,24.2,,254.3,6.2,10.59,0.15,17,33.4,93.1,0.095,0.465,4.9
Kirschbaum P2 17 (1.25),1714,62,Medium,Polyester,1.25,1.26,1.2,2.4,3,33.25,39.2,18.8,24.5,57.8,31.6,,218.3,5.38,10.63,0.35,16.3,41.2,84.8,0.095,0.465,4.9
Kirschbaum P2 17 (1.25),1715,51,Fast,Polyester,1.25,1.26,1.2,2.4,3,23.66,38,27.8,43.7,67.5,24.8,,280.6,7.17,11.53,0.06,18.7,30.4,93.3,0.095,0.465,4.9
Kirschbaum P2 17 (1.25),1716,62,Fast,Polyester,1.25,1.26,1.2,2.4,3,42.27,36.9,17.6,23.4,65.7,32.3,,235.5,6.2,10.56,0.44,17.2,33.9,89.7,0.095,0.465,4.9
Kirschbaum P2 17L (1.20),1717,51,Medium,Polyester,1.2,1.2,2.1,3,3.9,21.17,44.7,21.7,25.8,47,22.4,,199.5,5.69,12.5,0.38,18.5,46.8,87.6,0.092,0.441,4.8
Kirschbaum P2 17L (1.20),1718,40,Fast,Polyester,1.2,1.2,2.1,3,3.9,29.48,41.4,20,24,53.6,13.5,,288,8.2,16.72,-0.49,24.5,39.6,95.1,0.092,0.441,4.8
Kirschbaum P2 17L (1.20),1719,62,Medium,Polyester,1.2,1.2,2.1,3,3.9,21.5,40.1,28.8,40.8,62.2,23.4,,220.6,6.75,13.78,0.33,20.9,41.1,90.2,0.092,0.441,4.8
Kirschbaum P2 17L (1.20),1720,51,Fast,Polyester,1.2,1.2,2.1,3,3.9,36.82,38.7,18,22.9,59.8,30.4,,176.6,5.69,12.61,0.44,18.7,47.2,81.4,0.092,0.441,4.8
Kirschbaum P2 17L (1.20),1721,62,Fast,Polyester,1.2,1.2,2.1,3,3.9,30.19,37.3,26.9,39.2,69.5,33.1,,132,8.2,15.99,0.18,24.3,39.5,92.7,0.092,0.441,4.8
Kirschbaum P2 17L (1.20),1722,40,Slow,Polyester,1.2,1.2,2.1,3,3.9,21.39,37.7,34,50.3,71.7,31.9,,197.2,6.75,13.85,0.48,21.2,41.6,85.2,0.092,0.441,4.8
Kirschbaum P2 17L (1.20),1723,51,Slow,Polyester,1.2,1.2,2.1,3,3.9,37.55,35.2,34.6,38.8,76.5,32.7,,224.6,8.2,15.97,0.5,24.7,40,88.2,0.092,0.441,4.8
Kirschbaum P2 17L (1.20),1724,40,Medium,Polyester,1.2,1.2,2.1,3,3.9,30.12,35.3,32,49.6,79.8,12.7,,221.7,5.69,12.83,-0.02,18.5,46.6,91.8,0.092,0.441,4.8
Kirschbaum P2 17L (1.20),1725,62,Slow,Polyester,1.2,1.2,2.1,3,3.9,37.57,33.3,30,49.8,87.3,13.4,,244.6,6.75,14.49,-0.44,20.7,41,94.5,0.092,0.441,4.8
Kirschbaum Pro Line Evolution 17 (1.25),1726,51,Fast,Polyester,1.25,1.2,2.7,3.6,3.9,36.32,34,31.9,52,88.2,35.2,16.8,208,4.04,10.36,0.27,14.6,28.9,88.9,0.09,0.437,4.9
Kirschbaum Pro Line I 1.30,1727,51,Medium,Polyester,1.3,1.31,1.2,2,3,18.43,44.9,21.8,30.6,49.2,23.8,,230.9,5.51,15.24,0.31,21.2,53.1,84.6,0.081,0.358,4.4
Kirschbaum Pro Line I 1.30,1728,40,Fast,Polyester,1.3,1.31,1.2,2,3,26.37,41.8,20,27.8,54.2,14,,332.6,10.36,15.64,-0.31,25.6,41.6,94.9,0.081,0.358,4.4
Kirschbaum Pro Line I 1.30,1729,62,Medium,Polyester,1.3,1.31,1.2,2,3,18.94,39.7,28.8,47.2,66.2,24.5,,253.7,8.6,15.09,0.24,24,47.2,88,0.081,0.358,4.4
Kirschbaum Pro Line I 1.30,1730,51,Fast,Polyester,1.3,1.31,1.2,2,3,35.74,38.8,18,26.7,62.4,32.5,,202.9,5.51,15.22,0.44,21.2,53.3,79,0.081,0.358,4.4
Kirschbaum Pro Line I 1.30,1731,62,Fast,Polyester,1.3,1.31,1.2,2,3,27.03,37.2,27,45.4,72.5,25.9,,294.9,10.36,14.95,0.16,25.4,41.2,91.6,0.081,0.358,4.4
Kirschbaum Pro Line I 1.30,1732,40,Slow,Polyester,1.3,1.31,1.2,2,3,18.96,37.4,34,57.6,76.5,33.4,,224.6,8.6,15.06,0.6,24.3,47.8,84.3,0.081,0.358,4.4
Kirschbaum Pro Line I 1.30,1733,51,Slow,Polyester,1.3,1.31,1.2,2,3,36.43,34.6,25.1,45.9,82.2,35.2,,259.5,10.36,14.95,0.49,25.8,41.8,87.4,0.081,0.358,4.4
Kirschbaum Pro Line I 1.30,1734,40,Medium,Polyester,1.3,1.31,1.2,2,3,27.06,35.2,32,56.4,83.6,13.4,,262.3,5.51,15.75,-0.2,21.2,53.1,91.4,0.081,0.358,4.4
Kirschbaum Pro Line I 1.30,1735,62,Slow,Polyester,1.3,1.31,1.2,2,3,36.43,32.8,30,57.3,93.7,13.6,,282.9,8.6,15.75,-0.42,24,47.2,95.3,0.081,0.358,4.4
Kirschbaum Pro Line I 17 (1.25),1736,51,Fast,Polyester,1.25,1.27,1.8,3,4.2,24.74,43.1,20.9,26.5,51.2,29.3,,180,5.47,16.43,0.48,22.5,56.4,79.2,0.091,0.375,4.1
Kirschbaum Pro Line I 17 (1.25),1737,62,Fast,Polyester,1.25,1.27,1.8,3,4.2,17.86,40.7,29.1,41.5,59.3,24.6,,276.6,10.14,15.24,0.18,25.6,41.4,94.1,0.091,0.375,4.1
Kirschbaum Pro Line I 17 (1.25),1738,40,Slow,Polyester,1.25,1.27,1.8,3,4.2,35.77,38.3,18,25.4,61.1,30.8,,204.6,8.49,16.72,0.55,25.8,50.8,83.2,0.091,0.375,4.1
Kirschbaum Pro Line I 17 (1.25),1739,51,Slow,Polyester,1.25,1.27,1.8,3,4.2,25.58,37.7,27,42.1,67.7,33.8,,245.2,10.14,15.24,0.62,26,42.1,87.4,0.091,0.375,4.1
Kirschbaum Pro Line I 17 (1.25),1740,40,Medium,Polyester,1.25,1.27,1.8,3,4.2,17.79,38.6,34,51.2,69,12.4,,234.9,5.47,17.13,-0.44,22.3,55.8,91.2,0.091,0.375,4.1
Kirschbaum Pro Line I 17 (1.25),1741,62,Slow,Polyester,1.25,1.27,1.8,3,4.2,36.36,34.6,25,42.6,78.9,13.4,,245.2,8.49,17.49,-0.35,25.6,50.5,94.9,0.091,0.375,4.1
Kirschbaum Pro Line I 17 (1.25),1742,51,Medium,Polyester,1.25,1.27,1.8,3,4.2,25.51,35.9,32,51.6,77.2,21.5,,199.5,5.47,16.36,0.53,22.3,56.3,84.1,0.091,0.375,4.1
Kirschbaum Pro Line I 17 (1.25),1743,40,Fast,Polyester,1.25,1.27,1.8,3,4.2,36.36,32.8,29.9,54,90.4,13.7,,317.8,10.14,15.83,-0.37,25.6,41.5,97,0.091,0.375,4.1
Kirschbaum Pro Line I 17 (1.25),1744,62,Medium,Polyester,1.25,1.27,1.8,3,4.2,17.09,45.5,22,28,45.2,22.9,,234.3,8.49,16.65,0.27,25.4,50.1,89.5,0.091,0.375,4.1
Kirschbaum Pro Line I 17L (1.20),1745,51,Slow,Polyester,1.2,1.21,2.1,3.3,4.5,16.45,39.6,35,49.4,65.9,33.2,,237.7,10.41,15.41,0.2,26,42.1,86.1,0.089,0.351,3.9
Kirschbaum Pro Line I 17L (1.20),1746,62,Slow,Polyester,1.2,1.21,2.1,3.3,4.5,24.74,36.3,32.6,51.2,75.9,12.4,,208.6,6,17.9,-0.28,23.6,59.5,91.4,0.089,0.351,3.9
Kirschbaum Pro Line I 17L (1.20),1747,40,Medium,Polyester,1.2,1.21,2.1,3.3,4.5,35.92,33.1,30,52.7,88.6,12.8,,249.2,9.33,17.51,-0.49,26.2,52,93.9,0.089,0.351,3.9
Kirschbaum Pro Line I 17L (1.20),1748,51,Medium,Polyester,1.2,1.21,2.1,3.3,4.5,15.79,47,23,27.1,43,13.5,,297.2,10.41,15.74,-0.42,25.8,41.7,96.2,0.089,0.351,3.9
Kirschbaum Pro Line I 17L (1.20),1749,62,Medium,Polyester,1.2,1.21,2.1,3.3,4.5,23.88,43,20.6,26,49.8,21.4,,184,6,17.26,0.36,23.6,59.5,82.4,0.089,0.351,3.9
Kirschbaum Pro Line I 17L (1.20),1750,40,Fast,Polyester,1.2,1.21,2.1,3.3,4.5,35.59,38.8,18.1,24,59.5,22.9,,213.2,9.33,16.67,0.27,26.2,51.8,87.4,0.089,0.351,3.9
Kirschbaum Pro Line I 17L (1.20),1751,51,Fast,Polyester,1.2,1.21,2.1,3.3,4.5,16.43,41.9,30,40.8,57.1,24.2,,265.7,10.41,15.01,0.14,25.6,41.4,91.2,0.089,0.351,3.9
Kirschbaum Pro Line I 17L (1.20),1752,62,Fast,Polyester,1.2,1.21,2.1,3.3,4.5,24.72,38.4,27.9,40.8,65.7,28.9,,163.4,6,17.24,0.53,23.8,59.9,77.4,0.089,0.351,3.9
Kirschbaum Pro Line I 17L (1.20),1753,40,Slow,Polyester,1.2,1.21,2.1,3.3,4.5,36.32,34.9,25.1,41,77.4,30.9,,194.9,9.33,16.65,0.51,26.5,52.2,83.7,0.089,0.351,3.9
Kirschbaum Pro Line I 18L (1.15),1754,40,Fast,Polyester,1.15,1.15,2.4,4.2,5.5,24.92,43.1,20.9,25.4,50.3,23.1,,211.5,8.6,16.54,0.27,25.4,50.1,87.2,0.086,0.377,4.4
Kirschbaum Pro Line I 18L (1.15),1755,62,Medium,Polyester,1.15,1.15,2.4,4.2,5.5,16.27,42.6,30.3,38.8,55.1,29.1,,158.9,6.39,17.05,0.53,24,60.4,77.8,0.086,0.377,4.4
Kirschbaum Pro Line I 18L (1.15),1756,51,Fast,Polyester,1.15,1.15,2.4,4.2,5.5,38.04,38.3,18,23.2,61.1,24.4,,254.9,9.06,13.89,0.09,23.2,37.3,91.6,0.086,0.377,4.4
Kirschbaum Pro Line I 18L (1.15),1757,62,Fast,Polyester,1.15,1.15,2.4,4.2,5.5,25.58,38.5,27.9,40.6,66.2,31.4,,189.2,8.6,16.54,0.44,25.6,50.4,84.5,0.086,0.377,4.4
Kirschbaum Pro Line I 18L (1.15),1758,40,Slow,Polyester,1.15,1.15,2.4,4.2,5.5,16.25,40,35.5,49.4,65.7,33.4,,233.7,9.06,13.83,0.86,23.8,38.5,89.1,0.086,0.377,4.4
Kirschbaum Pro Line I 18L (1.15),1759,51,Slow,Polyester,1.15,1.15,2.4,4.2,5.5,38.79,34.7,25,39.2,78.1,12.1,,201.7,6.39,17.58,-0.2,23.8,59.9,90.8,0.086,0.377,4.4
Kirschbaum Pro Line I 18L (1.15),1760,40,Medium,Polyester,1.15,1.15,2.4,4.2,5.5,25.58,36.3,32.9,50.5,76.1,13.1,,235.5,8.6,17.2,-0.33,25.6,50.2,94.9,0.086,0.377,4.4
Kirschbaum Pro Line I 18L (1.15),1761,62,Slow,Polyester,1.15,1.15,2.4,4.2,5.5,38.85,32.8,29.8,50.9,89.7,20.9,,171.5,6.39,17.03,0.48,23.8,60.2,82.1,0.086,0.377,4.4
Kirschbaum Pro Line I 18L (1.15),1762,51,Medium,Polyester,1.15,1.15,2.4,4.2,5.5,15.72,47.5,23,26.2,42.1,13.7,,289.2,9.06,14.64,-0.5,23.2,37.6,97,0.086,0.377,4.4
Kirschbaum Pro Line II 1.30,1763,40,Slow,Polyester,1.3,1.3,1.5,2.7,5.5,27.03,37.9,27.9,42.6,69.7,34,,235.5,10.54,12.94,0.55,24,38.9,87,0.078,0.444,5.7
Kirschbaum Pro Line II 1.30,1764,51,Slow,Polyester,1.3,1.3,1.5,2.7,5.5,17.55,39.1,35,52.3,69.9,12.3,,228.6,5.34,17.37,-0.17,22.5,56.8,91,0.078,0.444,5.7
Kirschbaum Pro Line II 1.30,1765,40,Medium,Polyester,1.3,1.3,1.5,2.7,5.5,38.23,34.9,25.7,40.8,78.9,13.3,,268,8.53,15.73,-0.22,24,47.4,94.5,0.078,0.444,5.7
Kirschbaum Pro Line II 1.30,1766,62,Slow,Polyester,1.3,1.3,1.5,2.7,5.5,27.06,35.8,32.2,53.4,80.5,22.5,,191.5,5.34,16.84,0.27,22.5,56.6,84.6,0.078,0.444,5.7
Kirschbaum Pro Line II 1.30,1767,51,Medium,Polyester,1.3,1.3,1.5,2.7,5.5,38.26,33.1,30,52.3,90.6,13.8,,294.3,10.54,13.52,-0.25,23.8,38.6,95.8,0.078,0.444,5.7
Kirschbaum Pro Line II 1.30,1768,40,Fast,Polyester,1.3,1.3,1.5,2.7,5.5,16.98,46.8,22.1,27.6,44.5,24.3,,222.9,8.53,15.16,0.2,23.8,47.1,88.9,0.078,0.444,5.7
Kirschbaum Pro Line II 1.30,1769,62,Medium,Polyester,1.3,1.3,1.5,2.7,5.5,26.46,42.6,20,26.5,52.9,30.6,,173.2,5.34,16.8,0.46,22.5,56.9,80.3,0.078,0.444,5.7
Kirschbaum Pro Line II 1.30,1770,51,Fast,Polyester,1.3,1.3,1.5,2.7,5.5,17.51,41.4,30,42.3,60,25.4,,250.9,10.54,12.97,0.13,23.6,38.3,92.2,0.078,0.444,5.7
Kirschbaum Pro Line II 1.30,1771,62,Fast,Polyester,1.3,1.3,1.5,2.7,5.5,37.68,38.8,18,23.6,61.3,32.3,,209.7,8.53,15.13,0.49,24,47.6,85.6,0.078,0.444,5.7
Kirschbaum Pro Line II 17 (1.25),1772,40,Medium,Polyester,1.25,1.25,2.4,3.9,4.8,38.87,33,30,50.3,89.1,13,,246.9,8,14.96,-0.35,22.5,44.6,95.5,0.101,0.47,4.7
Kirschbaum Pro Line II 17 (1.25),1773,62,Slow,Polyester,1.25,1.25,2.4,3.9,4.8,15.81,47.2,23,26.9,42.8,21.3,,183.5,6.62,16.78,0.37,23.8,59.9,84.6,0.101,0.47,4.7
Kirschbaum Pro Line II 17 (1.25),1774,51,Medium,Polyester,1.25,1.25,2.4,3.9,4.8,27.76,41.7,20,24.3,52,13.7,,285.2,9.57,13.85,-0.33,23.2,37.4,98,0.101,0.47,4.7
Kirschbaum Pro Line II 17 (1.25),1775,40,Fast,Polyester,1.25,1.25,2.4,3.9,4.8,16.29,42,30,40.6,56.9,23.3,,225.7,8,14.28,0.22,22.5,44.3,90.2,0.101,0.47,4.7
Kirschbaum Pro Line II 17 (1.25),1776,62,Medium,Polyester,1.25,1.25,2.4,3.9,4.8,38.32,38.2,18,22.7,61.1,29.3,,166.9,6.62,16.82,0.29,23.8,59.8,79,0.101,0.47,4.7
Kirschbaum Pro Line II 17 (1.25),1777,51,Fast,Polyester,1.25,1.25,2.4,3.9,4.8,28.44,37.4,27,40.6,69,24.4,,254.3,9.57,13.27,0.16,22.9,37.3,93.9,0.101,0.47,4.7
Kirschbaum Pro Line II 17 (1.25),1778,62,Fast,Polyester,1.25,1.25,2.4,3.9,4.8,16.25,39.6,35.1,50.5,66.8,31.7,,201.2,8,14.28,0.5,22.7,44.9,84.5,0.101,0.47,4.7
Kirschbaum Pro Line II 17 (1.25),1779,40,Slow,Polyester,1.25,1.25,2.4,3.9,4.8,38.9,34.7,25,39,78.1,33.4,,227.5,9.57,13.3,0.53,23.4,37.9,88,0.101,0.47,4.7
Kirschbaum Pro Line II 17 (1.25),1780,51,Slow,Polyester,1.25,1.25,2.4,3.9,4.8,28.44,35.3,32,50.7,79.2,12.3,,206.3,6.62,17.26,-0.13,23.8,59.8,90.1,0.101,0.47,4.7
Kirschbaum Pro Line II 17L (1.20),1781,51,Fast,Polyester,1.2,1.2,2.7,3.9,5.5,16.56,42.6,30.2,38.8,55.3,29.2,,152.6,6.92,16.17,0.48,23.6,59.4,79.6,0.09,0.436,4.8
Kirschbaum Pro Line II 17L (1.20),1782,62,Fast,Polyester,1.2,1.2,2.7,3.9,5.5,36.71,39,18.1,22.1,58.7,24.1,,238.9,9.02,15.3,0.18,24.5,39.7,93.7,0.09,0.436,4.8
Kirschbaum Pro Line II 17L (1.20),1783,40,Slow,Polyester,1.2,1.2,2.7,3.9,5.5,27.87,38,27.3,39,66.8,30.8,,193.2,8.56,14.29,0.51,23.4,46,86.3,0.09,0.436,4.8
Kirschbaum Pro Line II 17L (1.20),1784,51,Slow,Polyester,1.2,1.2,2.7,3.9,5.5,16.6,40,35.9,48.3,65,32.2,,218.3,9.02,15.32,0.49,24.9,40.2,91.8,0.09,0.436,4.8
Kirschbaum Pro Line II 17L (1.20),1785,40,Medium,Polyester,1.2,1.2,2.7,3.9,5.5,37.42,35.3,25.5,38.1,75.6,12,,197.2,6.92,16.74,-0.13,23.6,59.3,92.2,0.09,0.436,4.8
Kirschbaum Pro Line II 17L (1.20),1786,62,Slow,Polyester,1.2,1.2,2.7,3.9,5.5,27.87,35.9,32.1,49,76.7,12.8,,241.7,8.56,14.86,-0.26,23.2,45.7,94.7,0.09,0.436,4.8
Kirschbaum Pro Line II 17L (1.20),1787,51,Medium,Polyester,1.2,1.2,2.7,3.9,5.5,37.4,33.6,30,48.5,85.8,20.9,,173.2,6.92,16.21,0.44,23.6,59.4,83.7,0.09,0.436,4.8
Kirschbaum Pro Line II 17L (1.20),1788,40,Fast,Polyester,1.2,1.2,2.7,3.9,5.5,16.03,47.7,23,25.8,41.9,13.3,,272,9.02,16.01,-0.44,24.5,39.8,95.1,0.09,0.436,4.8
Kirschbaum Pro Line II 17L (1.20),1789,62,Medium,Polyester,1.2,1.2,2.7,3.9,5.5,27.3,42.2,20,23.8,51.2,22.8,,212.6,8.56,14.29,0.26,23.2,45.6,90.4,0.09,0.436,4.8
Kirschbaum Pro Line II 18 (1.15),1790,40,Medium,Polyester,1.15,1.18,3,4.5,5.8,27.67,36.2,32.5,47.6,75.2,12,,192,7.01,15.92,-0.22,22.7,57.2,92.4,0.097,0.435,4.5
Kirschbaum Pro Line II 18 (1.15),1791,62,Slow,Polyester,1.15,1.18,3,4.5,5.8,35.37,34.2,31,47.4,82.7,12.7,,236,8.36,14.75,-0.06,22.9,45.4,96.6,0.097,0.435,4.5
Kirschbaum Pro Line II 18 (1.15),1792,51,Medium,Polyester,1.15,1.18,3,4.5,5.8,16.76,47.7,23,25.1,41.9,20.8,,170.9,7.01,15.35,0.35,22.7,57.2,85.6,0.097,0.435,4.5
Kirschbaum Pro Line II 18 (1.15),1793,40,Fast,Polyester,1.15,1.18,3,4.5,5.8,27.61,42.4,20,23.2,50.7,13.5,,248.6,9.24,17.73,-0.42,26.5,43,95.3,0.097,0.435,4.5
Kirschbaum Pro Line II 18 (1.15),1794,62,Medium,Polyester,1.15,1.18,3,4.5,5.8,17.33,42.4,30.1,37.9,55.3,22.8,,198.3,8.36,14.55,0.36,23.4,45.9,91,0.097,0.435,4.5
Kirschbaum Pro Line II 18 (1.15),1795,51,Fast,Polyester,1.15,1.18,3,4.5,5.8,34.77,39.8,19,22.1,56.9,29.3,,151.4,7.01,15.37,0.49,22.9,57.6,80.3,0.097,0.435,4.5
Kirschbaum Pro Line II 18 (1.15),1796,62,Fast,Polyester,1.15,1.18,3,4.5,5.8,27.81,38.2,27.8,37.7,65.7,23.6,,223.5,9.24,17.11,0.18,26.5,43,92.7,0.097,0.435,4.5
Kirschbaum Pro Line II 18 (1.15),1797,40,Slow,Polyester,1.15,1.18,3,4.5,5.8,17.31,39.8,35.9,48.1,65.3,30.6,,182.9,8.36,14.69,0.48,23.6,46.4,87.6,0.097,0.435,4.5
Kirschbaum Pro Line II 18 (1.15),1798,51,Slow,Polyester,1.15,1.18,3,4.5,5.8,35.39,36.1,26,37.3,72.5,32.1,,200.6,9.24,17.13,0.51,26.9,43.5,89.3,0.097,0.435,4.5
Kirschbaum Pro Line X 16 (1.30),1799,51,Slow,Polyester,1.3,NA,1.5,2.4,3,24.12,37.6,27.1,45.2,69.2,14.4,,327.5,4.39,11.07,-0.25,15.2,24.6,97,0.08,0.41,5.1
Kirschbaum Pro Line X 16 (1.30),1800,62,Medium,Polyester,1.3,NA,1.5,2.4,3,37.35,32.7,29.8,52.5,89.7,13.9,,309.2,4.19,9.49,-0.2,13.5,26.6,97.2,0.08,0.41,5.1
Kirschbaum Pro Line X 16 (1.30),1801,40,Slow,Polyester,1.3,NA,1.5,2.4,3,24.08,35.3,32,56.7,80.7,25.4,,292.6,4.39,10.78,0.09,15.2,24.7,95.6,0.08,0.41,5.1
Kirschbaum Pro Line X 16 (1.30),1802,51,Medium,Polyester,1.3,NA,1.5,2.4,3,46.28,35.6,16.8,22.7,69,13,,286.9,4.63,11.36,-0.14,15.9,39.9,97.6,0.08,0.41,5.1
Kirschbaum Pro Line X 16 (1.30),1803,62,Fast,Polyester,1.3,NA,1.5,2.4,3,37.04,38,18,24.7,61.7,24.4,,276.6,4.19,9.18,0.13,13.5,26.6,93.1,0.08,0.41,5.1
Kirschbaum Pro Line X 16 (1.30),1804,40,Medium,Polyester,1.3,NA,1.5,2.4,3,46.57,32.6,23.5,39.9,86.4,34,,262.9,4.39,10.82,0.38,15.7,25.2,90.6,0.08,0.41,5.1
Kirschbaum Pro Line X 16 (1.30),1805,51,Fast,Polyester,1.3,NA,1.5,2.4,3,23.7,42.2,20,28.4,52,23.5,,249.7,4.63,10.94,0.24,15.9,39.8,90.6,0.08,0.41,5.1
Kirschbaum Pro Line X 16 (1.30),1806,40,Fast,Polyester,1.3,NA,1.5,2.4,3,37.35,34.5,24.7,41.5,78.9,33.4,,240,4.19,9.18,0.42,13.7,27.2,88,0.08,0.41,5.1
Kirschbaum Pro Line X 16 (1.30),1807,62,Slow,Polyester,1.3,NA,1.5,2.4,3,46.53,31,28,50.7,97.2,32.3,,224.6,4.63,10.98,0.35,15.9,40.2,83.9,0.08,0.41,5.1
Kirschbaum Pro Line X 17 (1.25),1808,62,Fast,Polyester,1.25,1.25,1.5,2.4,3.3,41.43,36.9,17.6,22.7,64.2,32.5,,218.3,7.19,11.07,0.49,18.7,37,86.9,0.089,0.423,4.8
Kirschbaum Pro Line X 17 (1.25),1809,40,Slow,Polyester,1.25,1.25,1.5,2.4,3.3,32.57,36,25.9,40.6,73.2,33,,238.9,7.59,12.76,0.55,20.9,33.9,89.1,0.089,0.423,4.8
Kirschbaum Pro Line X 17 (1.25),1810,51,Slow,Polyester,1.25,1.25,1.5,2.4,3.3,23.99,36,32.5,53.4,77.4,13.2,,269.2,5.34,10.98,-0.42,15.9,40.1,95.1,0.089,0.423,4.8
Kirschbaum Pro Line X 17 (1.25),1811,40,Medium,Polyester,1.25,1.25,1.5,2.4,3.3,41.45,33.8,24.2,39.2,80.7,13.7,,294.3,7.19,11.89,-0.73,18.3,36.2,94.9,0.089,0.423,4.8
Kirschbaum Pro Line X 17 (1.25),1812,62,Slow,Polyester,1.25,1.25,1.5,2.4,3.3,32.46,34,31,51.6,84,23,,233.2,5.34,10.34,0.35,16.1,40.4,88.9,0.089,0.423,4.8
Kirschbaum Pro Line X 17 (1.25),1813,51,Medium,Polyester,1.25,1.25,1.5,2.4,3.3,41.39,32.2,29,49.6,90.8,14.1,,297.2,7.59,12.72,0,20.3,32.9,96.2,0.089,0.423,4.8
Kirschbaum Pro Line X 17 (1.25),1814,40,Fast,Polyester,1.25,1.25,1.5,2.4,3.3,23.37,42.7,20.6,28,51.4,23.7,,245.2,7.19,10.96,0.33,18.5,36.4,93.1,0.089,0.423,4.8
Kirschbaum Pro Line X 17 (1.25),1815,62,Medium,Polyester,1.25,1.25,1.5,2.4,3.3,31.64,39.5,19,26.2,57.8,31.4,,205.7,5.34,10.36,0.71,16.3,41.3,83,0.089,0.423,4.8
Kirschbaum Pro Line X 17 (1.25),1816,51,Fast,Polyester,1.25,1.25,1.5,2.4,3.3,24.01,38.1,27.4,43.2,67,24.4,,273.2,7.59,12.7,0.15,20.5,33.1,94.3,0.089,0.423,4.8
Kirschbaum Spiky Shark 16,1817,40,Slow,Polyester,1.3,1.31,1.8,3.3,3.9,27.34,37.6,27,43.2,70.6,34.2,,241.7,11.11,13.28,0.53,24.9,40.4,87.4,0.072,0.541,7.5
Kirschbaum Spiky Shark 16,1818,51,Slow,Polyester,1.3,1.31,1.8,3.3,3.9,17.09,38.8,34.8,54.2,71.2,13,,225.2,6.46,16.58,-0.09,22.9,57.8,90.8,0.072,0.541,7.5
Kirschbaum Spiky Shark 16,1819,40,Medium,Polyester,1.3,1.31,1.8,3.3,3.9,37.33,35.1,25.2,41.7,78.9,13.4,,269.2,8.36,15.39,-0.17,23.6,46.5,92.9,0.072,0.541,7.5
Kirschbaum Spiky Shark 16,1820,62,Slow,Polyester,1.3,1.31,1.8,3.3,3.9,27.32,35.5,32,54.5,81.8,22.8,,197.7,6.46,16.16,0.27,22.9,57.7,82.8,0.072,0.541,7.5
Kirschbaum Spiky Shark 16,1821,51,Medium,Polyester,1.3,1.31,1.8,3.3,3.9,37.35,33.1,30,53.6,91.1,14,,299.5,11.11,13.74,-0.2,24.7,39.9,94.9,0.072,0.541,7.5
Kirschbaum Spiky Shark 16,1822,40,Fast,Polyester,1.3,1.31,1.8,3.3,3.9,16.65,46.5,22.8,28.9,45.4,23.8,,240.6,8.36,15.02,0.24,23.6,46.6,89.5,0.072,0.541,7.5
Kirschbaum Spiky Shark 16,1823,62,Medium,Polyester,1.3,1.31,1.8,3.3,3.9,26.97,42,20.1,26.7,53.6,31,,182.3,6.46,16.14,0.66,23.4,58.6,78.9,0.072,0.541,7.5
Kirschbaum Spiky Shark 16,1824,51,Fast,Polyester,1.3,1.31,1.8,3.3,3.9,17.07,41.3,30,43.9,60.9,24.8,,268,11.11,13.3,0.15,24.5,39.8,93.3,0.072,0.541,7.5
Kirschbaum Spiky Shark 16,1825,62,Fast,Polyester,1.3,1.31,1.8,3.3,3.9,36.89,38.8,18.2,24.5,61.3,32.7,,216,8.36,15.04,0.64,24,47.4,85.6,0.072,0.541,7.5
Kirschbaum Spiky Shark 17,1826,51,Fast,Polyester,1.25,1.3,2.4,4.5,6.1,23.68,43.3,20.9,26.9,50.5,29.2,,153.2,8.16,19.8,0.64,28.7,72.1,75,0.072,0.533,7.4
Kirschbaum Spiky Shark 17,1827,62,Fast,Polyester,1.25,1.3,2.4,4.5,6.1,11.73,44.5,32,40.8,52.5,24.8,,270.3,11.07,12.92,0.27,24.3,39.3,93.5,0.072,0.533,7.4
Kirschbaum Spiky Shark 17,1828,40,Slow,Polyester,1.25,1.3,2.4,4.5,6.1,37.4,38.5,18.1,23.8,61.3,31.7,,197.7,10.65,15.77,0.71,27.1,53.5,83.5,0.072,0.533,7.4
Kirschbaum Spiky Shark 17,1829,51,Slow,Polyester,1.25,1.3,2.4,4.5,6.1,24.28,38.7,28,42.1,66.4,33.9,,238.3,11.07,12.99,0.59,24.7,39.9,87.6,0.072,0.533,7.4
Kirschbaum Spiky Shark 17,1830,40,Medium,Polyester,1.25,1.3,2.4,4.5,6.1,11.73,41.8,37,51.4,63.3,12.1,,203.5,8.16,20.17,0.16,28.4,71.8,87.4,0.072,0.533,7.4
Kirschbaum Spiky Shark 17,1831,62,Slow,Polyester,1.25,1.3,2.4,4.5,6.1,37.75,34.9,25,41.7,79.4,13.2,,249.7,10.65,16.39,-0.2,26.9,52.9,93.7,0.072,0.533,7.4
Kirschbaum Spiky Shark 17,1832,51,Medium,Polyester,1.25,1.3,2.4,4.5,6.1,24.3,36.4,32.9,52.7,77.2,21,,162.3,8.16,19.8,0.59,28.4,71.9,78.9,0.072,0.533,7.4
Kirschbaum Spiky Shark 17,1833,40,Fast,Polyester,1.25,1.3,2.4,4.5,6.1,37.68,33,30,52.9,90.4,13.8,,297.8,11.07,13.27,-0.2,24.3,39.1,97.4,0.072,0.533,7.4
Kirschbaum Spiky Shark 17,1834,62,Medium,Polyester,1.25,1.3,2.4,4.5,6.1,11.36,49.9,24.1,28.9,40.4,23.2,,218.3,10.65,15.79,0.42,26.9,53,87.6,0.072,0.533,7.4
Kirschbaum Super Smash 16/1.30,1835,40,Medium,Polyester,1.3,1.34,1.5,2.3,3.6,35.61,33,30,58.2,93.7,13.3,,287.5,8.49,17.42,-0.24,25.6,50.6,92.4,0.08,0.424,5.3
Kirschbaum Super Smash 16/1.30,1836,62,Slow,Polyester,1.3,1.34,1.5,2.3,3.6,17.93,45.3,22,29.8,47.8,23.6,,224.6,4.63,16.54,0.33,21.6,54.2,84.3,0.08,0.424,5.3
Kirschbaum Super Smash 16/1.30,1837,51,Medium,Polyester,1.3,1.34,1.5,2.3,3.6,24.81,42.5,20,28.4,53.1,14,,333.2,10.67,16.16,-0.33,26.5,42.9,97.4,0.08,0.424,5.3
Kirschbaum Super Smash 16/1.30,1838,40,Fast,Polyester,1.3,1.34,1.5,2.3,3.6,18.52,40,29,46.5,65,24.6,,240.6,8.49,16.72,0.33,25.6,50.3,87.4,0.08,0.424,5.3
Kirschbaum Super Smash 16/1.30,1839,62,Medium,Polyester,1.3,1.34,1.5,2.3,3.6,34.91,39,18.1,26.9,61.7,31.3,,193.7,4.63,16.54,0.33,21.6,54.2,76.4,0.08,0.424,5.3
Kirschbaum Super Smash 16/1.30,1840,51,Fast,Polyester,1.3,1.34,1.5,2.3,3.6,25.51,37.7,27.7,45.4,71,26.2,,281.8,10.67,15.53,0.15,26.5,42.7,90.6,0.08,0.424,5.3
Kirschbaum Super Smash 16/1.30,1841,62,Fast,Polyester,1.3,1.34,1.5,2.3,3.6,18.52,37.8,34,55.1,73.6,32.6,,221.7,8.49,16.72,0.48,25.6,50.7,80.8,0.08,0.424,5.3
Kirschbaum Super Smash 16/1.30,1842,40,Slow,Polyester,1.3,1.34,1.5,2.3,3.6,35.54,34.8,25.7,45.9,81.4,35.2,,262.9,10.67,15.46,0.55,26.7,43.2,87,0.08,0.424,5.3
Kirschbaum Super Smash 16/1.30,1843,51,Slow,Polyester,1.3,1.34,1.5,2.3,3.6,25.51,35.8,32,56,81.4,13.1,,251.5,4.63,17.13,-0.15,21.6,54.4,90.6,0.08,0.424,5.3
Kirschbaum Super Smash 17 (1.25),1844,40,Medium,Polyester,1.25,1.25,1.8,2.7,4.8,37.9,32.5,29.2,54,91.9,13.2,,271.5,8.07,16.45,-0.35,24.3,47.7,95.1,0.08,0.453,5.7
Kirschbaum Super Smash 17 (1.25),1845,62,Slow,Polyester,1.25,1.25,1.8,2.7,4.8,18.85,44.3,21.8,28.4,47.2,21.9,,220.6,5.36,15.17,0.42,20.9,52.8,84.6,0.08,0.453,5.7
Kirschbaum Super Smash 17 (1.25),1846,51,Medium,Polyester,1.25,1.25,1.8,2.7,4.8,26.2,41.5,20,26.7,52.9,14,,311.5,9.5,15.09,-0.38,24.3,39.2,95.6,0.08,0.453,5.7
Kirschbaum Super Smash 17 (1.25),1847,40,Fast,Polyester,1.25,1.25,1.8,2.7,4.8,19.16,39.8,28.2,43.2,62.2,23.3,,234.3,8.07,15.77,0.27,24,47.5,88.4,0.08,0.453,5.7
Kirschbaum Super Smash 17 (1.25),1848,62,Medium,Polyester,1.25,1.25,1.8,2.7,4.8,37.15,37.9,18,24.9,62,30.7,,189.7,5.36,15.23,0.38,20.9,52.8,80.1,0.08,0.453,5.7
Kirschbaum Super Smash 17 (1.25),1849,51,Fast,Polyester,1.25,1.25,1.8,2.7,4.8,26.88,37.3,27,42.1,69,24.5,,285.8,9.5,14.34,0.15,24,38.9,92.7,0.08,0.453,5.7
Kirschbaum Super Smash 17 (1.25),1850,62,Fast,Polyester,1.25,1.25,1.8,2.7,4.8,19.1,37.6,33.9,53.4,72.5,31.9,,210.9,8.07,15.79,0.51,24.5,48,83.2,0.08,0.453,5.7
Kirschbaum Super Smash 17 (1.25),1851,40,Slow,Polyester,1.25,1.25,1.8,2.7,4.8,37.9,34.3,24.5,42.1,80,33.6,,256.6,9.5,14.34,0.55,24.5,39.5,87.6,0.08,0.453,5.7
Kirschbaum Super Smash 17 (1.25),1852,51,Slow,Polyester,1.25,1.25,1.8,2.7,4.8,26.86,35.3,31.9,52.9,79.8,12.9,,241.7,5.36,15.48,-0.05,20.7,52.4,92.4,0.08,0.453,5.7
Kirschbaum Super Smash Spiky 1.20,1853,40,Medium,Polyester,1.2,1.2,2.4,3.9,5.5,24.67,36.3,32.4,52.9,77.6,12.5,,205.2,7.67,18.48,-0.06,26,65.7,89.7,0.095,0.48,5.1
Kirschbaum Super Smash Spiky 1.20,1854,62,Slow,Polyester,1.2,1.2,2.4,3.9,5.5,35.7,33.4,30,53.6,89.3,13.1,,272.6,9.88,16.43,-0.11,26.2,51.7,92.9,0.095,0.48,5.1
Kirschbaum Super Smash Spiky 1.20,1855,51,Medium,Polyester,1.2,1.2,2.4,3.9,5.5,13.54,48.1,23.8,28.7,42.1,21.1,,182.9,7.67,18,0.37,26,65.6,81.7,0.095,0.48,5.1
Kirschbaum Super Smash Spiky 1.20,1856,40,Fast,Polyester,1.2,1.2,2.4,3.9,5.5,24.41,42.7,20.2,27.3,51.8,13.7,,298.3,10.54,16.1,-0.27,26.5,42.7,96.4,0.095,0.48,5.1
Kirschbaum Super Smash Spiky 1.20,1857,62,Medium,Polyester,1.2,1.2,2.4,3.9,5.5,14.02,43,30.4,41.5,55.6,23.4,,218.9,9.88,16.17,0.3,26.2,52,89.3,0.095,0.48,5.1
Kirschbaum Super Smash Spiky 1.20,1858,51,Fast,Polyester,1.2,1.2,2.4,3.9,5.5,35.1,39.1,18.3,24.7,59.8,29.9,,164.6,7.67,18.02,0.62,26.2,66.3,76.6,0.095,0.48,5.1
Kirschbaum Super Smash Spiky 1.20,1859,62,Fast,Polyester,1.2,1.2,2.4,3.9,5.5,24.67,38.5,28,42.1,66.8,24.9,,254.9,10.54,15.52,0.18,26.2,42.5,91,0.095,0.48,5.1
Kirschbaum Super Smash Spiky 1.20,1860,40,Slow,Polyester,1.2,1.2,2.4,3.9,5.5,14,40.5,36,52.5,66.4,31.5,,205.2,9.88,16.17,0.66,26.7,52.7,83.7,0.095,0.48,5.1
Kirschbaum Super Smash Spiky 1.20,1861,51,Slow,Polyester,1.2,1.2,2.4,3.9,5.5,35.68,35.3,25.8,41.7,77.4,33.5,,241.2,10.54,15.5,0.55,26.7,43.1,89.1,0.095,0.48,5.1
Kirschbaum Super Smash Spiky 16/1.30,1862,62,Fast,Polyester,1.3,1.32,1.5,2.4,4.2,14.75,41.5,30,46.3,61.1,31.1,,185.7,6.73,18.19,0.53,25.4,64.1,76.6,0.09,0.446,5
Kirschbaum Super Smash Spiky 16/1.30,1863,40,Slow,Polyester,1.3,1.32,1.5,2.4,4.2,35.06,39,18.1,26.5,61.5,26.1,,283.5,11.11,14.95,0.27,26.2,42.6,91.6,0.09,0.446,5
Kirschbaum Super Smash Spiky 16/1.30,1864,51,Slow,Polyester,1.3,1.32,1.5,2.4,4.2,23.57,38.3,28,45.9,69.2,32.2,,216.6,10.1,17.05,0.53,27.8,54.6,80.6,0.09,0.446,5
Kirschbaum Super Smash Spiky 16/1.30,1865,40,Medium,Polyester,1.3,1.32,1.5,2.4,4.2,14.77,39.2,35,56.2,71,35.2,,262.3,11.11,14.93,0.53,26.7,43,87,0.09,0.446,5
Kirschbaum Super Smash Spiky 16/1.30,1866,62,Slow,Polyester,1.3,1.32,1.5,2.4,4.2,35.68,34.7,25.6,45.9,81.4,12.8,,240.6,6.73,18.61,0.06,25.4,64,90.4,0.09,0.446,5
Kirschbaum Super Smash Spiky 16/1.30,1867,51,Medium,Polyester,1.3,1.32,1.5,2.4,4.2,23.57,36.1,32.4,56,79.6,13,,281.8,10.1,17.69,-0.24,27.6,54.3,93.9,0.09,0.446,5
Kirschbaum Super Smash Spiky 16/1.30,1868,40,Fast,Polyester,1.3,1.32,1.5,2.4,4.2,35.7,32.9,30,58.2,93.7,22.9,,208.6,6.73,18.21,0.4,25.4,63.8,82.6,0.09,0.446,5
Kirschbaum Super Smash Spiky 16/1.30,1869,62,Medium,Polyester,1.3,1.32,1.5,2.4,4.2,14.35,47.1,22.8,30.6,45.2,13.9,,328.6,11.11,15.57,-0.35,26.2,42.6,95.6,0.09,0.446,5
Kirschbaum Super Smash Spiky 16/1.30,1870,51,Fast,Polyester,1.3,1.32,1.5,2.4,4.2,22.93,43.2,20.2,28.4,51.4,24.3,,237.2,10.1,17.05,0.31,27.3,54.1,86.7,0.09,0.446,5
Kirschbaum Super Smash Spiky 17 (1.25),1871,62,Fast,Polyester,1.25,1.29,1.5,3,4.5,15.59,41,29.8,44.1,59.5,29.8,,189.7,6.35,17.75,0.51,24.7,62,78.7,0.074,0.386,5.2
Kirschbaum Super Smash Spiky 17 (1.25),1872,40,Slow,Polyester,1.25,1.29,1.5,3,4.5,36.34,38,18,25.4,61.7,24.4,,286.3,10.65,14.11,0.18,24.9,40.4,92.5,0.074,0.386,5.2
Kirschbaum Super Smash Spiky 17 (1.25),1873,51,Slow,Polyester,1.25,1.29,1.5,3,4.5,25.4,37.5,27,43.4,69,31.8,,214.3,9.26,16.04,0.55,25.8,51,82.8,0.074,0.386,5.2
Kirschbaum Super Smash Spiky 17 (1.25),1874,40,Medium,Polyester,1.25,1.29,1.5,3,4.5,15.59,38.8,34.1,54.2,69.9,33.9,,253.2,10.65,14.13,0.56,25.4,41,88.4,0.074,0.386,5.2
Kirschbaum Super Smash Spiky 17 (1.25),1875,62,Slow,Polyester,1.25,1.29,1.5,3,4.5,36.98,34.4,24.6,42.6,79.4,12.4,,248.6,6.35,18.52,-0.35,24.5,61.8,90.4,0.074,0.386,5.2
Kirschbaum Super Smash Spiky 17 (1.25),1876,51,Medium,Polyester,1.25,1.29,1.5,3,4.5,25.42,35.5,32,54,79.4,12.9,,277.7,9.26,17.09,-0.63,25.8,50.7,93.5,0.074,0.386,5.2
Kirschbaum Super Smash Spiky 17 (1.25),1877,40,Fast,Polyester,1.25,1.29,1.5,3,4.5,36.96,32.5,29.6,54.7,91.5,22.2,,201.2,6.35,17.75,0.33,24.5,61.6,83.2,0.074,0.386,5.2
Kirschbaum Super Smash Spiky 17 (1.25),1878,62,Medium,Polyester,1.25,1.29,1.5,3,4.5,14.82,46.2,22.1,30,44.8,13.9,,318.3,10.65,14.75,-0.35,25.1,40.6,98.2,0.074,0.386,5.2
Kirschbaum Super Smash Spiky 17 (1.25),1879,51,Fast,Polyester,1.25,1.29,1.5,3,4.5,24.37,42,20,27.3,51.8,23.3,,242.3,9.26,16.06,0.4,25.8,50.7,88.4,0.074,0.386,5.2
Kirschbaum Touch Multifibre 16,1880,62,Slow,Nylon,1.3,1.31,NA,NA,10.6,48.62,32.8,30,40.8,89.5,12.7,,161.7,6.88,4.33,-0.09,11,21.9,97.6,0.114,0.468,4.1
Kirschbaum Touch Multifibre 16,1881,51,Medium,Nylon,1.3,1.31,NA,NA,10.6,29.35,45.2,21,15,44.3,21.8,,136.6,6.09,4.27,0.11,10.6,26.4,92.7,0.114,0.468,4.1
Kirschbaum Touch Multifibre 16,1882,40,Fast,Nylon,1.3,1.31,NA,NA,10.6,39.51,40.7,18.9,14.1,53.8,13.4,,189.2,8.27,4.14,0.03,12.3,20.1,99.8,0.114,0.468,4.1
Kirschbaum Touch Multifibre 16,1883,62,Medium,Nylon,1.3,1.31,NA,NA,10.6,29.33,40.5,29.6,29.5,58.9,23.2,,165.2,6.88,4.52,0.07,11.5,22.6,94.7,0.114,0.468,4.1
Kirschbaum Touch Multifibre 16,1884,51,Fast,Nylon,1.3,1.31,NA,NA,10.6,49.33,39.6,17,13.5,62.8,30.2,,133.2,6.09,4.49,0.18,10.8,27.1,89.1,0.114,0.468,4.1
Kirschbaum Touch Multifibre 16,1885,62,Fast,Nylon,1.3,1.31,NA,NA,10.6,39.32,37.1,26.9,29.5,68.8,24.2,,185.2,8.27,4.52,0.11,13,20.9,95.6,0.114,0.468,4.1
Kirschbaum Touch Multifibre 16,1886,40,Slow,Nylon,1.3,1.31,NA,NA,10.6,29.11,38.1,34.9,39.9,69,31.9,,161.7,6.88,4.72,0.2,11.9,23.3,97.2,0.114,0.468,4.1
Kirschbaum Touch Multifibre 16,1887,51,Slow,Nylon,1.3,1.31,NA,NA,10.6,48.95,34.7,25,28.4,77.4,33.6,,184.6,8.27,4.85,0.2,13.2,21.6,93.1,0.114,0.468,4.1
Kirschbaum Touch Multifibre 16,1888,40,Medium,Nylon,1.3,1.31,NA,NA,10.6,39.12,35,32,40.8,79.8,11.6,,137.7,6.09,4.25,-0.06,10.4,25.9,97,0.114,0.468,4.1
