Repository: rdowd003/String-Recommender

Tennis String Recommender

Data obtained from Tennis Warehouse University - String Performance Database
(http://twu.tennis-warehouse.com/learning_center/reporter2.php)


***************************** Original Dataset ****************************

Original Column Name	Formatted Name	Units (if app.)
String	string	N/A
none	string_code	0-4752
Ref. Ten. (lbs)	ref_t	lbs
Swing Speed	swing_speed	fast/med/slow
Material	material	N/A
Gauge Nominal (mm)	gauge_nom	mm
Gauge Acutal (mm)	gauce_ac	mm
Stretch at 40 lbs (%)	stretch_40	lbs (%)
Stretch at 51 lbs (%)	stretch_51	lbs (%)
Stretch at 62 lbs (%)	stretch_62	lbs (%)
Actual Pre-impact Tension (lbs)	pre_t	lbs
Dwell Time (ms)	dwell	ms

File: tennis_strings.csv (part 8 of 18)
string,string_code,ref_t,swing_speed,material,gauge_nom,gauce_ac,stretch_40,stretch_51,stretch_62,pre_t,dwell,deflec,change_t,peak_t,peak_trans_force,avg_trans_force,stiffness,static_loss,stabiliz,impact_loss,total_loss,tension_loss,energy_return,sts_cof,stb_cof,spin_pot
Kirschbaum Touch Multifibre 17 (1.25),1889,62,Fast,Nylon,1.25,1.28,7.3,8.5,9.7,40.02,36.6,26,28.2,68.4,31.2,,165.7,6.02,4.83,0.22,11,21.8,92.5,0.117,0.411,3.5
Kirschbaum Touch Multifibre 17 (1.25),1890,40,Slow,Nylon,1.25,1.28,7.3,8.5,9.7,30.14,37.3,34,39,69.2,32.7,,190.3,7.45,4.83,0.31,12.6,20.4,94.9,0.117,0.411,3.5
Kirschbaum Touch Multifibre 17 (1.25),1891,51,Slow,Nylon,1.25,1.28,7.3,8.5,9.7,49.63,34.1,24,28.4,78.1,11.8,,142.9,5.51,3.95,-0.11,9.3,23.6,96.6,0.117,0.411,3.5
Kirschbaum Touch Multifibre 17 (1.25),1892,40,Medium,Nylon,1.25,1.28,7.3,8.5,9.7,39.87,34.5,31.3,39.9,79.8,12.4,,174.3,6.02,4.44,-0.05,10.4,20.5,95.3,0.117,0.411,3.5
Kirschbaum Touch Multifibre 17 (1.25),1893,62,Slow,Nylon,1.25,1.28,7.3,8.5,9.7,49.46,32.3,29.2,39.9,89.5,20.9,,148,5.51,3.95,0.02,9.5,23.9,92.2,0.117,0.411,3.5
Kirschbaum Touch Multifibre 17 (1.25),1894,51,Medium,Nylon,1.25,1.28,7.3,8.5,9.7,30.23,44.1,20.8,15.2,45.4,13.5,,191.5,7.45,4.46,-0.16,11.7,19,96,0.117,0.411,3.5
Kirschbaum Touch Multifibre 17 (1.25),1895,40,Fast,Nylon,1.25,1.28,7.3,8.5,9.7,40.26,40,18.2,14.1,54.5,22.2,,170.3,6.02,4.68,0.04,10.8,21.2,92.7,0.117,0.411,3.5
Kirschbaum Touch Multifibre 17 (1.25),1896,62,Medium,Nylon,1.25,1.28,7.3,8.5,9.7,30.23,39.8,28.2,29.1,59.3,29.4,,137.2,5.51,4.04,0.17,9.7,24.5,89.5,0.117,0.411,3.5
Kirschbaum Touch Multifibre 17 (1.25),1897,51,Fast,Nylon,1.25,1.28,7.3,8.5,9.7,49.83,36.7,17,13.7,63.5,23.4,,200,7.45,4.66,-0.03,12.1,19.6,96,0.117,0.411,3.5
Kirschbaum Touch Turbo 1.30,1898,62,Fast,Polyester,1.3,1.3,1.4,2.4,3.3,28.22,36.8,26.3,44.5,72.8,32.8,,218.3,7.65,14.93,0.58,23.2,45.7,82.8,0.085,0.45,5.3
Kirschbaum Touch Turbo 1.30,1899,40,Slow,Polyester,1.3,1.3,1.4,2.4,3.3,18.99,37.6,34,55.3,74.5,34,,247.5,10.39,15.5,0.57,26.5,42.9,85.7,0.085,0.45,5.3
Kirschbaum Touch Turbo 1.30,1900,51,Slow,Polyester,1.3,1.3,1.4,2.4,3.3,35.83,34.7,25.2,44.1,79.8,12.9,,248.6,6.28,14.91,-0.2,20.9,52.9,91.4,0.085,0.45,5.3
Kirschbaum Touch Turbo 1.30,1901,40,Medium,Polyester,1.3,1.3,1.4,2.4,3.3,28.14,35,31.8,54.5,82.5,13.5,,289.8,7.65,15.11,-0.07,22.7,44.7,95.8,0.085,0.45,5.3
Kirschbaum Touch Turbo 1.30,1902,62,Slow,Polyester,1.3,1.3,1.4,2.4,3.3,35.85,33,30,54.7,90.6,23.3,,218.3,6.28,14.4,0.42,21.2,53.2,85,0.085,0.45,5.3
Kirschbaum Touch Turbo 1.30,1903,51,Medium,Polyester,1.3,1.3,1.4,2.4,3.3,18.5,44.8,21.8,29.1,47.4,13.7,,320,10.39,16.16,-0.42,26.2,42.3,94.1,0.085,0.45,5.3
Kirschbaum Touch Turbo 1.30,1904,40,Fast,Polyester,1.3,1.3,1.4,2.4,3.3,27.96,40.9,19.6,27.3,55.3,24,,261.7,7.65,14.85,0.3,22.7,45,89.1,0.085,0.45,5.3
Kirschbaum Touch Turbo 1.30,1905,62,Medium,Polyester,1.3,1.3,1.4,2.4,3.3,19.01,39.8,29,45.2,64.2,31.6,,194.9,6.28,14.42,0.47,21.2,53.3,79.4,0.085,0.45,5.3
Kirschbaum Touch Turbo 1.30,1906,51,Fast,Polyester,1.3,1.3,1.4,2.4,3.3,35.19,38.5,18,25.6,60.6,25.2,,281.2,10.39,15.52,0.22,26.2,42.3,92.5,0.085,0.45,5.3
Kirschbaum Touch Turbo 16L (1.275),1907,40,Slow,Polyester,1.275,1.26,1.8,3,3.9,17.82,38.9,34.3,49.8,67.7,32,,222.9,11.03,16.31,0.62,28,45.3,86.9,0.075,0.403,5.4
Kirschbaum Touch Turbo 16L (1.275),1908,51,Slow,Polyester,1.275,1.26,1.8,3,3.9,34.38,35.5,25.6,39.9,74.3,12.2,,224.6,5.95,16.36,-0.19,22.1,55.7,92.9,0.075,0.403,5.4
Kirschbaum Touch Turbo 16L (1.275),1909,40,Medium,Polyester,1.275,1.26,1.8,3,3.9,26.7,35.9,32,49.4,76.1,13.5,,235.5,8,16.79,-0.42,24.5,48,96.4,0.075,0.403,5.4
Kirschbaum Touch Turbo 16L (1.275),1910,62,Slow,Polyester,1.275,1.26,1.8,3,3.9,34.4,33.8,30.3,50.3,84.7,21.6,,186.9,5.95,15.81,0.38,22.1,55.8,84.6,0.075,0.403,5.4
Kirschbaum Touch Turbo 16L (1.275),1911,51,Medium,Polyester,1.275,1.26,1.8,3,3.9,17.38,45.9,22,26.9,44.1,13.8,,276,11.03,17.11,-0.51,27.6,44.7,96,0.075,0.403,5.4
Kirschbaum Touch Turbo 16L (1.275),1912,40,Fast,Polyester,1.275,1.26,1.8,3,3.9,25.93,43.1,21,25.6,51.4,22.6,,222.3,8,15.95,0.27,24.3,47.7,87.6,0.075,0.403,5.4
Kirschbaum Touch Turbo 16L (1.275),1913,62,Medium,Polyester,1.275,1.26,1.8,3,3.9,17.93,41,29.6,40.4,58.4,29,,172,5.95,15.92,0.4,22.3,56.1,79.6,0.075,0.403,5.4
Kirschbaum Touch Turbo 16L (1.275),1914,51,Fast,Polyester,1.275,1.26,1.8,3,3.9,33.6,39.3,19,24.5,58,23.8,,248,11.03,16.33,0.18,27.6,44.6,91.8,0.075,0.403,5.4
Kirschbaum Touch Turbo 16L (1.275),1915,62,Fast,Polyester,1.275,1.26,1.8,3,3.9,26.77,37.8,27.1,40.1,66.8,30.5,,196,8,16.02,0.59,24.7,48.5,84.5,0.075,0.403,5.4
Kirschbaum Touch Turbo 17 (1.25),1916,40,Fast,Polyester,1.25,1.34,1.5,2.7,2.4,17.95,44.8,22,28.7,46.5,22.2,,208.6,5.73,15.66,0.33,21.8,54.7,84.5,0.084,0.44,5.2
Kirschbaum Touch Turbo 17 (1.25),1917,62,Medium,Polyester,1.25,1.34,1.5,2.7,2.4,27.54,41.3,20,26,53.6,13.5,,297.8,9.83,15.86,-0.4,25.4,41,95.1,0.084,0.44,5.2
Kirschbaum Touch Turbo 17 (1.25),1918,51,Fast,Polyester,1.25,1.34,1.5,2.7,2.4,18.3,40.2,29,43,61.3,23.2,,236,7.74,14.69,0.37,22.7,45,88.9,0.084,0.44,5.2
Kirschbaum Touch Turbo 17 (1.25),1919,62,Fast,Polyester,1.25,1.34,1.5,2.7,2.4,36.05,38.5,18,23.8,59.8,22.2,,208.6,5.73,15.7,-0.04,21.4,53.9,84.8,0.084,0.44,5.2
Kirschbaum Touch Turbo 17 (1.25),1920,40,Slow,Polyester,1.25,1.34,1.5,2.7,2.4,28.29,37,26.6,41.2,69.5,24.2,,264.6,9.83,15.22,0.18,25.1,40.9,91.2,0.084,0.44,5.2
Kirschbaum Touch Turbo 17 (1.25),1921,51,Slow,Polyester,1.25,1.34,1.5,2.7,2.4,18.26,40.2,29,43.2,61.3,31.6,,203.5,7.74,14.71,0.51,22.9,45.3,84.3,0.084,0.44,5.2
Kirschbaum Touch Turbo 17 (1.25),1922,40,Medium,Polyester,1.25,1.34,1.5,2.7,2.4,36.69,34.8,25,40.8,77.4,32.8,,230.9,9.83,15.26,0.55,25.6,41.5,85.6,0.084,0.44,5.2
Kirschbaum Touch Turbo 17 (1.25),1923,62,Slow,Polyester,1.25,1.34,1.5,2.7,2.4,28.27,35.2,31.9,50.9,79.2,12.8,,240.6,5.73,16.01,-0.11,21.6,54.5,91.8,0.084,0.44,5.2
Kirschbaum Touch Turbo 17 (1.25),1924,51,Medium,Polyester,1.25,1.34,1.5,2.7,2.4,36.65,33.1,30,50.9,87.5,13.4,,264.6,7.74,15.44,-0.46,22.7,44.8,93.7,0.084,0.44,5.2
Klip Armour Pro 16/1.30,1925,40,Fast,Gut,1.3,1.3,3.9,5.6,7,43.31,40.1,18,9.3,52.7,21.2,,112,5.6,2.25,0.14,7.9,15.7,97.2,0.194,0.279,1.4
Klip Armour Pro 16/1.30,1926,62,Medium,Gut,1.3,1.3,3.9,5.6,7,32.1,40.7,29.3,23.2,55.3,27.8,,102.3,4.78,3,0.16,7.9,20,93.7,0.194,0.279,1.4
Klip Armour Pro 16/1.30,1927,51,Fast,Gut,1.3,1.3,3.9,5.6,7,54.79,37.1,17,7.5,62.4,22.2,,106.3,5.56,1.63,0.13,7.3,11.9,96.6,0.194,0.279,1.4
Klip Armour Pro 16/1.30,1928,62,Fast,Gut,1.3,1.3,3.9,5.6,7,42.87,37.6,27,20.1,62.8,28.3,,109.2,5.6,2.5,0.2,8.4,16.3,95.8,0.194,0.279,1.4
Klip Armour Pro 16/1.30,1929,40,Slow,Gut,1.3,1.3,3.9,5.6,7,31.91,38.5,35.3,31.3,63.1,29.2,,105.2,5.56,1.89,0.11,7.5,12.3,96.6,0.194,0.279,1.4
Klip Armour Pro 16/1.30,1930,51,Slow,Gut,1.3,1.3,3.9,5.6,7,54.55,35.2,25,16.3,71,11.1,,113.7,4.78,2.63,0.02,7.5,18.7,98.4,0.194,0.279,1.4
Klip Armour Pro 16/1.30,1931,40,Medium,Gut,1.3,1.3,3.9,5.6,7,42.62,35.8,32.2,27.8,70.3,11.9,,116.6,5.6,1.81,0.27,7.7,15.1,98.4,0.194,0.279,1.4
Klip Armour Pro 16/1.30,1932,62,Slow,Gut,1.3,1.3,3.9,5.6,7,54.29,33.7,30.1,23.4,77.6,20.3,,109.7,4.78,2.81,0.08,7.7,19.3,95.6,0.194,0.279,1.4
Klip Armour Pro 16/1.30,1933,51,Medium,Gut,1.3,1.3,3.9,5.6,7,32.28,44.5,20.2,11.5,43.7,13.3,,106.3,5.56,1.39,0.04,7.1,11.3,98.2,0.194,0.279,1.4
Klip Excellerator 16/1.30,1934,40,Fast,Nylon,1.3,1.32,7.3,8.8,9.7,30.45,44.7,20.8,15.2,45.6,13.6,,182.3,7.28,3.22,0.02,10.6,17,96.4,0.121,0.322,2.7
Klip Excellerator 16/1.30,1935,62,Medium,Nylon,1.3,1.32,7.3,8.8,9.7,41.15,40.2,18.2,13.9,55.1,22.8,,172,5.98,3.82,0.08,9.9,19.5,95.5,0.121,0.322,2.7
Klip Excellerator 16/1.30,1936,51,Fast,Nylon,1.3,1.32,7.3,8.8,9.7,30.36,40.2,29.2,29.3,59.5,29.9,,137.2,5.49,3.95,0.15,9.7,24.2,90.2,0.121,0.322,2.7
Klip Excellerator 16/1.30,1937,62,Fast,Nylon,1.3,1.32,7.3,8.8,9.7,51.24,36.9,17,13,64.2,24.2,,192.6,7.28,3.52,0.09,10.8,17.6,96,0.121,0.322,2.7
Klip Excellerator 16/1.30,1938,40,Slow,Nylon,1.3,1.32,7.3,8.8,9.7,40.92,36.7,26.2,28.9,69.9,32.5,,160.6,5.98,4.04,0.17,10.1,20.1,91.6,0.121,0.322,2.7
Klip Excellerator 16/1.30,1939,51,Slow,Nylon,1.3,1.32,7.3,8.8,9.7,30.25,37.7,34.2,39.7,69.9,34.2,,182.9,7.28,3.79,0.18,11.2,18.2,92.9,0.121,0.322,2.7
Klip Excellerator 16/1.30,1940,40,Medium,Nylon,1.3,1.32,7.3,8.8,9.7,50.94,34.4,24.4,28.4,79.4,11.9,,142.9,5.49,3.75,0,9.3,23.3,97,0.121,0.322,2.7
Klip Excellerator 16/1.30,1941,62,Slow,Nylon,1.3,1.32,7.3,8.8,9.7,40.7,34.7,32,40.6,81.1,12.5,,170.9,5.98,3.59,0.03,9.7,18.9,95.8,0.121,0.322,2.7
Klip Excellerator 16/1.30,1942,51,Medium,Nylon,1.3,1.32,7.3,8.8,9.7,50.67,32.5,30,40.6,91.1,21.8,,140,5.49,3.84,0.06,9.5,23.7,93.9,0.121,0.322,2.7
Klip Hardcore 16/1.30,1943,51,Medium,Polyester,1.3,1.3,1.5,2.7,4.2,18.19,46.3,22,28.2,46.5,23.2,,194.3,5.4,15.59,0.29,21.2,53.6,85.9,0.092,0.432,4.7
Klip Hardcore 16/1.30,1944,40,Fast,Polyester,1.3,1.3,1.5,2.7,4.2,25.14,43.2,20.2,26.2,51.4,13.8,,282.9,11.33,17.75,-0.39,28.7,46.5,96.8,0.092,0.432,4.7
Klip Hardcore 16/1.30,1945,62,Medium,Polyester,1.3,1.3,1.5,2.7,4.2,18.7,41,30,43,61.7,23.9,,219.5,8.03,16.76,0.15,24.9,49.2,86.5,0.092,0.432,4.7
Klip Hardcore 16/1.30,1946,51,Fast,Polyester,1.3,1.3,1.5,2.7,4.2,32.66,40.5,19.1,25.4,58,30.7,,172.6,5.4,15.57,0.42,21.4,53.9,79.4,0.092,0.432,4.7
Klip Hardcore 16/1.30,1947,62,Fast,Polyester,1.3,1.3,1.5,2.7,4.2,25.93,38.5,28,42.3,68.4,24.7,,253.7,11.33,17.05,0.13,28.4,46.2,90.1,0.092,0.432,4.7
Klip Hardcore 16/1.30,1948,40,Slow,Polyester,1.3,1.3,1.5,2.7,4.2,18.72,38.8,34.9,51.6,70.3,32,,193.2,8.03,16.72,0.5,25.1,49.8,83.2,0.092,0.432,4.7
Klip Hardcore 16/1.30,1949,51,Slow,Polyester,1.3,1.3,1.5,2.7,4.2,33.36,36.1,26.1,42.3,75.9,33.5,,218.3,11.33,17,0.56,28.9,46.8,87,0.092,0.432,4.7
Klip Hardcore 16/1.30,1950,40,Medium,Polyester,1.3,1.3,1.5,2.7,4.2,25.97,36.6,33,51.6,77.6,12.8,,236.6,5.4,16.1,-0.24,21.2,53.6,91.2,0.092,0.432,4.7
Klip Hardcore 16/1.30,1951,62,Slow,Polyester,1.3,1.3,1.5,2.7,4.2,33.41,34.3,31.2,52.3,85.8,13,,260,8.03,17.55,-0.33,25.1,49.8,91.8,0.092,0.432,4.7
Klip K-Boom 16/1.30,1952,51,Slow,Polyester,1.3,1.31,1.4,2.4,2.9,33.91,33.6,31,56.2,90,12.8,,289.2,5.95,12.13,-0.24,17.9,44.9,92.5,0.093,0.38,4.1
Klip K-Boom 16/1.30,1953,40,Medium,Polyester,1.3,1.31,1.4,2.4,2.9,43.02,32,29.1,54.5,97.7,13.9,,291.5,6.55,10.79,-0.31,17,33.6,95.1,0.093,0.38,4.1
Klip K-Boom 16/1.30,1954,62,Slow,Polyester,1.3,1.31,1.4,2.4,2.9,21.61,43.2,20.2,29.1,50.7,24.3,,246.9,5.95,11.69,0.24,17.9,45.1,86.7,0.093,0.38,4.1
Klip K-Boom 16/1.30,1955,51,Medium,Polyester,1.3,1.31,1.4,2.4,2.9,33.38,39.6,18.8,25.4,58.9,14.2,,330.3,7.89,11.32,-0.29,19,30.6,97.2,0.093,0.38,4.1
Klip K-Boom 16/1.30,1956,40,Fast,Polyester,1.3,1.31,1.4,2.4,2.9,22.05,37.9,28,47.6,69.7,25.5,,261.7,6.55,10.26,0.15,17,33.4,91.4,0.093,0.38,4.1
Klip K-Boom 16/1.30,1957,62,Medium,Polyester,1.3,1.31,1.4,2.4,2.9,42.53,36.8,17.1,23.8,66.4,33,,232.6,5.95,11.67,0.35,17.9,45.3,84.1,0.093,0.38,4.1
Klip K-Boom 16/1.30,1958,51,Fast,Polyester,1.3,1.31,1.4,2.4,2.9,33.91,35.8,26.2,44.1,77.8,26.4,,286.9,7.89,10.79,0.17,18.7,30.5,93.7,0.093,0.38,4.1
Klip K-Boom 16/1.30,1959,62,Fast,Polyester,1.3,1.31,1.4,2.4,2.9,22.07,35.5,32.3,59.8,81.8,34.9,,237.2,6.55,10.26,0.44,17.2,34,87.2,0.093,0.38,4.1
Klip K-Boom 16/1.30,1960,40,Slow,Polyester,1.3,1.31,1.4,2.4,2.9,43.06,33.7,24.6,42.8,85.8,35.5,,262.3,7.89,10.83,0.31,19,30.8,90.4,0.093,0.38,4.1
Klip K-Boom 18 (1.20),1961,51,Fast,Polyester,1.2,1.31,1.5,9.1,2.9,35.1,34.7,32,48.1,83.3,33.3,15.6,190.3,3.37,12.25,0.37,15.9,31.5,87,0.075,0.463,6.2
Klip Kicker 16,1962,51,Medium,Nylon,1.3,1.31,NA,NA,10.6,46.46,33,30,43,89.5,21.8,,138.3,7.7,4.21,0.09,11.9,30.2,91.2,0.097,0.362,3.7
Klip Kicker 16,1963,40,Fast,Nylon,1.3,1.31,NA,NA,10.6,27.85,45.7,21.2,15.7,43.4,13.5,,197.2,9.48,4.98,0,14.6,23.4,99.2,0.097,0.362,3.7
Klip Kicker 16,1964,62,Medium,Nylon,1.3,1.31,NA,NA,10.6,41.63,39.6,18.1,15,56.7,23.6,,186.9,6.75,2.52,0.08,9.3,18.4,95.5,0.097,0.362,3.7
Klip Kicker 16,1965,51,Fast,Nylon,1.3,1.31,NA,NA,10.6,27.78,40.7,29.9,30.4,58.2,29.7,,133.7,7.7,4.38,0.18,12.3,30.9,88,0.097,0.362,3.7
Klip Kicker 16,1966,62,Fast,Nylon,1.3,1.31,NA,NA,10.6,47.28,37.8,17.4,14.8,62,24.3,,199.5,9.48,5.32,0.08,15,24.1,97.2,0.097,0.362,3.7
Klip Kicker 16,1967,40,Slow,Nylon,1.3,1.31,NA,NA,10.6,41.45,36.2,26,31.1,72.5,32.6,,178.9,6.75,2.8,0.16,9.7,19.1,93.3,0.097,0.362,3.7
Klip Kicker 16,1968,51,Slow,Nylon,1.3,1.31,NA,NA,10.6,27.61,38.3,35,40.4,67.9,33.6,,194.3,9.48,5.8,0.29,15.7,25.2,95.5,0.097,0.362,3.7
Klip Kicker 16,1969,40,Medium,Nylon,1.3,1.31,NA,NA,10.6,46.94,34.8,25,30.6,77.6,11.5,,141.7,7.7,4.14,-0.02,11.9,29.8,95.6,0.097,0.362,3.7
Klip Kicker 16,1970,62,Slow,Nylon,1.3,1.31,NA,NA,10.6,41.17,34.2,31.1,42.8,83.8,12.8,,187.5,6.75,2.34,-0.04,9,17.8,96.6,0.097,0.362,3.7
Klip Legend 16 Uncoated,1971,51,Slow,Gut,1.3,1.32,3.9,5.2,7,54.64,35.3,25,16.1,70.6,11.2,,101.2,5.36,2.31,-0.02,7.7,19.3,99.2,0.298,0.37,1.2
Klip Legend 16 Uncoated,1972,40,Medium,Gut,1.3,1.32,3.9,5.2,7,43.22,36,32.9,26.9,70.1,12,,104.6,5.6,1.42,0,7.1,13.8,99.2,0.298,0.37,1.2
Klip Legend 16 Uncoated,1973,62,Slow,Gut,1.3,1.32,3.9,5.2,7,54.35,33.9,30.6,24,78.5,20.5,,101.7,5.36,2.38,0.11,7.9,19.8,95.8,0.298,0.37,1.2
Klip Legend 16 Uncoated,1974,51,Medium,Gut,1.3,1.32,3.9,5.2,7,32.02,44.9,20.9,10.8,43,13.3,,103.4,5.4,1.37,0.04,6.8,11,99,0.298,0.37,1.2
Klip Legend 16 Uncoated,1975,40,Fast,Gut,1.3,1.32,3.9,5.2,7,43.7,40.5,18.3,8.6,52.5,21,,105.2,5.6,1.66,0.11,7.3,14.5,97.8,0.298,0.37,1.2
Klip Legend 16 Uncoated,1976,62,Medium,Gut,1.3,1.32,3.9,5.2,7,31.95,41,30,22.5,54.5,27.7,,97.2,5.36,2.6,0.13,8.2,20.4,93.3,0.298,0.37,1.2
Klip Legend 16 Uncoated,1977,51,Fast,Gut,1.3,1.32,3.9,5.2,7,54.97,37.2,17,7.3,62.4,22.1,,104,5.4,1.7,0.15,7.3,11.8,98.6,0.298,0.37,1.2
Klip Legend 16 Uncoated,1978,62,Fast,Gut,1.3,1.32,3.9,5.2,7,43.46,37.9,27,19,62.4,28.8,,101.2,5.6,1.9,0.11,7.7,15,95.8,0.298,0.37,1.2
Klip Legend 16 Uncoated,1979,40,Slow,Gut,1.3,1.32,3.9,5.2,7,31.73,38.8,35.7,30.2,62,30,,104.6,5.4,1.99,0.17,7.5,12.3,95.6,0.298,0.37,1.2
Klip Legend 17 (1.25),1980,51,Fast,Gut,1.25,1.32,7,8.5,7,44.54,36.3,33.3,24.5,69,28.8,15.7,89.7,4.5,1.68,0.07,6.2,12.3,95.5,0.207,0.412,2
Klip Scorcher 16/1.30,1981,40,Slow,Nylon,1.3,1.29,8.2,9.4,11.2,28.89,38.3,35,40.4,69.2,34.4,,193.7,7.5,5.47,0.22,13.2,21.4,92.9,0.122,0.392,3.2
Klip Scorcher 16/1.30,1982,51,Slow,Nylon,1.3,1.29,8.2,9.4,11.2,49.08,34.6,25,30,78.9,11.8,,131.4,6.5,4.04,0.02,10.6,26.6,96.2,0.122,0.392,3.2
Klip Scorcher 16/1.30,1983,40,Medium,Nylon,1.3,1.29,8.2,9.4,11.2,38.43,35.1,32,42.1,80.7,12.9,,169.7,7.17,4.39,0,11.5,22.8,96.8,0.122,0.392,3.2
Klip Scorcher 16/1.30,1984,62,Slow,Nylon,1.3,1.29,8.2,9.4,11.2,48.77,32.7,30,43,91.7,22.2,,137.7,6.5,4.15,0.09,10.8,27.1,93.1,0.122,0.392,3.2
Klip Scorcher 16/1.30,1985,51,Medium,Nylon,1.3,1.29,8.2,9.4,11.2,29.15,45.6,21.4,14.8,44.1,14,,181.2,7.5,4.76,0.09,12.3,20,98.2,0.122,0.392,3.2
Klip Scorcher 16/1.30,1986,40,Fast,Nylon,1.3,1.29,8.2,9.4,11.2,39.16,41.1,19,15,54.2,23.3,,168,7.17,4.59,0.42,12.1,24,94.3,0.122,0.392,3.2
Klip Scorcher 16/1.30,1987,62,Medium,Nylon,1.3,1.29,8.2,9.4,11.2,29.04,40.7,29.9,30.4,59.3,30.3,,134.3,6.5,4.3,0.18,11,27.7,90.6,0.122,0.392,3.2
Klip Scorcher 16/1.30,1988,51,Fast,Nylon,1.3,1.29,8.2,9.4,11.2,49.48,37.6,17.7,13.9,63.5,24.7,,194.9,7.5,5.16,0.08,12.8,20.6,96.6,0.122,0.392,3.2
Klip Scorcher 16/1.30,1989,62,Fast,Nylon,1.3,1.29,8.2,9.4,11.2,38.96,37.3,27,30,69,32.3,,167.4,7.17,5.12,0.13,12.3,24.5,92.9,0.122,0.392,3.2
Klip Scorcher 17 (1.27),1990,51,Fast,Nylon,1.27,1.29,1.7,2.9,11.2,42.67,34.3,32,40.1,82.7,33.1,16.6,158.9,4.41,3.64,0.18,8.2,16.2,92.4,0.093,0.45,4.8
Klip Synthetic Gut 16,1991,62,Fast,Nylon,1.29,1.31,NA,NA,11.8,38.54,37.1,27,29.8,68.4,32,,165.7,7.61,4.79,0.2,12.6,24.8,91.6,0.085,0.358,4.2
Klip Synthetic Gut 16,1992,40,Slow,Nylon,1.29,1.31,NA,NA,11.8,28.71,37.9,34.8,40.8,69.7,33.6,,188,8.73,5.12,0.22,14.1,22.8,95.1,0.085,0.358,4.2
Klip Synthetic Gut 16,1993,51,Slow,Nylon,1.29,1.31,NA,NA,11.8,48.22,34.6,25,29.8,77.8,11.7,,143.4,6.84,3.85,-0.02,10.6,26.9,96.2,0.085,0.358,4.2
Klip Synthetic Gut 16,1994,40,Medium,Nylon,1.29,1.31,NA,NA,11.8,38.32,35,32,41.7,80,12.7,,169.7,7.61,4.43,-0.08,11.9,23.6,97.6,0.085,0.358,4.2
Klip Synthetic Gut 16,1995,62,Slow,Nylon,1.29,1.31,NA,NA,11.8,47.89,32.8,30,41.7,89.5,21.6,,143.4,6.84,3.96,0.09,10.8,27.4,93.9,0.085,0.358,4.2
Klip Synthetic Gut 16,1996,51,Medium,Nylon,1.29,1.31,NA,NA,11.8,29,45.1,21,15.7,44.5,13.3,,191.5,8.73,4.41,0,13.2,21.3,96.4,0.085,0.358,4.2
Klip Synthetic Gut 16,1997,40,Fast,Nylon,1.29,1.31,NA,NA,11.8,38.68,40.9,19,15,53.8,23,,165.7,7.61,4.57,0.06,12.1,24.1,94.7,0.085,0.358,4.2
Klip Synthetic Gut 16,1998,62,Medium,Nylon,1.29,1.31,NA,NA,11.8,28.89,40.4,29.2,30.2,59.1,30.2,,137.2,6.84,4.14,0.16,11.2,28.1,89.1,0.085,0.358,4.2
Klip Synthetic Gut 16,1999,51,Fast,Nylon,1.29,1.31,NA,NA,11.8,48.6,37.6,17.1,13.7,62.4,24.3,,193.7,8.73,4.79,0.11,13.7,22.1,95.3,0.085,0.358,4.2
Klip Venom 16/1.30,2000,51,Slow,Nylon,1.3,1.32,7,8.5,9.7,29.61,37.8,34.5,40.6,70.1,34.4,,189.2,6.44,4.45,0.22,11,18,94.5,0.169,0.381,2.3
Klip Venom 16/1.30,2001,40,Medium,Nylon,1.3,1.32,7,8.5,9.7,51.11,34.1,24.1,29.3,80.5,12,,147.4,6.06,3.58,0,9.7,24.3,97,0.169,0.381,2.3
Klip Venom 16/1.30,2002,62,Slow,Nylon,1.3,1.32,7,8.5,9.7,40.35,34.6,32,41,81.4,12.5,,176,6.17,3.74,0.04,9.9,19.6,98.4,0.169,0.381,2.3
Klip Venom 16/1.30,2003,51,Medium,Nylon,1.3,1.32,7,8.5,9.7,50.85,32.4,29.8,41.5,92.2,21.8,,144.6,6.06,3.8,0.06,9.9,25,92.7,0.169,0.381,2.3
Klip Venom 16/1.30,2004,40,Fast,Nylon,1.3,1.32,7,8.5,9.7,30.05,44.7,20.9,15.9,45.9,13.8,,190.3,6.44,3.81,0.05,10.4,16.7,99,0.169,0.381,2.3
Klip Venom 16/1.30,2005,62,Medium,Nylon,1.3,1.32,7,8.5,9.7,40.81,40.3,18.1,14.3,55.1,22.8,,174.9,6.17,4,0.07,10.1,20.2,94.7,0.169,0.381,2.3
Klip Venom 16/1.30,2006,51,Fast,Nylon,1.3,1.32,7,8.5,9.7,29.83,40.2,29.1,30,60,30.2,,138.9,6.06,4.02,0.15,10.1,25.8,89.7,0.169,0.381,2.3
Klip Venom 16/1.30,2007,62,Fast,Nylon,1.3,1.32,7,8.5,9.7,51.49,36.8,17,13.5,65,24.2,,205.2,6.44,4.19,0.09,10.8,17.4,95.1,0.169,0.381,2.3
Klip Venom 16/1.30,2008,40,Slow,Nylon,1.3,1.32,7,8.5,9.7,40.55,36.7,26.1,29.3,69.9,32.6,,163.4,6.17,4.2,0.17,10.6,20.8,91.6,0.169,0.381,2.3
L-Tec Premium 3S 16L (1.25),2009,51,Slow,Polyester,1.25,NA,2.4,3.9,4.8,33.08,34,30.9,51.8,84.9,14.2,,298.9,5.16,11.55,-0.28,16.5,26.6,97,0.115,0.465,4
L-Tec Premium 3S 16L (1.25),2010,62,Medium,Polyester,1.25,NA,2.4,3.9,4.8,17.86,38.3,34.3,52.9,70.8,13.6,,274.9,5.8,12.18,-0.29,17.6,34.9,93.9,0.115,0.465,4
L-Tec Premium 3S 16L (1.25),2011,40,Slow,Polyester,1.25,NA,2.4,3.9,4.8,45.03,36.4,17.1,21.4,66.6,24.8,,264,5.16,11.2,0.13,16.5,26.7,93.1,0.115,0.465,4
L-Tec Premium 3S 16L (1.25),2012,51,Medium,Polyester,1.25,NA,2.4,3.9,4.8,32.74,40,19,24.5,57.1,12.7,,229.7,6.24,15.83,-0.02,22.1,55.6,93.5,0.115,0.465,4
L-Tec Premium 3S 16L (1.25),2013,62,Fast,Polyester,1.25,NA,2.4,3.9,4.8,45.38,33.4,24,37.5,82.7,24,,244,5.8,11.78,0.18,17.9,35,92.5,0.115,0.465,4
L-Tec Premium 3S 16L (1.25),2014,40,Medium,Polyester,1.25,NA,2.4,3.9,4.8,17.62,45.9,22.3,28,45.6,33.5,,246.9,5.16,11.27,0.42,16.8,27.3,91,0.115,0.465,4
L-Tec Premium 3S 16L (1.25),2015,51,Fast,Polyester,1.25,NA,2.4,3.9,4.8,33.14,36,26,40.6,73.9,22.3,,196,6.24,15.55,0.35,22.1,55.8,85.7,0.115,0.465,4
L-Tec Premium 3S 16L (1.25),2016,40,Fast,Polyester,1.25,NA,2.4,3.9,4.8,45.31,31.7,28.4,49,94.4,32.8,,220,5.8,11.84,0.42,18.1,35.6,87.8,0.115,0.465,4
L-Tec Premium 3S 16L (1.25),2017,62,Slow,Polyester,1.25,NA,2.4,3.9,4.8,17.9,40.8,29.6,42.3,60.2,30.3,,182.9,6.24,15.59,0.44,22.3,56.1,80.3,0.115,0.465,4
L-Tec Premium 4S 16L (1.25),2018,62,Fast,Polyester,1.25,NA,1.8,3,4.2,32.74,39.5,18.8,24.7,57.6,24.1,,248.6,5.78,11.69,0.15,17.6,34.7,92.4,0.071,0.479,6.7
L-Tec Premium 4S 16L (1.25),2019,40,Medium,Polyester,1.25,NA,1.8,3,4.2,45.71,32.9,23.9,38.8,84.7,33.8,,262.3,5.36,10.69,0.44,16.5,26.7,89.9,0.071,0.479,6.7
L-Tec Premium 4S 16L (1.25),2020,51,Fast,Polyester,1.25,NA,1.8,3,4.2,17.62,45.2,22,28.7,46.3,22.1,,208,6.33,15.32,0.4,22.1,55.6,86.7,0.071,0.479,6.7
L-Tec Premium 4S 16L (1.25),2021,40,Fast,Polyester,1.25,NA,1.8,3,4.2,33.25,35.6,25.9,41,74.3,32,,233.7,5.78,11.71,0.42,17.9,35.3,87.2,0.071,0.479,6.7
L-Tec Premium 4S 16L (1.25),2022,62,Slow,Polyester,1.25,NA,1.8,3,4.2,45.69,31.2,28,50.7,96.4,30.2,,186.9,6.33,15.48,0.37,22.3,55.9,80.8,0.071,0.479,6.7
L-Tec Premium 4S 16L (1.25),2023,51,Slow,Polyester,1.25,NA,1.8,3,4.2,18.04,40.4,29,43,61.1,14.3,,307.5,5.36,11.11,-0.33,16.1,26.1,97.2,0.071,0.479,6.7
L-Tec Premium 4S 16L (1.25),2024,62,Medium,Polyester,1.25,NA,1.8,3,4.2,33.23,33.5,30.1,52,85.3,13.5,,283.5,5.78,12.2,-0.25,17.6,35,94.9,0.071,0.479,6.7
L-Tec Premium 4S 16L (1.25),2025,40,Slow,Polyester,1.25,NA,1.8,3,4.2,17.88,37.9,34,53.1,71,25.3,,276.6,5.36,10.67,0.07,16.1,26.1,93.3,0.071,0.479,6.7
L-Tec Premium 4S 16L (1.25),2026,51,Medium,Polyester,1.25,NA,1.8,3,4.2,45.27,35.9,17,21.8,67,12.7,,240.6,6.33,15.74,-0.11,22.1,55.3,90.2,0.071,0.479,6.7
L-Tec Premium 5S 16L (1.25),2027,51,Slow,Polyester,1.25,NA,2.1,3.6,4.8,43.06,32.1,29,47.8,90.8,29.6,,176,6.66,16.05,0.42,23.2,58.3,79.9,0.104,0.411,4
L-Tec Premium 5S 16L (1.25),2028,62,Medium,Polyester,1.25,NA,2.1,3.6,4.8,16.71,41.2,30,41.9,58.7,14.3,,274.9,5.76,13.38,-0.29,18.7,30.5,97,0.104,0.411,4
L-Tec Premium 5S 16L (1.25),2029,40,Slow,Polyester,1.25,NA,2.1,3.6,4.8,32.46,34.2,31,49.8,82.2,13.2,,262.9,6.33,12.57,-0.37,18.5,36.5,95.6,0.104,0.411,4
L-Tec Premium 5S 16L (1.25),2030,51,Medium,Polyester,1.25,NA,2.1,3.6,4.8,16.98,38.6,34.5,51.6,68.6,24.2,,265.2,5.76,12.89,0.09,18.7,30.4,95.5,0.104,0.411,4
L-Tec Premium 5S 16L (1.25),2031,62,Fast,Polyester,1.25,NA,2.1,3.6,4.8,42.6,37,17.8,21.6,64.2,12.1,,224,6.66,16.76,-0.38,22.9,58.1,91.2,0.104,0.411,4
L-Tec Premium 5S 16L (1.25),2032,40,Medium,Polyester,1.25,NA,2.1,3.6,4.8,31.82,40.1,19.1,23.6,55.3,23.6,,241.2,6.33,11.93,0.13,18.3,36.3,91.2,0.104,0.411,4
L-Tec Premium 5S 16L (1.25),2033,51,Fast,Polyester,1.25,NA,2.1,3.6,4.8,43.09,33.8,24,37.5,80.7,33,,231.5,5.76,12.92,0.44,19.2,31,89.9,0.104,0.411,4
L-Tec Premium 5S 16L (1.25),2034,40,Fast,Polyester,1.25,NA,2.1,3.6,4.8,16.27,46.5,22.3,27.3,43.7,22,,189.7,6.66,16.32,0.06,22.9,58.1,85.7,0.104,0.411,4
L-Tec Premium 5S 16L (1.25),2035,62,Slow,Polyester,1.25,NA,2.1,3.6,4.8,32.46,36.1,26,40.1,72.5,31.9,,210.3,6.33,11.93,0.42,18.7,36.8,88.2,0.104,0.411,4
L-Tec Premium OS 17 (1.23),2036,62,Slow,Polyester,1.23,NA,1.5,2.7,3.6,45.07,31.7,28.1,48.5,93.7,31,,207.5,5.27,10.83,0.37,16.5,41.5,84.3,0.098,0.402,4.1
L-Tec Premium OS 17 (1.23),2037,51,Slow,Polyester,1.23,NA,1.5,2.7,3.6,23.64,38.3,27.9,42.8,66.6,14.2,,307.5,4.76,12.37,-0.31,16.8,27.2,96.2,0.098,0.402,4.1
L-Tec Premium OS 17 (1.23),2038,62,Medium,Polyester,1.23,NA,1.5,2.7,3.6,36.54,33.3,30,49.6,86.2,13.3,,286.3,4.06,10.65,-0.26,14.3,28.5,94.5,0.098,0.402,4.1
L-Tec Premium OS 17 (1.23),2039,40,Slow,Polyester,1.23,NA,1.5,2.7,3.6,23.59,36.1,32.3,53.1,76.7,24.9,,269.2,4.76,11.91,0.07,16.8,27.1,94.5,0.098,0.402,4.1
L-Tec Premium OS 17 (1.23),2040,51,Medium,Polyester,1.23,NA,1.5,2.7,3.6,44.61,36.2,17,21.8,66.6,12.8,,263.5,5.27,11.27,-0.13,16.3,41.3,94.7,0.098,0.402,4.1
L-Tec Premium OS 17 (1.23),2041,62,Fast,Polyester,1.23,NA,1.5,2.7,3.6,36.01,38.6,18.1,22.9,58.9,23.8,,253.2,4.06,10.12,0.16,14.3,28.3,93.1,0.098,0.402,4.1
L-Tec Premium OS 17 (1.23),2042,40,Medium,Polyester,1.23,NA,1.5,2.7,3.6,45.07,33.2,24,37.9,83.1,32.9,,250.3,4.76,11.91,0.46,17.2,27.8,90.2,0.098,0.402,4.1
L-Tec Premium OS 17 (1.23),2043,51,Fast,Polyester,1.23,NA,1.5,2.7,3.6,23.15,43.1,20.4,27.1,50.3,23.2,,222.9,5.27,10.78,0.24,16.3,41.1,89.3,0.098,0.402,4.1
L-Tec Premium OS 17 (1.23),2044,40,Fast,Polyester,1.23,NA,1.5,2.7,3.6,36.54,35,25.1,39.2,75.9,32.3,,224,4.06,10.12,0.42,14.6,28.8,87,0.098,0.402,4.1
L-Tec Premium Pro OS 16L,2045,62,Fast,Polyester,1.28,NA,1.5,2.1,3,47.85,35.2,16.1,22.1,69.9,12.9,,285.8,5.27,11.29,-0.18,16.3,41.3,93.5,0.094,0.4,4.3
L-Tec Premium Pro OS 16L,2046,40,Medium,Polyester,1.28,NA,1.5,2.1,3,37.22,37.9,18,24.7,62,24.1,,289.8,4.37,8.64,0.09,13,25.8,92.9,0.094,0.4,4.3
L-Tec Premium Pro OS 16L,2047,51,Fast,Polyester,1.28,NA,1.5,2.1,3,48.25,32.3,23,39.5,87.5,34.9,,270.3,3.97,9.57,0.37,13.9,22.5,90.2,0.094,0.4,4.3
L-Tec Premium Pro OS 16L,2048,40,Fast,Polyester,1.28,NA,1.5,2.1,3,23.13,42.3,20.1,28.2,51.4,23.6,,252,5.27,10.76,0.24,16.3,41,89.1,0.094,0.4,4.3
L-Tec Premium Pro OS 16L,2049,62,Slow,Polyester,1.28,NA,1.5,2.1,3,37.71,34.2,24.2,41.7,79.4,33.6,,253.7,4.37,8.62,0.4,13.5,26.4,89.9,0.094,0.4,4.3
L-Tec Premium Pro OS 16L,2050,51,Slow,Polyester,1.28,NA,1.5,2.1,3,48.2,30.7,27.9,51.8,99.9,32.8,,231.5,5.27,10.8,0.31,16.3,41.3,85,0.094,0.4,4.3
L-Tec Premium Pro OS 16L,2051,62,Medium,Polyester,1.28,NA,1.5,2.1,3,23.66,37.5,27.2,45.9,69.5,14.1,,342.9,3.97,9.92,-0.29,13.7,22,97.2,0.094,0.4,4.3
L-Tec Premium Pro OS 16L,2052,40,Slow,Polyester,1.28,NA,1.5,2.1,3,37.73,32.4,29.4,53.8,91.5,14,,310.3,4.37,9.13,-0.26,13.2,26.1,94.5,0.094,0.4,4.3
L-Tec Premium Pro OS 16L,2053,51,Medium,Polyester,1.28,NA,1.5,2.1,3,23.62,35.2,32,58.2,81.8,25.2,,302.3,3.97,9.52,0.09,13.7,22,93.3,0.094,0.4,4.3
LaserFibre 1200 16 (1.30),2054,51,Fast,Nylon,1.3,NA,2.4,2.4,3,41.54,35.3,32.9,36.6,78.1,32.1,16.1,137.7,3.24,5.94,0.17,9.3,18.4,91.8,0.106,0.603,5.7
LaserFibre JB Tour 100 17g (1.25),2055,51,Fast,Polyester,1.25,NA,2.4,2.4,3,28.44,35.3,32.1,53.6,82,32.9,15.3,210.9,6,16.28,0.17,22.5,44.3,84.3,0.114,0.529,4.6
LaserFibre Native Tour 17 (1.25),2056,51,Fast,Polyester,1.25,NA,2.4,2.4,3,27.78,35.5,32.2,50.9,78.7,31.7,14.9,200,6.9,16.04,0.46,23.4,46.1,83.9,0.102,0.5,4.9
LaserFibre Supernatural Gut Pro Stock 16,2057,40,Slow,Nylon,1.3,1.32,NA,NA,10,37.42,37.4,27.1,30.2,67.7,31.3,,162.3,8.95,4.57,0.24,13.7,27.1,91.2,NA,NA,NA
LaserFibre Supernatural Gut Pro Stock 16,2058,62,Medium,Nylon,1.3,1.32,NA,NA,10,28,38.4,35,39.7,67.7,13.5,,196,9.04,4.45,0.05,13.5,21.9,96.4,NA,NA,NA
LaserFibre Supernatural Gut Pro Stock 16,2059,51,Slow,Nylon,1.3,1.32,NA,NA,10,37.2,35.2,32.1,41,78.3,11.4,,140,7.54,3.88,-0.04,11.5,28.7,94.9,NA,NA,NA
LaserFibre Supernatural Gut Pro Stock 16,2060,40,Medium,Nylon,1.3,1.32,NA,NA,10,48.25,37.6,17.2,14.3,62.6,24.3,,194.3,9.04,4.87,0.16,14.1,22.8,97,NA,NA,NA
LaserFibre Supernatural Gut Pro Stock 16,2061,62,Fast,Nylon,1.3,1.32,NA,NA,10,28.27,45.3,21,15.2,43.4,12.6,,173.2,8.95,4.06,-0.08,13,25.5,95.8,NA,NA,NA
LaserFibre Supernatural Gut Pro Stock 16,2062,51,Medium,Nylon,1.3,1.32,NA,NA,10,47.83,34.6,25,29.8,77.6,21.5,,137.7,7.54,3.95,0.11,11.7,29.2,93.9,NA,NA,NA
LaserFibre Supernatural Gut Pro Stock 16,2063,40,Fast,Nylon,1.3,1.32,NA,NA,10,37.71,41,19,15.4,53.1,33.5,,188.6,9.04,5.23,0.28,14.6,23.6,95.1,NA,NA,NA
LaserFibre Supernatural Gut Pro Stock 16,2064,51,Fast,Nylon,1.3,1.32,NA,NA,10,28.2,40.7,29.7,29.8,58,22.9,,168,8.95,4.35,0.09,13.5,26.4,95.1,NA,NA,NA
LaserFibre Supernatural Gut Pro Stock 16,2065,62,Slow,Nylon,1.3,1.32,NA,NA,10,47.47,32.8,30,41.7,89.3,29.7,,131.4,7.54,4.15,0.19,11.9,29.9,88.7,NA,NA,NA
LaserFibre Supreme 2.0 16 (1.30),2066,51,Fast,Nylon/Polyurethane,1.3,1.32,NA,NA,10,40.73,34.8,32,37,77.6,31.1,16.1,146.3,4.48,5.51,0.16,10.1,20,94.5,NA,NA,NA
LaserFibre Supreme 2.0 17 (1.25),2067,51,Fast,Nylon/Polyurethane,1.25,1.32,NA,NA,10,40.97,35,32.1,36.2,77.2,30.9,16.2,142.9,4.5,5.25,0.24,9.9,19.7,94.5,NA,NA,NA
LaserFibre Vorso 16 (1.28),2068,51,Fast,Polyester,1.28,1.32,NA,NA,10,24.78,36.8,34,51.4,76.1,32.4,14.8,180.6,6.5,19.44,0.19,26.2,51.5,85.2,0.078,0.501,6.4
LaserFibre Vorso 17 (1.23),2069,51,Fast,Polyester,1.23,1.32,NA,NA,10,29.55,36.1,33.5,49.2,78.7,33,15.4,177.7,5.12,16.05,0.22,21.4,42.2,87,0.079,0.486,6.2
Leopard Plus Control 16,2070,51,Slow,Polyester,1.3,1.31,1.2,2.1,3,40.13,34.3,25,43.2,83.3,13.3,,270.3,4.96,12.86,-0.42,17.4,43.8,92.5,0.097,0.378,3.9
Leopard Plus Control 16,2071,40,Medium,Polyester,1.3,1.31,1.2,2.1,3,30.87,34.5,31.4,54.9,85.8,13.9,,285.8,7.28,13.19,-0.4,20.1,39.6,94.5,0.097,0.378,3.9
Leopard Plus Control 16,2072,62,Slow,Polyester,1.3,1.31,1.2,2.1,3,40.13,32.5,29.9,54.7,94.8,24.3,,238.9,4.96,12.15,0.2,17.4,43.6,86.1,0.097,0.378,3.9
Leopard Plus Control 16,2073,51,Medium,Polyester,1.3,1.31,1.2,2.1,3,21.87,43.7,20.9,29.1,50.9,14.4,,310.3,8.11,14.16,-0.53,21.8,35.2,95.6,0.097,0.378,3.9
Leopard Plus Control 16,2074,40,Fast,Polyester,1.3,1.31,1.2,2.1,3,30.25,40.9,19.5,26.7,56.9,24.5,,258.3,7.28,12.53,0.19,20.1,39.4,89.5,0.097,0.378,3.9
Leopard Plus Control 16,2075,62,Medium,Polyester,1.3,1.31,1.2,2.1,3,22.58,38.6,28.1,46.5,69,32.9,,213.7,4.96,12.24,0.18,17.4,43.8,82.3,0.097,0.378,3.9
Leopard Plus Control 16,2076,51,Fast,Polyester,1.3,1.31,1.2,2.1,3,39.47,38.2,18,24.7,64.2,26,,281.2,8.11,13.5,0.22,21.8,35.4,91.6,0.097,0.378,3.9
Leopard Plus Control 16,2077,62,Fast,Polyester,1.3,1.31,1.2,2.1,3,30.91,36.4,26.2,43.9,74.7,33.7,,225.7,7.28,12.57,0.44,20.3,40,85,0.097,0.378,3.9
Leopard Plus Control 16,2078,40,Slow,Polyester,1.3,1.31,1.2,2.1,3,22.49,36.3,33,57.3,79.8,35.4,,249.7,8.11,13.5,0.57,22.3,35.9,87.4,0.097,0.378,3.9
Luxilon 4G 16 (1.30),2079,40,Fast,Polyester,1.3,NA,1.2,1.8,2.4,20.9,42.6,20.7,31.3,52,35.7,17.3,286.9,3.97,7.61,0.33,11.9,23.5,90.1,NA,NA,NA
Luxilon 4G 16 (1.30),2080,62,Slow,Polyester,1.3,NA,1.2,1.8,2.4,39.16,33.3,24.1,45.4,84.5,34.4,15.7,256,5.51,12.92,0.4,18.7,47.4,86.3,NA,NA,NA
Luxilon 4G 16 (1.30),2081,51,Slow,Polyester,1.3,NA,1.2,1.8,2.4,52.21,29.6,27.1,55.3,107.6,14.9,8.5,354.3,3.09,6.5,-0.11,9.5,15.4,95.6,NA,NA,NA
Luxilon 4G 16 (1.30),2082,62,Medium,Polyester,1.3,NA,1.2,1.8,2.4,21.28,37.2,27.7,50.5,71.9,14.4,7.7,334.3,3.97,7.88,-0.16,11.7,23,97.2,NA,NA,NA
Luxilon 4G 16 (1.30),2083,40,Slow,Polyester,1.3,NA,1.2,1.8,2.4,39.14,31.2,29,59.3,98.6,27,14.1,324.6,3.09,6.37,0.07,9.5,15.4,95.6,NA,NA,NA
Luxilon 4G 16 (1.30),2084,51,Medium,Polyester,1.3,NA,1.2,1.8,2.4,21.26,34.4,32,64.6,86,13.5,6.7,296,5.51,13.28,0.04,18.7,47.4,93.5,NA,NA,NA
Luxilon 4G 16 (1.30),2085,62,Fast,Polyester,1.3,NA,1.2,1.8,2.4,52.15,34.3,16,22.3,74.5,25.4,13,317.2,3.97,7.59,0.13,11.7,23,92.7,NA,NA,NA
Luxilon 4G 16 (1.30),2086,40,Medium,Polyester,1.3,NA,1.2,1.8,2.4,38.87,37.2,17.8,26,64.8,36.5,18.9,305.8,3.09,6.44,0.35,9.9,16,92.4,NA,NA,NA
Luxilon 4G 16 (1.30),2087,51,Fast,Polyester,1.3,NA,1.2,1.8,2.4,52.28,31.1,22.9,41.9,94.2,24.9,11.4,267.5,5.51,12.9,0.31,18.7,47.2,88.4,NA,NA,NA
Luxilon 4G 16L (1.25),2088,51,Medium,Polyester,1.25,NA,1.5,2.4,3,24.45,33.7,32,59.1,83.6,25.6,13.8,298.3,2.62,7.68,0.04,10.4,16.8,96.2,0.095,0.366,3.9
Luxilon 4G 16L (1.25),2089,62,Fast,Polyester,1.25,NA,1.5,2.4,3,51.31,34.5,16,21.2,72.5,13.4,7,298.3,5.07,10.25,0.05,15.4,38.7,96.2,0.095,0.366,3.9
Luxilon 4G 16L (1.25),2090,40,Medium,Polyester,1.25,NA,1.5,2.4,3,39.91,37.2,17.9,23.8,63.7,24.5,12.9,292,3.55,6.95,0.11,10.6,20.9,94.1,0.095,0.366,3.9
Luxilon 4G 16L (1.25),2091,51,Fast,Polyester,1.25,NA,1.5,2.4,3,51.44,31.7,22.9,38.4,89.7,34.5,18.1,273.2,2.62,7.74,0.36,10.8,17.4,92.4,0.095,0.366,3.9
Luxilon 4G 16L (1.25),2092,40,Fast,Polyester,1.25,NA,1.5,2.4,3,24.37,41.7,20,29.3,53.8,23.8,11.6,254.9,5.07,10.12,0.24,15.4,38.9,91.8,0.095,0.366,3.9
Luxilon 4G 16L (1.25),2093,62,Slow,Polyester,1.25,NA,1.5,2.4,3,40.22,33.6,24,41.5,81.8,34,17.1,258.9,3.55,6.97,0.29,10.8,21.3,90.8,0.095,0.366,3.9
Luxilon 4G 16L (1.25),2094,51,Slow,Polyester,1.25,NA,1.5,2.4,3,51.38,30.2,27.3,50.1,101.4,33.4,13.7,234.9,5.07,10.17,0.37,15.7,39.3,93.9,0.095,0.366,3.9
Luxilon 4G 16L (1.25),2095,62,Medium,Polyester,1.25,NA,1.5,2.4,3,24.5,37,27,45.9,70.3,14.5,8.5,335.5,2.62,7.81,-0.2,10.1,16.6,99.8,0.095,0.366,3.9
Luxilon 4G 16L (1.25),2096,40,Slow,Polyester,1.25,NA,1.5,2.4,3,40.2,31.8,29,53.6,93.7,14.3,8,299.5,3.55,7.26,-0.15,10.6,21,96,0.095,0.366,3.9
Luxilon 4G Rough 16L,2097,62,Slow,Polyester,1.25,NA,1.8,3.3,3.9,48.09,31.8,29.8,51.2,99.2,33.6,14.3,185.2,7.39,16.71,2.82,26.9,67.8,81.4,0.094,0.399,4.2
Luxilon 4G Rough 16L,2098,51,Slow,Polyester,1.25,NA,1.8,3.3,3.9,15.55,41.7,31.1,47,62.6,15.6,7.8,263.5,4.04,9.81,-0.09,13.7,22.3,97,0.094,0.399,4.2
Luxilon 4G Rough 16L,2099,62,Medium,Polyester,1.25,NA,1.8,3.3,3.9,35.06,33.9,32,54.5,89.5,14.8,7.2,242.9,5.34,10.32,0.11,15.7,31.1,98,0.094,0.399,4.2
Luxilon 4G Rough 16L,2100,40,Slow,Polyester,1.25,NA,1.8,3.3,3.9,15.59,38.5,36,59.1,74.7,27.2,13.6,252,4.04,9.48,0.59,14.1,22.9,95.6,0.094,0.399,4.2
Luxilon 4G Rough 16L,2101,51,Medium,Polyester,1.25,NA,1.8,3.3,3.9,47.89,37.8,18,21.2,69,13.5,6,210.3,7.39,17.28,0.49,25.1,63.4,90.6,0.094,0.399,4.2
Luxilon 4G Rough 16L,2102,62,Fast,Polyester,1.25,NA,1.8,3.3,3.9,35.06,41.2,20,24,59.1,26.1,12.5,235.5,5.34,10.25,0.36,15.9,31.4,93.3,0.094,0.399,4.2
Luxilon 4G Rough 16L,2103,40,Medium,Polyester,1.25,NA,1.8,3.3,3.9,48.22,33.8,25,38.8,87.1,36.9,18.6,234.9,4.04,9.61,1.26,15,24.1,92.4,0.094,0.399,4.2
Luxilon 4G Rough 16L,2104,51,Fast,Polyester,1.25,NA,1.8,3.3,3.9,15.02,48.8,24,30,45,24.3,10.5,197.7,7.39,16.75,1.83,26,65.4,85.6,0.094,0.399,4.2
Luxilon 4G Rough 16L,2105,40,Fast,Polyester,1.25,NA,1.8,3.3,3.9,35.13,36.2,27,42.3,77.4,35.8,17.9,216,5.34,10.32,0.99,16.8,32.8,89.7,0.094,0.399,4.2
Luxilon 4G S 15,2106,51,Medium,Polyester,1.41,NA,0.9,1.8,2.4,21.96,33.7,31.6,66.2,88,14.3,7.8,361.8,3.33,8.36,-0.04,11.7,23,97.8,NA,NA,NA
Luxilon 4G S 15,2107,62,Fast,Polyester,1.41,NA,0.9,1.8,2.4,51.49,33.9,16,23.4,74.7,26.3,14.4,365.8,3.24,6.9,0.11,10.1,16.6,95.5,NA,NA,NA
Luxilon 4G S 15,2108,40,Medium,Polyester,1.41,NA,0.9,1.8,2.4,39.03,36.7,17.4,26.9,65.9,13.5,6.9,328.6,5.12,12.92,0.06,18.1,45.6,95.6,NA,NA,NA
Luxilon 4G S 15,2109,51,Fast,Polyester,1.41,NA,0.9,1.8,2.4,51.6,30.9,22.1,43.9,95.3,25.9,13.7,332,3.33,8.21,0.11,11.7,23,93.5,NA,NA,NA
Luxilon 4G S 15,2110,40,Fast,Polyester,1.41,NA,0.9,1.8,2.4,21.65,41.6,20,32.4,54,36.8,18.8,320.6,3.24,7.06,0.37,10.6,17.3,92.9,NA,NA,NA
Luxilon 4G S 15,2111,62,Slow,Polyester,1.41,NA,0.9,1.8,2.4,39.18,32.9,24,47,86.2,25.1,11.6,292,5.12,12.59,0.22,17.9,45.2,89.7,NA,NA,NA
Luxilon 4G S 15,2112,51,Slow,Polyester,1.41,NA,0.9,1.8,2.4,51.44,29.2,27,57.6,108.9,35.3,17.9,314.3,3.33,8.25,0.35,11.9,23.5,91.8,NA,NA,NA
Luxilon 4G S 15,2113,62,Medium,Polyester,1.41,NA,0.9,1.8,2.4,21.98,36.2,27,52.3,74.3,34.8,15.8,269.7,5.12,12.61,0.37,18.1,45.6,85.9,NA,NA,NA
Luxilon 4G S 15,2114,40,Slow,Polyester,1.41,NA,0.9,1.8,2.4,39.14,30.8,28.1,61.3,100.3,14.9,8.6,370.9,3.24,7.01,-0.11,10.1,16.4,95.6,NA,NA,NA
Luxilon 4G Soft 1.25,2115,62,Medium,Polyester,1.25,NA,1.5,2.4,3,25.18,36.1,33.9,54.7,79.8,14.7,7.2,249.7,3.62,9.17,-0.11,12.8,25,97.4,0.078,0.522,6.7
Luxilon 4G Soft 1.25,2116,40,Slow,Polyester,1.25,NA,1.5,2.4,3,47.52,37.5,18,20.7,68.1,26.7,13.2,251.5,3.64,10.36,0.05,14.1,22.8,95.5,0.078,0.522,6.7
Luxilon 4G Soft 1.25,2117,51,Medium,Polyester,1.25,NA,1.5,2.4,3,37.93,40,19.4,22.9,60.9,14,6.5,227.5,3.92,10.85,-0.02,14.8,37.2,95.3,0.078,0.522,6.7
Luxilon 4G Soft 1.25,2118,62,Fast,Polyester,1.25,NA,1.5,2.4,3,47.74,33.8,24.8,38.1,86,25.4,12.4,238.9,3.62,8.95,0.05,12.6,24.9,93.7,0.078,0.522,6.7
Luxilon 4G Soft 1.25,2119,40,Medium,Polyester,1.25,NA,1.5,2.4,3,24.92,44.1,21.8,26.5,51.4,36.2,17.1,225.7,3.64,10.38,0.4,14.3,23.4,90.8,0.078,0.522,6.7
Luxilon 4G Soft 1.25,2120,51,Fast,Polyester,1.25,NA,1.5,2.4,3,38.15,35.6,26.1,39.9,78.1,24.5,11.2,216.6,3.92,10.61,0.27,14.8,37.3,91.2,0.078,0.522,6.7
Luxilon 4G Soft 1.25,2121,40,Fast,Polyester,1.25,NA,1.5,2.4,3,47.72,31.9,29.8,49.4,97,34.7,16.4,217.2,3.62,8.93,0.35,13,25.4,90.1,0.078,0.522,6.7
Luxilon 4G Soft 1.25,2122,62,Slow,Polyester,1.25,NA,1.5,2.4,3,25.16,38.6,28.5,43.4,68.6,33.8,15.5,193.2,3.92,10.59,0.29,14.8,37.3,86.3,0.078,0.522,6.7
Luxilon 4G Soft 1.25,2123,51,Slow,Polyester,1.25,NA,1.5,2.4,3,38.17,33.5,31,51.4,89.5,15.3,7.7,258.3,3.64,10.58,-0.13,14.1,22.8,96.4,0.078,0.522,6.7
Luxilon Adrenaline 16,2124,62,Fast,Polyester,1.3,1.27,1.8,2.7,4.2,17,41.3,30,43.7,60.6,30.9,,179.5,6.26,16.43,0.44,23.2,58.3,80.5,0.103,0.372,3.6
Luxilon Adrenaline 16,2125,40,Slow,Polyester,1.3,1.27,1.8,2.7,4.2,39.54,38.2,18,23.4,63.1,25.6,,273.7,9.57,12.15,0.11,21.8,35.4,93.9,0.103,0.372,3.6
Luxilon Adrenaline 16,2126,51,Slow,Polyester,1.3,1.27,1.8,2.7,4.2,28.11,37.6,27,42.3,70.6,32.7,,212.6,8.45,14.18,0.37,22.9,45.3,86.1,0.103,0.372,3.6
Luxilon Adrenaline 16,2127,40,Medium,Polyester,1.3,1.27,1.8,2.7,4.2,17,38.7,34.9,53.8,70.8,35,,245.7,9.57,12.19,0.53,22.3,36.1,89.9,0.103,0.372,3.6
Luxilon Adrenaline 16,2128,62,Slow,Polyester,1.3,1.27,1.8,2.7,4.2,40.02,34.6,25,41.9,82,12.6,,221.2,6.26,16.91,-0.17,22.9,57.9,93.7,0.103,0.372,3.6
Luxilon Adrenaline 16,2129,51,Medium,Polyester,1.3,1.27,1.8,2.7,4.2,28.09,35.4,32,53.6,81.8,13.4,,267.5,8.45,14.84,-0.4,22.9,45.1,98.2,0.103,0.372,3.6
Luxilon Adrenaline 16,2130,40,Fast,Polyester,1.3,1.27,1.8,2.7,4.2,39.98,32.7,29.8,53.8,93.7,22.7,,197.7,6.26,16.43,0.26,22.9,57.8,85.9,0.103,0.372,3.6
Luxilon Adrenaline 16,2131,62,Medium,Polyester,1.3,1.27,1.8,2.7,4.2,16.52,46.7,22.7,28,44.5,14.2,,293.8,9.57,12.63,-0.33,21.8,35.4,92.9,0.103,0.372,3.6
Luxilon Adrenaline 16,2132,51,Fast,Polyester,1.3,1.27,1.8,2.7,4.2,27.43,42,20,26.2,53.8,23.8,,236,8.45,14.16,0.19,22.7,45,92,0.103,0.372,3.6
Luxilon Adrenaline 16L/1.25,2133,51,Medium,Polyester,1.25,1.24,2.4,3.3,4.5,17.4,46.4,22.1,26.5,43.9,22,,184.6,6.22,15.54,0.31,22.1,55.6,86.5,0.103,0.356,3.5
Luxilon Adrenaline 16L/1.25,2134,40,Fast,Polyester,1.25,1.24,2.4,3.3,4.5,28.14,41.6,22,24.7,52.9,13.7,,279.5,9.99,13.32,-0.36,22.9,37.2,96.2,0.103,0.356,3.5
Luxilon Adrenaline 16L/1.25,2135,62,Medium,Polyester,1.25,1.24,2.4,3.3,4.5,17.93,41.1,29.9,40.8,58.7,23.3,,226.9,8.51,13.52,0.27,22.3,44,91.8,0.103,0.356,3.5
Luxilon Adrenaline 16L/1.25,2136,51,Fast,Polyester,1.25,1.24,2.4,3.3,4.5,38.43,38.4,18,22.3,60.9,29.8,,178.3,6.22,15.46,0.48,22.3,55.8,81.4,0.103,0.356,3.5
Luxilon Adrenaline 16L/1.25,2137,62,Fast,Polyester,1.25,1.24,2.4,3.3,4.5,28.69,37.3,27,40.6,69.2,24.5,,255.5,9.99,12.77,0.08,22.9,37,95.1,0.103,0.356,3.5
Luxilon Adrenaline 16L/1.25,2138,40,Slow,Polyester,1.25,1.24,2.4,3.3,4.5,18.01,38.6,34.3,51.6,69.5,31.9,,202.9,8.51,13.55,0.44,22.5,44.3,86.1,0.103,0.356,3.5
Luxilon Adrenaline 16L/1.25,2139,51,Slow,Polyester,1.25,1.24,2.4,3.3,4.5,38.98,34.8,25,39.2,78.3,33.5,,228,9.99,12.77,0.41,23.2,37.5,89.5,0.103,0.356,3.5
Luxilon Adrenaline 16L/1.25,2140,40,Medium,Polyester,1.25,1.24,2.4,3.3,4.5,28.66,35.1,32,51.2,79.8,12.1,,220,6.22,16.07,-0.22,22.1,55.6,92,0.103,0.356,3.5
Luxilon Adrenaline 16L/1.25,2141,62,Slow,Polyester,1.25,1.24,2.4,3.3,4.5,38.98,32.9,30,50.5,89.5,14.6,,208,8.51,14.07,-0.28,22.3,44,94.1,0.103,0.356,3.5
Luxilon Adrenaline 17/1.20,2142,51,Slow,Polyester,1.2,1.19,2.1,3,4.2,29.99,34.8,31.9,52,82,12.6,,220,5.42,14.51,-0.11,19.8,49.9,92,0.131,0.384,2.9
Luxilon Adrenaline 17/1.20,2143,62,Slow,Polyester,1.2,1.19,2.1,3,4.2,41.41,32.3,29.2,51.6,93.1,13.5,,253.7,7.36,13.84,-0.25,20.9,41.3,94.7,0.131,0.384,2.9
Luxilon Adrenaline 17/1.20,2144,40,Medium,Polyester,1.2,1.19,2.1,3,4.2,19.76,45.2,22,26.2,45.9,14.3,,284,8.62,12.08,-0.28,20.5,33.1,96,0.131,0.384,2.9
Luxilon Adrenaline 17/1.20,2145,51,Medium,Polyester,1.2,1.19,2.1,3,4.2,29.52,41.1,19.9,24.9,54.5,22.3,,200,5.42,14.14,0.31,19.8,50.1,86.7,0.131,0.384,2.9
Luxilon Adrenaline 17/1.20,2146,62,Medium,Polyester,1.2,1.19,2.1,3,4.2,41.04,37.6,18,22.7,63.7,23.4,,237.7,7.36,13.37,0.31,20.9,41.5,91.2,0.131,0.384,2.9
Luxilon Adrenaline 17/1.20,2147,40,Fast,Polyester,1.2,1.19,2.1,3,4.2,20.13,40.2,29,41.5,61.5,24.5,,276,8.62,11.67,0.19,20.5,33.2,93.9,0.131,0.384,2.9
Luxilon Adrenaline 17/1.20,2148,51,Fast,Polyester,1.2,1.19,2.1,3,4.2,29.99,37,26.4,41,71,30.9,,185.2,5.42,14.12,0.48,20.1,50.4,82.6,0.131,0.384,2.9
Luxilon Adrenaline 17/1.20,2149,62,Fast,Polyester,1.2,1.19,2.1,3,4.2,41.45,34.2,24.2,39.7,81.1,32.6,,208,7.36,13.37,0.47,21.2,41.8,86.3,0.131,0.384,2.9
Luxilon Adrenaline 17/1.20,2150,40,Slow,Polyester,1.2,1.19,2.1,3,4.2,20.15,37.7,34,52.5,72.8,34,,245.7,8.62,11.71,0.49,20.7,33.7,89.3,0.131,0.384,2.9
Luxilon Adrenaline Rough 16L/1.25,2151,51,Slow,Polyester,1.25,1.25,2.7,4.2,5.2,28.51,35.1,31.8,50.5,78.9,12.3,,208.6,7.23,16.52,-0.31,23.4,59.1,91.4,0.13,0.432,3.3
Luxilon Adrenaline Rough 16L/1.25,2152,40,Medium,Polyester,1.25,1.25,2.7,4.2,5.2,39.03,32.6,29.1,51.4,90.4,13.2,,254.3,8.75,14.14,-0.5,22.3,44.1,95.5,0.13,0.432,3.3
Luxilon Adrenaline Rough 16L/1.25,2153,62,Slow,Polyester,1.25,1.25,2.7,4.2,5.2,15.94,47,22.9,26.9,43,21.8,,188,7.23,15.88,0.37,23.6,59.2,86.5,0.13,0.432,3.3
Luxilon Adrenaline Rough 16L/1.25,2154,51,Medium,Polyester,1.25,1.25,2.7,4.2,5.2,27.83,41.5,20,25.1,52.9,13.9,,290.3,9.94,13.34,-0.33,22.9,37.2,96.8,0.13,0.432,3.3
Luxilon Adrenaline Rough 16L/1.25,2155,40,Fast,Polyester,1.25,1.25,2.7,4.2,5.2,16.58,41.6,30,41.7,58.2,23.2,,223.5,8.75,13.46,0.22,22.5,44.2,89.7,0.13,0.432,3.3
Luxilon Adrenaline Rough 16L/1.25,2156,62,Medium,Polyester,1.25,1.25,2.7,4.2,5.2,38.46,38.1,18,23.2,61.5,30,,172,7.23,15.88,0.48,23.6,59.4,81.2,0.13,0.432,3.3
