Repository: rdowd003/String-Recommender

Tennis String Recommender

Data obtained from Tennis Warehouse University - String Performance Database
(http://twu.tennis-warehouse.com/learning_center/reporter2.php)


***************************** Original Dataset ****************************

Original Column Name	Formatted Name	Units (if app.)
String	string	N/A
none	string_code	0-4752
Ref. Ten. (lbs)	ref_t	lbs
Swing Speed	swing_speed	fast/med/slow
Material	material	N/A
Gauge Nominal (mm)	gauge_nom	mm
Gauge Acutal (mm)	gauce_ac	mm
Stretch at 40 lbs (%)	stretch_40	lbs (%)
Stretch at 51 lbs (%)	stretch_51	lbs (%)
Stretch at 62 lbs (%)	stretch_62	lbs (%)
Actual Pre-impact Tension (lbs)	pre_t	lbs
Dwell Time (ms)	dwell	ms

File: tennis_strings.csv (part 9 of 18)
string,string_code,ref_t,swing_speed,material,gauge_nom,gauce_ac,stretch_40,stretch_51,stretch_62,pre_t,dwell,deflec,change_t,peak_t,peak_trans_force,avg_trans_force,stiffness,static_loss,stabiliz,impact_loss,total_loss,tension_loss,energy_return,sts_cof,stb_cof,spin_pot
Luxilon Adrenaline Rough 16L/1.25,2157,51,Fast,Polyester,1.25,1.25,2.7,4.2,5.2,28.51,37.2,27,40.1,68.6,24.7,,260.6,9.94,12.82,0.17,22.9,37.1,95.3,0.13,0.432,3.3
Luxilon Adrenaline Rough 16L/1.25,2158,62,Fast,Polyester,1.25,1.25,2.7,4.2,5.2,16.58,39,35,51.8,68.6,31.4,,202.9,8.75,13.46,0.53,22.7,44.8,85.9,0.13,0.432,3.3
Luxilon Adrenaline Rough 16L/1.25,2159,40,Slow,Polyester,1.25,1.25,2.7,4.2,5.2,38.98,34.4,25,40.1,78.9,32.9,,247.5,9.94,12.77,0.71,23.4,37.9,89.1,0.13,0.432,3.3
Luxilon ALU Power 125/16L,2160,62,Slow,Polyester,1.25,1.23,1.8,3,3.9,39.14,32.8,30,54.9,94.2,13.4,,258.9,8.58,15.06,-0.22,23.4,46.2,93.1,0.077,0.446,5.8
Luxilon ALU Power 125/16L,2161,51,Medium,Polyester,1.25,1.23,1.8,3,3.9,17.84,46.7,22.5,27.3,45.2,23.4,,198.9,5.98,15.47,0.27,21.8,54.7,86.7,0.077,0.446,5.8
Luxilon ALU Power 125/16L,2162,40,Fast,Polyester,1.25,1.23,1.8,3,3.9,27.08,42.7,20.2,26,53.1,14.2,,301.2,10.25,12.75,-0.2,22.7,36.9,94.9,0.077,0.446,5.8
Luxilon ALU Power 125/16L,2163,62,Medium,Polyester,1.25,1.23,1.8,3,3.9,18.24,41.1,30,44.1,62.4,24.8,,225.2,8.58,14.62,0.18,23.4,46.1,89.5,0.077,0.446,5.8
Luxilon ALU Power 125/16L,2164,51,Fast,Polyester,1.25,1.23,1.8,3,3.9,38.74,38.9,18,24,62.8,32,,183.5,5.98,15.43,0.44,21.8,55.1,81,0.077,0.446,5.8
Luxilon ALU Power 125/16L,2165,62,Fast,Polyester,1.25,1.23,1.8,3,3.9,27.52,37.9,28,43.4,71,26,,260,10.25,12.35,0.09,22.7,36.8,93.9,0.077,0.446,5.8
Luxilon ALU Power 125/16L,2166,40,Slow,Polyester,1.25,1.23,1.8,3,3.9,18.28,38.4,35,55.1,73.4,33.7,,209.2,8.58,14.62,0.42,23.6,46.6,85,0.077,0.446,5.8
Luxilon ALU Power 125/16L,2167,51,Slow,Polyester,1.25,1.23,1.8,3,3.9,39.14,34.8,25.6,42.1,81.1,35.3,,248,10.25,12.35,0.4,22.9,37.3,88.7,0.077,0.446,5.8
Luxilon ALU Power 125/16L,2168,40,Medium,Polyester,1.25,1.23,1.8,3,3.9,27.52,35.5,32.7,54.9,82.5,12.7,,217.7,5.98,15.87,-0.06,21.8,54.9,91.6,0.077,0.446,5.8
Luxilon ALU Power Feel 18/1.20,2169,62,Fast,Polyester,1.2,NA,2.1,3.9,5.2,39.12,40.6,19.9,21.6,60.6,25.9,12.4,216,5.71,16.16,0.93,22.7,36.9,94.9,0.074,0.396,5.4
Luxilon ALU Power Feel 18/1.20,2170,40,Medium,Polyester,1.2,NA,2.1,3.9,5.2,30.94,43.4,20.9,23.4,54.2,13.2,5.9,180.6,6.5,17.69,0.88,25.1,63.2,91.8,0.074,0.396,5.4
Luxilon ALU Power Feel 18/1.20,2171,51,Fast,Polyester,1.2,NA,2.1,3.9,5.2,39.87,36,26.7,37.7,77.6,24.9,11.6,200.6,5.98,13.78,0.97,20.7,40.9,91.2,0.074,0.396,5.4
Luxilon ALU Power Feel 18/1.20,2172,40,Fast,Polyester,1.2,NA,2.1,3.9,5.2,15.5,50,24.7,27.1,42.8,35.1,16.7,198.3,5.71,16.21,1.52,23.4,38,89.7,0.074,0.396,5.4
Luxilon ALU Power Feel 18/1.20,2173,62,Slow,Polyester,1.2,NA,2.1,3.9,5.2,30.96,38.1,28.3,39.5,70.3,23.1,10,166.9,6.5,17.67,1.36,25.6,64.3,84.8,0.074,0.396,5.4
Luxilon ALU Power Feel 18/1.20,2174,51,Slow,Polyester,1.2,NA,2.1,3.9,5.2,39.82,33.9,31.7,49,88.9,33.6,15.5,186.9,5.98,13.69,2.1,21.8,42.9,87,0.074,0.396,5.4
Luxilon ALU Power Feel 18/1.20,2175,62,Medium,Polyester,1.2,NA,2.1,3.9,5.2,15.52,43.4,32,42.1,57.6,31.5,13.4,153.7,6.5,17.6,2.62,26.7,67.3,80.5,0.074,0.396,5.4
Luxilon ALU Power Feel 18/1.20,2176,40,Slow,Polyester,1.2,NA,2.1,3.9,5.2,31.05,35.7,33.1,50.3,81.4,15.1,7.3,222.3,5.71,16.91,0,22.7,36.6,97.6,0.074,0.396,5.4
Luxilon ALU Power Feel 18/1.20,2177,51,Medium,Polyester,1.2,NA,2.1,3.9,5.2,15.59,40.3,37.1,52.3,67.9,14.2,6.9,216,5.98,13.8,0.18,20.1,39.3,97.2,0.074,0.396,5.4
Luxilon ALU Power Rough 16L (1.25),2178,51,Fast,Polyester,1.25,NA,8.2,9.7,5.2,30.87,34.9,32.2,53.1,84,33.8,15.6,209.2,5.6,14.25,0.22,20.1,39.6,87.4,0.077,0.498,6.5
Luxilon Alu Power Soft 1.25,2179,51,Fast,Polyester,1.25,NA,2.1,3.6,4.5,42.82,34.8,26,37.9,80.7,34.6,16.9,217.7,5.67,13.27,0.44,19.4,31.4,90.6,0.074,0.514,6.9
Luxilon Alu Power Soft 1.25,2180,40,Fast,Polyester,1.25,NA,2.1,3.6,4.5,17.66,47.9,23.8,26.7,44.5,23.1,10.2,174.9,5.78,15.72,0.4,21.8,55.2,85.7,0.074,0.514,6.9
Luxilon Alu Power Soft 1.25,2181,62,Slow,Polyester,1.25,NA,2.1,3.6,4.5,32.66,37.1,27.8,39.7,72.3,33.1,15.5,197.7,5.53,12.56,0.48,18.5,36.6,88.2,0.074,0.514,6.9
Luxilon Alu Power Soft 1.25,2182,51,Slow,Polyester,1.25,NA,2.1,3.6,4.5,42.8,32.9,30.2,49,91.7,31.1,13.6,160,5.78,15.76,0.62,22.3,55.8,80.6,0.074,0.514,6.9
Luxilon Alu Power Soft 1.25,2183,62,Medium,Polyester,1.25,NA,2.1,3.6,4.5,18.19,41.9,31,41.2,59.5,14.4,7.4,253.7,5.67,13.8,-0.37,19.2,30.9,97.2,0.074,0.514,6.9
Luxilon Alu Power Soft 1.25,2184,40,Slow,Polyester,1.25,NA,2.1,3.6,4.5,32.63,34.9,32,50.1,82.7,13.8,8.7,234.3,5.53,12.86,-0.17,18.3,35.9,97.6,0.074,0.514,6.9
Luxilon Alu Power Soft 1.25,2185,51,Medium,Polyester,1.25,NA,2.1,3.6,4.5,18.15,39.3,36,50.9,69.2,26.2,12.6,228.6,5.67,13.25,0.13,19,30.9,96.4,0.074,0.514,6.9
Luxilon Alu Power Soft 1.25,2186,62,Fast,Polyester,1.25,NA,2.1,3.6,4.5,42.27,39,18.3,20.9,63.1,13.2,6,192,5.78,16.25,-0.07,22.1,55.3,92.4,0.074,0.514,6.9
Luxilon Alu Power Soft 1.25,2187,40,Medium,Polyester,1.25,NA,2.1,3.6,4.5,32.33,43.2,20,23.2,55.3,25.2,11.8,208.6,5.53,12.53,0.18,18.3,36,92.2,0.074,0.514,6.9
Luxilon Big Banger Ace 18 (1.12),2188,51,Slow,Polyester,1.12,1.16,2.1,3.3,4.5,38.37,35.2,25.1,39.2,77.6,12.3,,202.9,6.66,16.65,-0.16,23.2,58.3,89.9,0.106,0.419,4
Luxilon Big Banger Ace 18 (1.12),2189,40,Medium,Polyester,1.12,1.16,2.1,3.3,4.5,27.74,35.8,32,51.4,79.2,12.9,,248,8.71,14.71,-0.22,23.2,45.7,94.7,0.106,0.419,4
Luxilon Big Banger Ace 18 (1.12),2190,62,Slow,Polyester,1.12,1.16,2.1,3.3,4.5,38.43,33.3,30,50.3,88.6,21.9,,186.9,6.66,16.12,0.26,22.9,58.1,85.7,0.106,0.419,4
Luxilon Big Banger Ace 18 (1.12),2191,51,Medium,Polyester,1.12,1.16,2.1,3.3,4.5,16.38,47.6,23,26.5,42.8,13.7,,282.3,9,14.73,-0.22,23.6,38.1,99,0.106,0.419,4
Luxilon Big Banger Ace 18 (1.12),2192,40,Fast,Polyester,1.12,1.16,2.1,3.3,4.5,27.3,42.6,20,24.5,51.8,23.3,,222.9,8.71,14.25,0.2,23.2,45.7,90.1,0.106,0.419,4
Luxilon Big Banger Ace 18 (1.12),2193,62,Medium,Polyester,1.12,1.16,2.1,3.3,4.5,16.91,42,30,41.5,58.4,30.3,,170.3,6.66,16.16,0.35,23.2,58.4,80.3,0.106,0.419,4
Luxilon Big Banger Ace 18 (1.12),2194,51,Fast,Polyester,1.12,1.16,2.1,3.3,4.5,38.01,38.7,18.1,22.7,60.6,24.4,,252.6,9,14.37,0.07,23.4,38,92.9,0.106,0.419,4
Luxilon Big Banger Ace 18 (1.12),2195,62,Fast,Polyester,1.12,1.16,2.1,3.3,4.5,27.76,38,27.3,40.8,68.4,31.7,,203.5,8.71,14.27,0.42,23.4,46.1,85.4,0.106,0.419,4
Luxilon Big Banger Ace 18 (1.12),2196,40,Slow,Polyester,1.12,1.16,2.1,3.3,4.5,16.87,39.3,35.2,51.8,68.8,33.2,,226.9,9,14.31,0.46,23.8,38.5,87.4,0.106,0.419,4
Luxilon Big Banger ALU Power Fluoro 17,2197,40,Fast,Polyester,1.23,1.23,2.1,3.3,4.5,27.92,42.1,20,24.7,52.7,23.5,,228.6,8.38,13.9,0.22,22.5,44.3,91,NA,NA,NA
Luxilon Big Banger ALU Power Fluoro 17,2198,62,Medium,Polyester,1.23,1.23,2.1,3.3,4.5,18.28,41.2,29.8,41,59.3,30.8,,175.5,6,15.43,0.4,21.8,55,80.8,NA,NA,NA
Luxilon Big Banger ALU Power Fluoro 17,2199,51,Fast,Polyester,1.23,1.23,2.1,3.3,4.5,38.98,38.5,18,22.3,61.3,24.6,,256.6,9.04,13.32,0.13,22.5,36.4,93.1,NA,NA,NA
Luxilon Big Banger ALU Power Fluoro 17,2200,62,Fast,Polyester,1.23,1.23,2.1,3.3,4.5,28.44,37.7,27,41.2,69.7,32.2,,206.9,8.38,13.92,0.42,22.7,44.8,87,NA,NA,NA
Luxilon Big Banger ALU Power Fluoro 17,2201,40,Slow,Polyester,1.23,1.23,2.1,3.3,4.5,18.26,38.6,34.9,52.5,70.8,34.1,,233.2,9.04,13.34,0.51,22.9,37.1,90.2,NA,NA,NA
Luxilon Big Banger ALU Power Fluoro 17,2202,51,Slow,Polyester,1.23,1.23,2.1,3.3,4.5,39.38,34.9,25,39.5,78.9,12.4,,221.2,6,15.96,-0.2,21.8,54.8,92,NA,NA,NA
Luxilon Big Banger ALU Power Fluoro 17,2203,40,Medium,Polyester,1.23,1.23,2.1,3.3,4.5,28.42,35.5,32,52.3,80.5,13.2,,250.9,8.38,14.42,-0.26,22.5,44.4,97.4,NA,NA,NA
Luxilon Big Banger ALU Power Fluoro 17,2204,62,Slow,Polyester,1.23,1.23,2.1,3.3,4.5,39.36,33,30,51.6,90.8,22,,188,6,15.41,0.31,21.8,54.7,84.3,NA,NA,NA
Luxilon Big Banger ALU Power Fluoro 17,2205,51,Medium,Polyester,1.23,1.23,2.1,3.3,4.5,17.73,46.5,22.2,26.9,44.5,13.8,,278.9,9.04,13.72,-0.2,22.5,36.5,97,NA,NA,NA
Luxilon Big Banger ALU Power Spin 127/16,2206,62,Fast,Polyester,1.27,1.26,1.8,2.7,3.6,28.4,37.4,27.8,42.8,71.2,33.1,,213.7,8.16,14.18,0.46,22.7,45,85.7,0.106,0.454,4.3
Luxilon Big Banger ALU Power Spin 127/16,2207,40,Slow,Polyester,1.27,1.26,1.8,2.7,3.6,18.04,38.2,34.9,55.6,73.6,34.5,,241.7,10.74,12.74,0.36,23.8,38.6,88.7,0.106,0.454,4.3
Luxilon Big Banger ALU Power Spin 127/16,2208,51,Slow,Polyester,1.27,1.26,1.8,2.7,3.6,38.32,35,25.9,41.7,80,12.6,,226.3,6,16.07,-0.17,21.8,55.2,92.4,0.106,0.454,4.3
Luxilon Big Banger ALU Power Spin 127/16,2209,40,Medium,Polyester,1.27,1.26,1.8,2.7,3.6,28.38,35.2,32.1,54,82.5,13.3,,256.6,8.16,14.67,-0.22,22.5,44.6,94.7,0.106,0.454,4.3
Luxilon Big Banger ALU Power Spin 127/16,2210,62,Slow,Polyester,1.27,1.26,1.8,2.7,3.6,38.26,33,30.1,53.8,91.9,23.5,,201.2,6,15.61,0.29,21.8,55.2,85,0.106,0.454,4.3
Luxilon Big Banger ALU Power Spin 127/16,2211,51,Medium,Polyester,1.27,1.26,1.8,2.7,3.6,17.62,46.8,22.3,27.8,45.4,13.9,,289.2,10.74,13.16,-0.31,23.6,38.2,95.6,0.106,0.454,4.3
Luxilon Big Banger ALU Power Spin 127/16,2212,40,Fast,Polyester,1.27,1.26,1.8,2.7,3.6,27.89,42.4,20,25.4,53.1,24.7,,225.7,8.16,14.16,0.29,22.5,44.6,90.1,0.106,0.454,4.3
Luxilon Big Banger ALU Power Spin 127/16,2213,62,Medium,Polyester,1.27,1.26,1.8,2.7,3.6,18.08,40.9,30,44.5,62.6,32.1,,185.2,6,15.65,0.42,22.1,55.6,80.5,0.106,0.454,4.3
Luxilon Big Banger ALU Power Spin 127/16,2214,51,Fast,Polyester,1.27,1.26,1.8,2.7,3.6,37.84,39,18.1,23.4,61.3,25.9,,253.2,10.74,12.68,0.22,23.6,38.3,92.5,0.106,0.454,4.3
Luxilon Big Banger Original 130/16,2215,62,Fast,Polyester,1.3,1.31,1.5,2.7,3.9,16.74,41.2,30.1,45.6,62.4,26.2,,265.7,11.36,13.36,0.2,24.9,40.4,92.9,0.082,0.396,4.8
Luxilon Big Banger Original 130/16,2216,40,Slow,Polyester,1.3,1.31,1.5,2.7,3.9,36.51,39.3,18.2,24.7,61.3,33.8,,213.2,9.53,16.1,0.44,26,51.4,85.2,0.082,0.396,4.8
Luxilon Big Banger Original 130/16,2217,51,Slow,Polyester,1.3,1.31,1.5,2.7,3.9,25.09,38.1,28,45,70.1,34.9,,250.3,11.36,13.38,0.44,25.1,40.8,88.9,0.082,0.396,4.8
Luxilon Big Banger Original 130/16,2218,40,Medium,Polyester,1.3,1.31,1.5,2.7,3.9,16.78,38.6,35,56.7,73.4,12.9,,220.6,5.89,17.7,-0.19,23.4,58.9,92.4,0.082,0.396,4.8
Luxilon Big Banger Original 130/16,2219,62,Slow,Polyester,1.3,1.31,1.5,2.7,3.9,37.02,35.1,25.9,43.9,80.9,13.3,,265.2,9.53,16.69,-0.26,26,51.2,95.5,0.082,0.396,4.8
Luxilon Big Banger Original 130/16,2220,51,Medium,Polyester,1.3,1.31,1.5,2.7,3.9,25.09,35.8,32.9,56.9,82,23.4,,205.2,5.89,17.06,0.33,23.4,58.7,83.2,0.082,0.396,4.8
Luxilon Big Banger Original 130/16,2221,40,Fast,Polyester,1.3,1.31,1.5,2.7,3.9,37,33,30.1,55.8,92.8,14,,302.9,11.36,13.87,-0.27,24.9,40.4,95.1,0.082,0.396,4.8
Luxilon Big Banger Original 130/16,2222,62,Medium,Polyester,1.3,1.31,1.5,2.7,3.9,16.1,47,23,28.7,44.8,24.5,,233.7,9.53,16.1,0.22,25.8,51,91,0.082,0.396,4.8
Luxilon Big Banger Original 130/16,2223,51,Fast,Polyester,1.3,1.31,1.5,2.7,3.9,24.5,43.2,20.5,27.3,51.8,32.1,,187.5,5.89,17.02,0.46,23.4,58.9,80.3,0.082,0.396,4.8
Luxilon Big Banger Rough 130/16,2224,40,Medium,Polyester,1.3,1.33,2.1,3,4.2,38.74,32.8,30.1,56.2,94.8,13.5,,253.7,10.91,15.67,-0.34,26.2,51.7,93.9,0.092,0.405,4.4
Luxilon Big Banger Rough 130/16,2225,62,Slow,Polyester,1.3,1.33,2.1,3,4.2,14.77,47.5,23,29.5,44.3,23.7,,197.7,7.39,17.06,0.36,24.7,62.5,83.4,0.092,0.405,4.4
Luxilon Big Banger Rough 130/16,2226,51,Medium,Polyester,1.3,1.33,2.1,3,4.2,24.14,43.5,20.9,27.3,51.6,14.6,,282.9,10.34,13.19,-0.4,23.2,37.5,96.6,0.092,0.405,4.4
Luxilon Big Banger Rough 130/16,2227,40,Fast,Polyester,1.3,1.33,2.1,3,4.2,15.24,41.7,30.8,46.3,61.5,24.7,,236,10.91,15.03,0,26,51.1,89.5,0.092,0.405,4.4
Luxilon Big Banger Rough 130/16,2228,62,Medium,Polyester,1.3,1.33,2.1,3,4.2,38.21,38.9,18.7,24.5,62.6,31.7,,188.6,7.39,17.09,0.44,24.9,62.8,78.7,0.092,0.405,4.4
Luxilon Big Banger Rough 130/16,2229,51,Fast,Polyester,1.3,1.33,2.1,3,4.2,24.78,38.1,28,45.6,70.3,26,,276,10.34,12.64,0.11,23.2,37.4,93.5,0.092,0.405,4.4
Luxilon Big Banger Rough 130/16,2230,62,Fast,Polyester,1.3,1.33,2.1,3,4.2,15.21,38.8,35,57.1,72.3,33.7,,212.6,10.91,14.94,0.5,26.2,52,84.1,0.092,0.405,4.4
Luxilon Big Banger Rough 130/16,2231,40,Slow,Polyester,1.3,1.33,2.1,3,4.2,38.76,34.7,25.3,43.4,82.2,35.7,,252.6,10.34,12.66,0.53,23.6,38.1,86.9,0.092,0.405,4.4
Luxilon Big Banger Rough 130/16,2232,51,Slow,Polyester,1.3,1.33,2.1,3,4.2,24.87,35.8,33,56.9,81.8,12.7,,226.9,7.39,17.53,-0.18,24.7,62.3,89.7,0.092,0.405,4.4
Luxilon Big Banger Timo 17 (1.22),2233,62,Fast,Polyester,1.22,1.25,2.1,3,4.2,17.6,41.1,29.9,41.5,58.9,24.3,,277.7,8.91,11.88,0.14,20.9,33.9,93.5,0.098,0.382,3.9
Luxilon Big Banger Timo 17 (1.22),2234,40,Slow,Polyester,1.22,1.25,2.1,3,4.2,40.42,37.6,18,22.5,62.8,32.3,,206.9,7.96,14.16,0.38,22.5,44.3,85.9,0.098,0.382,3.9
Luxilon Big Banger Timo 17 (1.22),2235,51,Slow,Polyester,1.22,1.25,2.1,3,4.2,28.62,37.3,27,41,69.5,33.8,,248,8.91,11.91,0.5,21.4,34.5,89.9,0.098,0.382,3.9
Luxilon Big Banger Timo 17 (1.22),2236,40,Medium,Polyester,1.22,1.25,2.1,3,4.2,17.55,38.6,34.6,52.5,70.1,12.1,,223.5,0.95,21.65,-0.2,22.5,56.4,90.6,0.098,0.382,3.9
Luxilon Big Banger Timo 17 (1.22),2237,62,Slow,Polyester,1.22,1.25,2.1,3,4.2,40.95,34.1,24.1,39.7,80.7,13.2,,249.7,7.96,14.69,-0.33,22.3,44,97.2,0.098,0.382,3.9
Luxilon Big Banger Timo 17 (1.22),2238,51,Medium,Polyester,1.22,1.25,2.1,3,4.2,28.6,35.2,32,52,80.7,22.1,,187.5,0.95,21.14,0.31,22.5,56.4,85,0.098,0.382,3.9
Luxilon Big Banger Timo 17 (1.22),2239,40,Fast,Polyester,1.22,1.25,2.1,3,4.2,40.92,32.3,29.2,51.8,92.8,14.1,,282.3,8.91,12.41,-0.35,20.9,34,95.8,0.098,0.382,3.9
Luxilon Big Banger Timo 17 (1.22),2240,62,Medium,Polyester,1.22,1.25,2.1,3,4.2,17.09,46.4,22.1,26.7,43.9,23.5,,228,7.96,14.14,0.18,22.3,43.9,91.2,0.098,0.382,3.9
Luxilon Big Banger Timo 17 (1.22),2241,51,Fast,Polyester,1.22,1.25,2.1,3,4.2,28.07,41.7,20,24.5,52.7,30.3,,178.9,0.95,21.19,0.4,22.5,56.8,81.2,0.098,0.382,3.9
Luxilon Big Banger TiMO 17L (1.17),2242,40,Medium,Polyester,1.17,1.19,2.1,3.6,4.5,38.17,33.5,30.1,50.9,89.3,13.2,,249.2,8.56,14.66,-0.22,22.9,45.3,94.7,0.094,0.413,4.4
Luxilon Big Banger TiMO 17L (1.17),2243,62,Slow,Polyester,1.17,1.19,2.1,3.6,4.5,16.34,47.8,23.4,26.7,43,21.8,,182.9,6.79,16.19,0.39,23.4,58.9,85,0.094,0.413,4.4
Luxilon Big Banger TiMO 17L (1.17),2244,51,Medium,Polyester,1.17,1.19,2.1,3.6,4.5,27.5,42.6,20.1,24.9,52.3,13.8,,269.2,10.01,13.96,-0.2,23.8,38.5,95.1,0.094,0.413,4.4
Luxilon Big Banger TiMO 17L (1.17),2245,40,Fast,Polyester,1.17,1.19,2.1,3.6,4.5,16.71,42.4,30.2,41,57.8,24.2,,216,8.56,14.2,0.31,23.2,45.5,89.1,0.094,0.413,4.4
Luxilon Big Banger TiMO 17L (1.17),2246,62,Medium,Polyester,1.17,1.19,2.1,3.6,4.5,37.77,39.3,18.4,22.3,60,31,,164.6,6.79,16.23,0.57,23.6,59.4,80.5,0.094,0.413,4.4
Luxilon Big Banger TiMO 17L (1.17),2247,51,Fast,Polyester,1.17,1.19,2.1,3.6,4.5,27.96,38.2,27.9,41.5,69.2,25.1,,237.2,10.01,13.5,0.24,23.8,38.5,92,0.094,0.413,4.4
Luxilon Big Banger TiMO 17L (1.17),2248,62,Fast,Polyester,1.17,1.19,2.1,3.6,4.5,16.67,39.6,35.9,52.3,69,32.2,,204,8.56,14.27,0.44,23.4,45.9,86.5,0.094,0.413,4.4
Luxilon Big Banger TiMO 17L (1.17),2249,40,Slow,Polyester,1.17,1.19,2.1,3.6,4.5,38.23,35.5,25.9,39.2,77.4,33.6,,228.6,10.01,13.56,0.62,24.3,39.2,88,0.094,0.413,4.4
Luxilon Big Banger TiMO 17L (1.17),2250,51,Slow,Polyester,1.17,1.19,2.1,3.6,4.5,27.89,36,32.2,52,80,12.6,,197.7,6.79,16.56,-0.02,23.4,58.8,91.4,0.094,0.413,4.4
Luxilon Big Banger Timo 18 (1.10),2251,51,Fast,Polyester,1.1,1.14,2.4,3.3,4.8,27.56,42.7,20.1,23.8,51.4,23.2,,206.3,8.38,14.27,0.2,22.9,45,90.6,0.107,0.382,3.6
Luxilon Big Banger Timo 18 (1.10),2252,62,Fast,Polyester,1.1,1.14,2.4,3.3,4.8,18.21,41.9,30,40.4,58.7,30.4,,168.6,6.31,15.17,0.35,21.8,55,81.7,0.107,0.382,3.6
Luxilon Big Banger Timo 18 (1.10),2253,40,Slow,Polyester,1.1,1.14,2.4,3.3,4.8,36.67,39.6,19,21.6,58.4,24.3,,226.3,8.64,15.81,0.16,24.7,39.9,91.6,0.107,0.382,3.6
Luxilon Big Banger Timo 18 (1.10),2254,51,Slow,Polyester,1.1,1.14,2.4,3.3,4.8,28.07,38.3,27.7,39,67,31.9,,189.2,8.38,14.29,0.38,22.9,45.4,85.9,0.107,0.382,3.6
Luxilon Big Banger Timo 18 (1.10),2255,40,Medium,Polyester,1.1,1.14,2.4,3.3,4.8,18.21,39.1,35.1,51.2,69.2,33.1,,206.9,8.64,15.84,0.52,24.9,40.5,88.5,0.107,0.382,3.6
Luxilon Big Banger Timo 18 (1.10),2256,62,Slow,Polyester,1.1,1.14,2.4,3.3,4.8,37.29,35.9,26,37.5,74.7,12.6,,200.6,6.31,15.52,-0.11,21.8,54.7,94.5,0.107,0.382,3.6
Luxilon Big Banger Timo 18 (1.10),2257,51,Medium,Polyester,1.1,1.14,2.4,3.3,4.8,28.05,36,32.8,49.8,78.1,12.9,,240,8.38,14.78,-0.33,22.9,45,95.5,0.107,0.382,3.6
Luxilon Big Banger Timo 18 (1.10),2258,40,Fast,Polyester,1.1,1.14,2.4,3.3,4.8,37.26,33.9,30.9,48.5,85.8,22,,182.3,6.31,15.17,0.24,21.8,54.7,85.7,0.107,0.382,3.6
Luxilon Big Banger Timo 18 (1.10),2259,62,Medium,Polyester,1.1,1.14,2.4,3.3,4.8,17.86,47.2,23,26,43.9,13.9,,244.6,8.64,16.43,-0.42,24.7,39.9,96,0.107,0.382,3.6
Luxilon Big Banger XP 125/16L,2260,51,Fast,Polyester,1.25,1.23,1.8,2.7,3.6,25.91,42.4,20.1,26.2,52,31.6,,190.3,5.49,15.88,0.48,21.8,55.1,81.5,0.099,0.407,4.1
Luxilon Big Banger XP 125/16L,2261,62,Fast,Polyester,1.25,1.23,1.8,2.7,3.6,18.32,41,29.8,44.1,62.4,26,,257.2,11.2,13.21,0.11,24.5,39.7,93.9,0.099,0.407,4.1
Luxilon Big Banger XP 125/16L,2262,40,Slow,Polyester,1.25,1.23,1.8,2.7,3.6,36.93,39.3,18.5,24.3,61.3,33.3,,209.2,9.04,15.35,0.49,24.9,49,84.6,0.099,0.407,4.1
Luxilon Big Banger XP 125/16L,2263,51,Slow,Polyester,1.25,1.23,1.8,2.7,3.6,26.35,37.9,27.7,43.2,69.7,34.9,,242.9,11.2,13.23,0.44,24.9,40.3,89.9,0.099,0.407,4.1
Luxilon Big Banger XP 125/16L,2264,40,Medium,Polyester,1.25,1.23,1.8,2.7,3.6,18.32,38.1,34.4,55.3,73.6,12.6,,232,5.49,16.47,-0.28,21.6,54.6,90.8,0.099,0.407,4.1
Luxilon Big Banger XP 125/16L,2265,62,Slow,Polyester,1.25,1.23,1.8,2.7,3.6,37.33,35.3,26,42.8,80,13.1,,263.5,9.04,15.77,-0.2,24.7,48.5,93.1,0.099,0.407,4.1
Luxilon Big Banger XP 125/16L,2266,51,Medium,Polyester,1.25,1.23,1.8,2.7,3.6,26.33,35.8,32.7,55.1,81.4,23.2,,201.7,5.49,15.88,0.35,21.8,54.7,84.5,0.099,0.407,4.1
Luxilon Big Banger XP 125/16L,2267,40,Fast,Polyester,1.25,1.23,1.8,2.7,3.6,37.31,33.1,30.3,54.9,92.2,14.2,,289.2,11.2,13.61,-0.22,24.5,39.8,97.4,0.099,0.407,4.1
Luxilon Big Banger XP 125/16L,2268,62,Medium,Polyester,1.25,1.23,1.8,2.7,3.6,17.73,46.3,22.1,28,45.6,24.1,,228.6,9.04,15.33,0.26,24.7,48.6,88.4,0.099,0.407,4.1
Luxilon Big Banger XP 15L (1.38),2269,40,Medium,Polyester,1.38,1.38,1.8,2.4,3.6,26.81,34.5,31.2,56.7,83.3,13.5,,284.6,9.26,15.31,-0.38,24.3,47.7,96.6,0.106,0.378,3.6
Luxilon Big Banger XP 15L (1.38),2270,62,Slow,Polyester,1.38,1.38,1.8,2.4,3.6,38.1,31.9,29,55.8,93.9,22.7,,240,4.81,16.71,0.31,21.8,55,85.7,0.106,0.378,3.6
Luxilon Big Banger XP 15L (1.38),2271,51,Medium,Polyester,1.38,1.38,1.8,2.4,3.6,17.62,44.3,21.9,30.2,47.8,14.1,,317.8,10.3,13.84,-0.28,23.8,38.6,94.5,0.106,0.378,3.6
Luxilon Big Banger XP 15L (1.38),2272,40,Fast,Polyester,1.38,1.38,1.8,2.4,3.6,26.15,41.2,20,28,54.2,23.4,,266.9,9.26,14.63,0.24,24,47.6,90.1,0.106,0.378,3.6
Luxilon Big Banger XP 15L (1.38),2273,62,Medium,Polyester,1.38,1.38,1.8,2.4,3.6,18.17,39.2,28.1,46.5,64.6,31.3,,209.7,4.81,16.73,0.4,21.8,55.3,81.4,0.106,0.378,3.6
Luxilon Big Banger XP 15L (1.38),2274,51,Fast,Polyester,1.38,1.38,1.8,2.4,3.6,37.6,37.5,18,25.4,62.8,24.6,,308,10.3,13.29,0.18,23.8,38.5,93.1,0.106,0.378,3.6
Luxilon Big Banger XP 15L (1.38),2275,62,Fast,Polyester,1.38,1.38,1.8,2.4,3.6,26.83,36.6,26.1,44.8,71.7,32.5,,236.6,9.26,14.65,0.44,24.3,48,84.5,0.106,0.378,3.6
Luxilon Big Banger XP 15L (1.38),2276,40,Slow,Polyester,1.38,1.38,1.8,2.4,3.6,18.15,37,33.3,57.1,75.2,34.1,,269.7,10.3,13.34,0.48,24,39.1,90.1,0.106,0.378,3.6
Luxilon Big Banger XP 15L (1.38),2277,51,Slow,Polyester,1.38,1.38,1.8,2.4,3.6,38.15,33.8,24,43.7,81.8,13.1,,256,4.81,17.26,-0.2,21.8,55.1,92.4,0.106,0.378,3.6
Luxilon Element 1.30,2278,62,Medium,Polyester,1.3,NA,1.5,3,4.5,28.78,35.9,33.1,51.6,80.5,14,6.7,228.6,6.75,15.64,-0.18,22.3,43.8,95.6,0.068,0.446,6.6
Luxilon Element 1.30,2279,40,Slow,Polyester,1.3,NA,1.5,3,4.5,16.91,39.8,36.1,51.4,68.4,26.5,12.6,241.7,7.06,13.58,0.09,20.7,33.6,95.1,0.068,0.446,6.6
Luxilon Element 1.30,2280,51,Medium,Polyester,1.3,NA,1.5,3,4.5,40.68,39.8,19.1,22.3,63.1,13,5.9,192,5.78,17.64,0,23.4,59,92.9,0.068,0.446,6.6
Luxilon Element 1.30,2281,62,Fast,Polyester,1.3,NA,1.5,3,4.5,28.33,43.6,21.1,24.9,53.4,24.7,11.4,211.5,6.75,15.17,0.25,22.3,43.7,90.1,0.068,0.446,6.6
Luxilon Element 1.30,2282,40,Medium,Polyester,1.3,NA,1.5,3,4.5,41.1,35.1,26,40.4,81.4,35.8,16.4,216.6,7.06,13.58,0.53,21.2,34.3,90.2,0.068,0.446,6.6
Luxilon Element 1.30,2283,51,Fast,Polyester,1.3,NA,1.5,3,4.5,16.27,48.7,24,27.1,43.4,23.1,10.3,176,5.78,16.93,0.44,23.2,58.3,83.7,0.068,0.446,6.6
Luxilon Element 1.30,2284,40,Fast,Polyester,1.3,NA,1.5,3,4.5,28.8,38.2,28.2,41.2,70.1,33.3,15.3,191.5,6.75,15.19,0.56,22.5,44.3,86.5,0.068,0.446,6.6
Luxilon Element 1.30,2285,62,Slow,Polyester,1.3,NA,1.5,3,4.5,41.1,33,31,51.2,92.2,30.9,13.3,160,5.78,17,0.64,23.4,59,78.7,0.068,0.446,6.6
Luxilon Element 1.30,2286,51,Slow,Polyester,1.3,NA,1.5,3,4.5,16.98,42.4,31.2,42.1,59.1,15.1,7.3,248,7.06,14,-0.27,20.7,33.7,97.4,0.068,0.446,6.6
Luxilon Element 16L (1.25),2287,51,Fast,Polyester,1.25,NA,0,0,4.5,33.8,34.2,32,52.5,86.2,34.5,16.2,208,4.83,12.09,0.11,17,33.6,88.2,0.078,0.431,5.5
Luxilon Element Rough 16 (1.30),2288,51,Fast,Polyester,1.3,NA,0,0,4.5,33.3,34.2,31.9,49.8,83.1,33.2,16.4,198.3,4.45,12.97,0.29,17.6,34.9,87.6,0.07,0.487,7
Luxilon M2 Plus 130/16,2289,40,Slow,Polyester,1.3,1.32,1.7,2.9,3.9,24.98,38.4,28,43.9,68.8,32.7,,202.9,9.15,16.61,0.59,26.2,52,82.6,NA,NA,NA
Luxilon M2 Plus 130/16,2290,51,Slow,Polyester,1.3,1.32,1.7,2.9,3.9,17.64,38.8,34.9,53.4,71,34.2,,248,11.14,14.79,0.42,26.5,42.7,86.7,NA,NA,NA
Luxilon M2 Plus 130/16,2291,40,Medium,Polyester,1.3,1.32,1.7,2.9,3.9,35.83,35.1,25.9,43.7,79.6,12.3,,230.3,5.84,16.96,-0.2,22.5,56.9,93.1,NA,NA,NA
Luxilon M2 Plus 130/16,2292,62,Slow,Polyester,1.3,1.32,1.7,2.9,3.9,24.96,36.3,33,54.2,79.4,12.9,,269.2,9.15,17.31,-0.33,26.2,51.5,92.4,NA,NA,NA
Luxilon M2 Plus 130/16,2293,51,Medium,Polyester,1.3,1.32,1.7,2.9,3.9,35.81,33.2,30.1,55.3,91.1,23,,197.2,5.84,16.3,0.35,22.5,56.7,84.3,NA,NA,NA
Luxilon M2 Plus 130/16,2294,40,Fast,Polyester,1.3,1.32,1.7,2.9,3.9,16.89,46.7,22.1,27.6,44.5,14.2,,282.3,11.14,15.54,-0.48,26.2,42.4,95.8,NA,NA,NA
Luxilon M2 Plus 130/16,2295,62,Medium,Polyester,1.3,1.32,1.7,2.9,3.9,24.26,43.2,20.2,27.1,51.4,24.1,,226.9,9.15,16.59,0.31,26,51.3,88.4,NA,NA,NA
Luxilon M2 Plus 130/16,2296,51,Fast,Polyester,1.3,1.32,1.7,2.9,3.9,17.55,41.2,30,43.7,61.3,31,,177.2,5.84,16.21,0.55,22.5,56.9,78.3,NA,NA,NA
Luxilon M2 Plus 130/16,2297,62,Fast,Polyester,1.3,1.32,1.7,2.9,3.9,35.06,39.5,18.9,24.9,60,25.8,,264,11.14,14.77,0.22,26.2,42.3,91.8,NA,NA,NA
Luxilon M2 Pro 125/16,2298,51,Medium,Polyester,1.25,1.33,2,3.6,5.2,36.43,33.6,30.9,52.5,88.9,22.1,,161.2,6.79,17.58,0.41,24.7,62.4,83.5,0.098,0.348,3.6
Luxilon M2 Pro 125/16,2299,40,Fast,Polyester,1.25,1.33,2,3.6,5.2,14.77,48.9,23.9,26.5,41.2,13.7,,276.6,11.29,14.62,-0.35,25.6,41.4,96.6,0.098,0.348,3.6
Luxilon M2 Pro 125/16,2300,62,Medium,Polyester,1.25,1.33,2,3.6,5.2,23.59,44.3,21,25.6,49.2,23.2,,210.3,9.7,16.88,0.11,26.7,52.6,88,0.098,0.348,3.6
Luxilon M2 Pro 125/16,2301,51,Fast,Polyester,1.25,1.33,2,3.6,5.2,15.32,43.1,31.8,40.4,55.6,29.6,,154.9,6.79,17.69,0.33,24.7,62.5,77.8,0.098,0.348,3.6
Luxilon M2 Pro 125/16,2302,62,Fast,Polyester,1.25,1.33,2,3.6,5.2,35.83,39.6,18.5,23.2,59.1,25.1,,244.6,11.29,14.02,0.16,25.4,41.2,93.1,0.098,0.348,3.6
Luxilon M2 Pro 125/16,2303,40,Slow,Polyester,1.25,1.33,2,3.6,5.2,24.14,39.3,28.3,41.5,65.5,32,,181.7,9.7,16.81,0.4,26.9,53,83.2,0.098,0.348,3.6
Luxilon M2 Pro 125/16,2304,51,Slow,Polyester,1.25,1.33,2,3.6,5.2,15.21,40.6,36.3,50.1,65.3,34.4,,224,11.29,14.02,0.55,25.8,41.9,89.1,0.098,0.348,3.6
Luxilon M2 Pro 125/16,2305,40,Medium,Polyester,1.25,1.33,2,3.6,5.2,36.43,35.5,26,40.8,77.2,12.4,,189.2,6.79,18.13,-0.16,24.7,62.4,89.5,0.098,0.348,3.6
Luxilon M2 Pro 125/16,2306,62,Slow,Polyester,1.25,1.33,2,3.6,5.2,24.21,36.9,33.9,51.4,75.4,12.9,,234.9,9.7,17.43,-0.22,26.9,53,94.9,0.098,0.348,3.6
Luxilon Monotec Super Poly 1.25/16L,2307,40,Medium,Polyester,1.25,1.26,1.5,2.4,3.2,28.78,34.4,31.5,56.9,85.8,13,,256.6,4.94,16.34,-0.33,20.9,52.8,93.5,0.116,0.377,3.3
Luxilon Monotec Super Poly 1.25/16L,2308,62,Slow,Polyester,1.25,1.26,1.5,2.4,3.2,37.97,32.3,29.8,58,95.9,13.8,,276,7.36,15.09,-0.26,22.3,43.7,95.3,0.116,0.377,3.3
Luxilon Monotec Super Poly 1.25/16L,2309,51,Medium,Polyester,1.25,1.26,1.5,2.4,3.2,18.41,45.3,21.7,29.5,48.1,23.9,,228,4.94,15.79,0.42,21.2,53.3,87.4,0.116,0.377,3.3
Luxilon Monotec Super Poly 1.25/16L,2310,40,Fast,Polyester,1.25,1.26,1.5,2.4,3.2,28.27,41.6,20,27.1,55.3,14.1,,314.9,10.87,13.43,-0.31,24,38.9,93.9,0.116,0.377,3.3
Luxilon Monotec Super Poly 1.25/16L,2311,62,Medium,Polyester,1.25,1.26,1.5,2.4,3.2,18.96,39.3,29,47.2,66.2,25,,253.2,7.36,14.56,0.16,22.1,43.5,92,0.116,0.377,3.3
Luxilon Monotec Super Poly 1.25/16L,2312,51,Fast,Polyester,1.25,1.26,1.5,2.4,3.2,37.44,38.3,18,25.1,62.6,32.9,,208,4.94,15.79,0.39,21.2,53.2,79.7,0.116,0.377,3.3
Luxilon Monotec Super Poly 1.25/16L,2313,62,Fast,Polyester,1.25,1.26,1.5,2.4,3.2,28.8,36.8,27,45.4,74.1,25.6,,283.5,10.87,12.9,0.09,23.8,38.6,94.3,0.116,0.377,3.3
Luxilon Monotec Super Poly 1.25/16L,2314,40,Slow,Polyester,1.25,1.26,1.5,2.4,3.2,18.96,36.9,33.9,58.7,77.6,33.8,,233.2,7.36,14.58,0.45,22.3,44.1,86.3,0.116,0.377,3.3
Luxilon Monotec Super Poly 1.25/16L,2315,51,Slow,Polyester,1.25,1.26,1.5,2.4,3.2,37.97,34.4,25,43.7,81.8,35.7,,266.3,10.87,12.9,0.37,24.3,39.1,89.1,0.116,0.377,3.3
Luxilon Monotec Supersense 16L/1.25,2316,51,Fast,Polyester,1.25,1.25,1.8,3,3.9,26.5,42.1,20,25.8,52.3,23.4,,232.6,9.83,13.86,0.24,24,47.2,89.9,0.172,0.362,2.1
Luxilon Monotec Supersense 16L/1.25,2317,62,Fast,Polyester,1.25,1.25,1.8,3,3.9,17.79,40.9,29.8,43,60.6,30.3,,184,6.09,15.81,0.48,22.5,56.4,80.8,0.172,0.362,2.1
Luxilon Monotec Supersense 16L/1.25,2318,40,Slow,Polyester,1.25,1.25,1.8,3,3.9,39.2,37.9,18,22.9,62.2,24.5,,266.9,9.92,12.2,0.13,22.3,36,93.1,0.172,0.362,2.1
Luxilon Monotec Supersense 16L/1.25,2319,51,Slow,Polyester,1.25,1.25,1.8,3,3.9,27.03,37.6,27.1,42.1,69,32,,209.7,9.83,13.88,0.48,24.3,47.7,93.5,0.172,0.362,2.1
Luxilon Monotec Supersense 16L/1.25,2320,40,Medium,Polyester,1.25,1.25,1.8,3,3.9,17.79,38.2,34.2,53.1,71,34.1,,241.7,9.92,12.24,0.4,22.5,36.5,89.5,0.172,0.362,2.1
Luxilon Monotec Supersense 16L/1.25,2321,62,Slow,Polyester,1.25,1.25,1.8,3,3.9,39.62,34.3,24.7,39.9,79.6,12.4,,229.2,6.09,16.31,-0.15,22.3,56.1,91.4,0.172,0.362,2.1
Luxilon Monotec Supersense 16L/1.25,2322,51,Medium,Polyester,1.25,1.25,1.8,3,3.9,27.01,34.3,32,52.9,79.8,13.1,,261.7,9.83,14.39,-0.31,23.8,47.1,92,0.172,0.362,2.1
Luxilon Monotec Supersense 16L/1.25,2323,40,Fast,Polyester,1.25,1.25,1.8,3,3.9,39.58,32.5,29.7,52.3,91.9,22.6,,196,6.09,15.81,0.3,22.3,55.9,85.4,0.172,0.362,2.1
Luxilon Monotec Supersense 16L/1.25,2324,62,Medium,Polyester,1.25,1.25,1.8,3,3.9,17.29,46.1,22.1,27.6,44.8,14,,288,9.92,12.62,-0.27,22.3,36.1,97,0.172,0.362,2.1
Luxilon Monotec Zolo 125/16,2325,51,Fast,Polyester,1.25,1.23,2,3,4.2,17.22,41.1,30,43.4,60.6,31.3,,177.2,6.22,16.27,0.31,22.7,57.4,80.8,NA,NA,NA
Luxilon Monotec Zolo 125/16,2326,62,Fast,Polyester,1.25,1.23,2,3,4.2,36.91,39.3,18.6,23.6,60.4,25.9,,253.2,10.23,14.03,0.22,24.5,39.6,95.3,NA,NA,NA
Luxilon Monotec Zolo 125/16,2327,40,Slow,Polyester,1.25,1.23,2,3,4.2,26.68,38,27.9,43,69.7,32.3,,213.2,9.26,14.76,0.46,24.5,48.3,85,NA,NA,NA
Luxilon Monotec Zolo 125/16,2328,51,Slow,Polyester,1.25,1.23,2,3,4.2,17.2,38.8,35.2,54,71.2,35.3,,226.9,10.23,14.05,0.44,24.7,40,86.7,NA,NA,NA
Luxilon Monotec Zolo 125/16,2329,40,Medium,Polyester,1.25,1.23,2,3,4.2,37.48,35.3,26,42.1,79.6,12.2,,229.7,6.22,16.65,-0.16,22.7,57.2,93.7,NA,NA,NA
Luxilon Monotec Zolo 125/16,2330,62,Slow,Polyester,1.25,1.23,2,3,4.2,26.7,35.5,32.1,54,80.7,12.9,,257.2,9.26,15.26,-0.22,24.3,47.9,95.3,NA,NA,NA
Luxilon Monotec Zolo 125/16,2331,51,Medium,Polyester,1.25,1.23,2,3,4.2,37.46,33.3,31,53.6,91.1,22.8,,196.6,6.22,16.25,0.29,22.7,57.3,85.2,NA,NA,NA
Luxilon Monotec Zolo 125/16,2332,40,Fast,Polyester,1.25,1.23,2,3,4.2,16.82,46.6,22,27.6,44.3,14,,277.7,10.23,14.6,-0.31,24.5,39.7,98.2,NA,NA,NA
Luxilon Monotec Zolo 125/16,2333,62,Medium,Polyester,1.25,1.23,2,3,4.2,26.2,42.5,20,25.4,51.6,24.3,,224.6,9.26,14.78,0.15,24.3,47.7,89.1,NA,NA,NA
Luxilon Monotec Zolo 15L,2334,62,Fast,Polyester,1.35,1.35,1.5,2.4,3.6,18.43,40.3,29.1,45.2,63.5,31.8,,197.7,5.45,15.76,0.44,21.6,54.6,82.1,0.083,0.382,4.6
Luxilon Monotec Zolo 15L,2335,40,Slow,Polyester,1.35,1.35,1.5,2.4,3.6,39.16,38,18,24,63.3,25,,284,9.86,12.43,0.2,22.5,36.4,93.9,0.083,0.382,4.6
Luxilon Monotec Zolo 15L,2336,51,Slow,Polyester,1.35,1.35,1.5,2.4,3.6,27.34,37.5,27,43.9,71.2,33,,219.5,8.53,14.85,0.48,23.8,47,84.1,0.083,0.382,4.6
Luxilon Monotec Zolo 15L,2337,40,Medium,Polyester,1.35,1.35,1.5,2.4,3.6,18.48,37.8,34,56.2,74.7,35.4,,254.3,9.86,12.45,0.42,22.7,36.8,88.5,0.083,0.382,4.6
Luxilon Monotec Zolo 15L,2338,62,Slow,Polyester,1.35,1.35,1.5,2.4,3.6,39.45,34.4,24.5,41.9,81.4,12.9,,240.6,5.45,16.09,0,21.6,54.3,91,0.083,0.382,4.6
Luxilon Monotec Zolo 15L,2339,51,Medium,Polyester,1.35,1.35,1.5,2.4,3.6,27.34,35.2,32,55.3,82.7,13.5,,274.9,8.53,15.22,-0.13,23.6,46.6,96.2,0.083,0.382,4.6
Luxilon Monotec Zolo 15L,2340,40,Fast,Polyester,1.35,1.35,1.5,2.4,3.6,39.43,32.5,29.8,55.6,95,23.2,,216,5.45,15.81,0.35,21.6,54.4,85.9,0.083,0.382,4.6
Luxilon Monotec Zolo 15L,2341,62,Medium,Polyester,1.35,1.35,1.5,2.4,3.6,18.15,45.4,22,28.7,46.7,14.2,,302.3,9.86,12.72,-0.11,22.5,36.4,96.8,0.083,0.382,4.6
Luxilon Monotec Zolo 15L,2342,51,Fast,Polyester,1.35,1.35,1.5,2.4,3.6,26.97,41.8,20,27.1,54,24.1,,245.2,8.53,14.85,0.28,23.6,46.7,90.2,0.083,0.382,4.6
Luxilon Natural Gut 1.25,2343,51,Fast,Gut,1.25,1.35,1.2,3.3,3.6,44.21,36.7,33.7,23.2,67.3,28.4,15.1,82.3,4.19,2.32,0.11,6.6,13,95.6,0.129,0.479,3.7
Luxilon Savage 16/1.27,2344,62,Medium,Polyester,1.27,1.25,1.5,2.4,3.6,27.19,41,19.9,27.1,54.5,23.8,,258.3,7.98,15,0.31,23.4,45.9,90.1,0.117,0.399,3.4
Luxilon Savage 16/1.27,2345,51,Fast,Polyester,1.27,1.25,1.5,2.4,3.6,19.25,39.4,28.5,45.4,64.6,31.4,,208,6.13,14.38,0.48,20.9,52.9,80.5,0.117,0.399,3.4
Luxilon Savage 16/1.27,2346,62,Fast,Polyester,1.27,1.25,1.5,2.4,3.6,40.37,37.1,17.7,25.1,65.5,25.2,,302.3,9,11.97,0.13,21.2,34.2,92.7,0.117,0.399,3.4
Luxilon Savage 16/1.27,2347,40,Slow,Polyester,1.27,1.25,1.5,2.4,3.6,27.74,36.6,26.4,44.3,72.1,32.7,,234.3,7.98,15.02,0.44,23.4,46.2,84.3,0.117,0.399,3.4
Luxilon Savage 16/1.27,2348,51,Slow,Polyester,1.27,1.25,1.5,2.4,3.6,19.18,37,33.2,56.4,75.6,34.8,,271.5,9,11.99,0.49,21.4,34.8,89.3,0.117,0.399,3.4
Luxilon Savage 16/1.27,2349,40,Medium,Polyester,1.27,1.25,1.5,2.4,3.6,40.77,33.5,24.1,43,83.8,12.9,,246.9,6.13,14.82,-0.22,20.7,52.2,90.2,0.117,0.399,3.4
Luxilon Savage 16/1.27,2350,62,Slow,Polyester,1.27,1.25,1.5,2.4,3.6,27.72,34.4,31.2,56,83.8,13.5,,279.5,7.98,15.55,-0.24,23.4,45.9,94.7,0.117,0.399,3.4
Luxilon Savage 16/1.27,2351,51,Medium,Polyester,1.27,1.25,1.5,2.4,3.6,40.75,31.7,28.9,55.6,96.4,23,,226.9,6.13,14.31,0.35,20.7,52.4,85.2,0.117,0.399,3.4
Luxilon Savage 16/1.27,2352,40,Fast,Polyester,1.27,1.25,1.5,2.4,3.6,18.74,44.5,21.8,28.7,47.4,14.5,,324,9,12.37,-0.27,21.2,34.2,94.9,0.117,0.399,3.4
Mantis Comfort Poly 16,2353,62,Medium,Polyester,1.3,1.32,1.5,2.4,3.6,30.25,40.3,19.7,27.3,57.6,24.1,,261.2,7.3,12.66,0.18,20.1,39.7,91.2,0.092,0.438,4.8
Mantis Comfort Poly 16,2354,51,Fast,Polyester,1.3,1.32,1.5,2.4,3.6,22.45,38.5,28,44.3,66.8,31.3,,208,4.45,12.84,0.5,17.9,44.8,83,0.092,0.438,4.8
Mantis Comfort Poly 16,2355,62,Fast,Polyester,1.3,1.32,1.5,2.4,3.6,38.37,37.9,18,24.7,63.1,24.5,,288,9.15,13.65,0.15,22.9,37.2,93.1,0.092,0.438,4.8
Mantis Comfort Poly 16,2356,40,Slow,Polyester,1.3,1.32,1.5,2.4,3.6,30.76,36.4,26,43.4,74.1,32.5,,224.6,7.3,12.68,0.4,20.3,40.2,86.3,0.092,0.438,4.8
Mantis Comfort Poly 16,2357,51,Slow,Polyester,1.3,1.32,1.5,2.4,3.6,22.4,36.4,32.6,54.5,76.7,34.2,,246.3,9.15,13.65,0.53,23.4,37.8,88.4,0.092,0.438,4.8
Mantis Comfort Poly 16,2358,40,Medium,Polyester,1.3,1.32,1.5,2.4,3.6,38.94,34.2,24.3,41.9,80.7,13.2,,261.2,4.45,13.19,-0.13,17.4,44.1,93.7,0.092,0.438,4.8
Mantis Comfort Poly 16,2359,62,Slow,Polyester,1.3,1.32,1.5,2.4,3.6,30.74,34.5,31,53.1,83.8,14.2,,284.6,7.3,13.17,-0.29,20.1,39.8,95.6,0.092,0.438,4.8
Mantis Comfort Poly 16,2360,51,Medium,Polyester,1.3,1.32,1.5,2.4,3.6,38.94,32.5,29.7,53.4,92.2,23.4,,229.7,4.45,12.79,0.36,17.6,44.3,87.6,0.092,0.438,4.8
Mantis Comfort Poly 16,2361,40,Fast,Polyester,1.3,1.32,1.5,2.4,3.6,22.05,43,21,28.4,50.5,14.2,,309.2,9.15,14.22,-0.33,23.2,37.3,98.2,0.092,0.438,4.8
Mantis Comfort Synthetic 16,2362,40,Fast,Nylon,1.3,1.32,8.8,10,11.5,38.85,41.1,19.3,12.8,51.6,21.9,,150.3,6.04,6.03,0.02,12.1,23.8,95.5,0.115,0.438,3.8
Mantis Comfort Synthetic 16,2363,62,Medium,Nylon,1.3,1.32,8.8,10,11.5,29.02,41.3,29.9,26,54.9,28.8,,122.3,4.34,6.42,0.13,10.8,27.4,90.4,0.115,0.438,3.8
Mantis Comfort Synthetic 16,2364,51,Fast,Nylon,1.3,1.32,8.8,10,11.5,49.92,37.2,17.7,11.9,61.7,22.9,,180.6,6.5,5.72,0,12.1,19.8,96.4,0.115,0.438,3.8
Mantis Comfort Synthetic 16,2365,62,Fast,Nylon,1.3,1.32,8.8,10,11.5,38.65,37.8,26.9,26.7,65.3,30.5,,149.2,6.04,6.18,0.16,12.3,24.4,89.3,0.115,0.438,3.8
Mantis Comfort Synthetic 16,2366,40,Slow,Nylon,1.3,1.32,8.8,10,11.5,28.93,38.7,35,37,65.9,32.7,,172.6,6.5,5.91,0.22,12.6,20.5,93.7,0.115,0.438,3.8
Mantis Comfort Synthetic 16,2367,51,Slow,Nylon,1.3,1.32,8.8,10,11.5,49.52,34.6,24.2,26,75.6,11.6,,117.2,4.34,6.29,-0.02,10.6,26.7,95.5,0.115,0.438,3.8
Mantis Comfort Synthetic 16,2368,40,Medium,Nylon,1.3,1.32,8.8,10,11.5,38.5,35.5,32,37.7,76.1,12.4,,138.3,6.04,5.83,0,11.9,23.4,96.6,0.115,0.438,3.8
Mantis Comfort Synthetic 16,2369,62,Slow,Nylon,1.3,1.32,8.8,10,11.5,49.33,32.9,29.9,37.9,87.3,20.6,,117.7,4.34,6.33,0.05,10.8,27,93.7,0.115,0.438,3.8
Mantis Comfort Synthetic 16,2370,51,Medium,Nylon,1.3,1.32,8.8,10,11.5,29.06,45.5,21.7,13.7,42.8,13.7,,154.9,6.5,5.32,0.04,11.9,19.2,96.2,0.115,0.438,3.8
Mantis Power Poly 17,2371,51,Slow,Polyester,1.25,1.26,1.5,2.4,3.3,21.7,37.2,33.8,51.8,73.6,33.4,,230.3,9.24,14.31,0.57,24,39.1,88.4,0.086,0.417,4.8
Mantis Power Poly 17,2372,40,Medium,Polyester,1.25,1.26,1.5,2.4,3.3,38.21,34.8,25,40.6,78.7,13.2,,233.7,4.83,13.69,-0.22,18.3,46.1,93.1,0.086,0.417,4.8
Mantis Power Poly 17,2373,62,Slow,Polyester,1.25,1.26,1.5,2.4,3.3,29.35,35.2,32,51.2,80.5,13.5,,257.7,7.89,14.08,-0.36,21.6,42.6,94.1,0.086,0.417,4.8
Mantis Power Poly 17,2374,51,Medium,Polyester,1.25,1.26,1.5,2.4,3.3,38.19,33,30,50.9,89.1,22.4,,217.2,4.83,13.14,0.33,18.3,46.1,88,0.086,0.417,4.8
Mantis Power Poly 17,2375,40,Fast,Polyester,1.25,1.26,1.5,2.4,3.3,21.17,44.2,21.7,27.3,48.5,13.8,,297.2,9.24,15.02,-0.47,23.8,38.5,95.5,0.086,0.417,4.8
Mantis Power Poly 17,2376,62,Medium,Polyester,1.25,1.26,1.5,2.4,3.3,28.75,41.2,20,25.4,54,23.2,,241.2,7.89,13.39,0.31,21.6,42.6,90.8,0.086,0.417,4.8
Mantis Power Poly 17,2377,51,Fast,Polyester,1.25,1.26,1.5,2.4,3.3,21.72,39.4,28.1,42.1,63.9,31.1,,184.6,4.83,13.16,0.53,18.5,46.7,82.3,0.086,0.417,4.8
Mantis Power Poly 17,2378,62,Fast,Polyester,1.25,1.26,1.5,2.4,3.3,37.48,38.4,18,23.8,61.3,24.6,,263.5,9.24,14.29,0.24,23.8,38.5,93.1,0.086,0.417,4.8
Mantis Power Poly 17,2379,40,Slow,Polyester,1.25,1.26,1.5,2.4,3.3,29.44,37,26.3,41,70.6,32.2,,203.5,7.89,13.48,0.46,21.8,43,85.6,0.086,0.417,4.8
MSV Co-Focus 17L (1.18),2380,51,Fast,Polyester,1.18,1.26,8.8,3.6,3.3,35.24,34.8,32.3,47.6,82.9,33.4,16.4,185.7,3.46,12.02,0.25,15.7,31,88.5,0.068,0.493,7.2
MSV Co.-Focus 16L,2381,62,Fast,Polyester,1.27,1.28,2.1,3.3,5.2,16.32,42.8,30.6,40.6,56.9,24.6,,236.6,9.26,16.14,0.16,25.6,41.4,94.3,0.089,0.377,4.2
MSV Co.-Focus 16L,2382,40,Slow,Polyester,1.27,1.28,2.1,3.3,5.2,35.83,39.7,19,23.4,59.3,31.2,,184.6,8.78,15.79,0.64,25.1,49.7,85.2,0.089,0.377,4.2
MSV Co.-Focus 16L,2383,51,Slow,Polyester,1.27,1.28,2.1,3.3,5.2,26.2,38.9,28,39.9,66.2,33.3,,213.2,9.26,16.14,0.73,26.2,42.3,86.7,0.089,0.377,4.2
MSV Co.-Focus 16L,2384,40,Medium,Polyester,1.27,1.28,2.1,3.3,5.2,16.32,40.3,36,50.1,66.4,12.4,,206.9,5.93,17.88,-0.06,23.8,59.8,91.4,0.089,0.377,4.2
MSV Co.-Focus 16L,2385,62,Slow,Polyester,1.27,1.28,2.1,3.3,5.2,36.34,36,26,39.2,75.6,13.3,,244.6,8.78,16.14,-0.15,24.7,48.8,94.7,0.089,0.377,4.2
MSV Co.-Focus 16L,2386,51,Medium,Polyester,1.27,1.28,2.1,3.3,5.2,26.15,36.8,33,49.6,75.6,21.8,,176.6,5.93,17.44,0.49,23.8,60.1,84.1,0.089,0.377,4.2
MSV Co.-Focus 16L,2387,40,Fast,Polyester,1.27,1.28,2.1,3.3,5.2,36.34,34.1,30.9,50.1,86.4,14.1,,263.5,9.26,16.65,-0.22,25.6,41.6,95.1,0.089,0.377,4.2
MSV Co.-Focus 16L,2388,62,Medium,Polyester,1.27,1.28,2.1,3.3,5.2,15.88,47.8,23.1,27.1,43,23.2,,206.9,8.78,15.74,0.45,24.9,49.2,89.5,0.089,0.377,4.2
MSV Co.-Focus 16L,2389,51,Fast,Polyester,1.27,1.28,2.1,3.3,5.2,25.8,43,20.6,25.6,51.4,29.9,,157.2,5.93,17.44,0.71,24,60.7,78.7,0.089,0.377,4.2
MSV Focus Evo 16,2390,40,Medium,Polyester,1.3,NA,1.5,2.4,3.6,39.95,32.1,29,53.8,93.7,13.6,,288,8.4,14.03,-0.18,22.3,43.9,93.5,0.08,0.394,4.9
MSV Focus Evo 16,2391,62,Slow,Polyester,1.3,NA,1.5,2.4,3.6,18.63,44.2,21.4,30.2,49,22.8,,237.7,5.29,15.55,0.39,21.2,53.5,85.2,0.08,0.394,4.9
MSV Focus Evo 16,2392,51,Medium,Polyester,1.3,NA,1.5,2.4,3.6,28.29,40.5,19.6,27.1,55.6,14.4,,329.8,9.11,13.27,-0.31,22.1,35.8,95.8,0.08,0.394,4.9
MSV Focus Evo 16,2393,40,Fast,Polyester,1.3,NA,1.5,2.4,3.6,18.85,39.4,28.1,46.1,65,24.1,,256,8.4,13.54,0.29,22.3,43.8,90.4,0.08,0.394,4.9
MSV Focus Evo 16,2394,62,Medium,Polyester,1.3,NA,1.5,2.4,3.6,39.36,37.1,17.8,25.6,65,31.6,,201.2,5.29,15.61,0.49,21.4,53.9,81,0.08,0.394,4.9
MSV Focus Evo 16,2395,51,Fast,Polyester,1.3,NA,1.5,2.4,3.6,28.78,36.8,26.4,44.1,72.8,24.9,,303.5,9.11,12.76,0.09,22.1,35.6,93.9,0.08,0.394,4.9
MSV Focus Evo 16,2396,62,Fast,Polyester,1.3,NA,1.5,2.4,3.6,18.79,37.3,33.7,56.2,75,32.9,,226.3,8.4,13.61,0.53,22.5,44.4,84.8,0.08,0.394,4.9
MSV Focus Evo 16,2397,40,Slow,Polyester,1.3,NA,1.5,2.4,3.6,39.87,33.8,24,43,82.9,34,,260,9.11,12.68,0.68,22.5,36.4,88.4,0.08,0.394,4.9
MSV Focus Evo 16,2398,51,Slow,Polyester,1.3,NA,1.5,2.4,3.6,28.71,34.8,31.4,55.1,83.8,13.1,,268,5.29,15.77,-0.02,20.9,53,92.4,0.08,0.394,4.9
MSV Focus Evo 17,2399,51,Fast,Polyester,1.25,1.25,2.1,3,4.2,27.45,41.3,20,26.2,53.8,23.5,,232,7.94,14.8,0.37,23.2,45.6,89.7,0.098,0.443,4.5
MSV Focus Evo 17,2400,62,Fast,Polyester,1.25,1.25,2.1,3,4.2,17.75,40.9,29.4,43,60.6,30.2,,185.2,6.13,15.85,0.44,22.5,56.5,79.6,0.098,0.443,4.5
MSV Focus Evo 17,2401,40,Slow,Polyester,1.25,1.25,2.1,3,4.2,36.8,38.3,18,24.5,61.3,24.6,,267.5,10.14,14.27,0.2,24.7,39.9,91.4,0.098,0.443,4.5
MSV Focus Evo 17,2402,51,Slow,Polyester,1.25,1.25,2.1,3,4.2,27.98,37.3,27,41.7,69.7,31.9,,206.9,7.94,14.84,0.6,23.4,46.1,85.2,0.098,0.443,4.5
MSV Focus Evo 17,2403,40,Medium,Polyester,1.25,1.25,2.1,3,4.2,17.71,38.7,34.1,53.1,70.8,33.6,,237.7,10.14,14.27,0.7,25.1,40.7,88.7,0.098,0.443,4.5
MSV Focus Evo 17,2404,62,Slow,Polyester,1.25,1.25,2.1,3,4.2,37.33,34.8,25,41.2,78.5,12.6,,240.6,6.13,16.23,-0.02,22.3,56.3,94.1,0.098,0.443,4.5
MSV Focus Evo 17,2405,51,Medium,Polyester,1.25,1.25,2.1,3,4.2,27.94,35.5,32,52,80,13.4,,267.5,7.94,15.33,-0.24,22.9,45.4,93.5,0.098,0.443,4.5
MSV Focus Evo 17,2406,40,Fast,Polyester,1.25,1.25,2.1,3,4.2,37.33,33.2,30,52.5,89.7,22.3,,202.3,6.13,15.81,0.42,22.3,56.3,84.1,0.098,0.443,4.5
MSV Focus Evo 17,2407,62,Medium,Polyester,1.25,1.25,2.1,3,4.2,17.33,45.6,22,28.7,46.1,13.8,,306.9,10.14,14.8,-0.29,24.7,39.9,94.1,0.098,0.443,4.5
MSV Focus Hex 17L (1.18),2408,51,Fast,Polyester,1.18,NA,1.8,3,3.6,47.3,33.2,24,37,84.2,33.6,16.9,242.3,3.73,10.73,0.47,15,24.2,92,0.072,0.466,6.5
MSV Focus Hex 17L (1.18),2409,40,Fast,Polyester,1.18,NA,1.8,3,3.6,21.61,44.8,21,26.5,48.1,22.8,11.1,215.5,5.38,12.13,0.35,17.9,45,88.4,0.072,0.466,6.5
MSV Focus Hex 17L (1.18),2410,62,Slow,Polyester,1.18,NA,1.8,3,3.6,37.22,35.3,25.9,38.8,76.1,32.7,16.4,224,3.7,9.8,0.44,13.9,27.5,88.2,0.072,0.466,6.5
MSV Focus Hex 17L (1.18),2411,51,Slow,Polyester,1.18,NA,1.8,3,3.6,47.28,31.4,28.3,47.8,95,32,14.6,189.7,5.38,12.19,0.4,17.9,45.3,83.7,0.072,0.466,6.5
MSV Focus Hex 17L (1.18),2412,62,Medium,Polyester,1.18,NA,1.8,3,3.6,22.18,39.1,28.3,42.3,64.6,14,7.7,293.2,3.73,11.13,-0.26,14.6,23.6,96.6,0.072,0.466,6.5
MSV Focus Hex 17L (1.18),2413,40,Slow,Polyester,1.18,NA,1.8,3,3.6,37.22,33.3,30.1,49.8,87.1,13.3,7.4,273.2,3.7,10.28,-0.22,13.7,27.1,98.4,0.072,0.466,6.5
MSV Focus Hex 17L (1.18),2414,51,Medium,Polyester,1.18,NA,1.8,3,3.6,22.12,36.6,33.9,53.6,75.6,25.3,13.6,260.6,3.73,10.71,0.11,14.6,23.6,94.3,0.072,0.466,6.5
