Repository: rdowd003/String-Recommender

Tennis String Recommender

Data obtained from Tennis Warehouse University - String Performance Database
(http://twu.tennis-warehouse.com/learning_center/reporter2.php)


***************************** Original Dataset ****************************

Original Column Name	Formatted Name	Units (if app.)
String	string	N/A
none	string_code	0-4752
Ref. Ten. (lbs)	ref_t	lbs
Swing Speed	swing_speed	fast/med/slow
Material	material	N/A
Gauge Nominal (mm)	gauge_nom	mm
Gauge Acutal (mm)	gauce_ac	mm
Stretch at 40 lbs (%)	stretch_40	lbs (%)
Stretch at 51 lbs (%)	stretch_51	lbs (%)
Stretch at 62 lbs (%)	stretch_62	lbs (%)
Actual Pre-impact Tension (lbs)	pre_t	lbs
Dwell Time (ms)	dwell	ms

File: tennis_strings.csv (part 10 of 18)
string,string_code,ref_t,swing_speed,material,gauge_nom,gauce_ac,stretch_40,stretch_51,stretch_62,pre_t,dwell,deflec,change_t,peak_t,peak_trans_force,avg_trans_force,stiffness,static_loss,stabiliz,impact_loss,total_loss,tension_loss,energy_return,sts_cof,stb_cof,spin_pot
MSV Focus Hex 17L (1.18),2415,62,Fast,Polyester,1.18,NA,1.8,3,3.6,46.88,36.6,16.7,20.1,67,12.6,6.3,242.9,5.38,12.7,-0.18,17.9,45.1,95.1,0.072,0.466,6.5
MSV Focus Hex 17L (1.18),2416,40,Medium,Polyester,1.18,NA,1.8,3,3.6,36.74,39.5,18.1,21.8,58.7,24.6,12.3,235.5,3.7,9.8,0.15,13.7,26.9,92.7,0.072,0.466,6.5
MSV Focus Hex Soft  17 (1.25),2417,51,Slow,Polyester,1.25,NA,2.1,3,3.9,36.21,31.9,29.8,49.8,86,13.7,8.3,287.5,4.76,10.56,-0.02,15.2,24.8,99.4,0.075,0.469,6.3
MSV Focus Hex Soft  17 (1.25),2418,62,Medium,Polyester,1.25,NA,2.1,3,3.9,21.28,34.5,32,53.6,74.7,13,7.7,274.3,4.63,10.24,-0.22,14.6,28.9,98.4,0.075,0.469,6.3
MSV Focus Hex Soft  17 (1.25),2419,40,Slow,Polyester,1.25,NA,2.1,3,3.9,46.42,35.3,16.6,19.4,65.9,24.7,13.8,260.6,4.76,10.52,0.11,15.4,24.9,96.2,0.075,0.469,6.3
MSV Focus Hex Soft  17 (1.25),2420,51,Medium,Polyester,1.25,NA,2.1,3,3.9,35.85,37.6,18,21.8,57.8,11.5,6.9,256.6,6.2,12.67,-0.15,18.7,47.2,95.5,0.075,0.469,6.3
MSV Focus Hex Soft  17 (1.25),2421,62,Fast,Polyester,1.25,NA,2.1,3,3.9,46.46,32,23.8,36.4,82.9,23.4,13,252,4.63,9.84,0.13,14.6,28.8,95.5,0.075,0.469,6.3
MSV Focus Hex Soft  17 (1.25),2422,40,Medium,Polyester,1.25,NA,2.1,3,3.9,20.82,41.7,20,25.4,46.1,33,18.7,248,4.76,10.61,0.51,15.9,25.7,91.8,0.075,0.469,6.3
MSV Focus Hex Soft  17 (1.25),2423,51,Fast,Polyester,1.25,NA,2.1,3,3.9,36.25,33.7,25,38.6,75,21.9,11.8,229.7,6.2,12.19,0.24,18.5,46.9,91.8,0.075,0.469,6.3
MSV Focus Hex Soft  17 (1.25),2424,40,Fast,Polyester,1.25,NA,2.1,3,3.9,46.37,30.4,28,47.8,94.4,32.1,17.6,228,4.63,9.88,0.42,15,29.4,91.4,0.075,0.469,6.3
MSV Focus Hex Soft  17 (1.25),2425,62,Slow,Polyester,1.25,NA,2.1,3,3.9,21.3,36.8,27.4,42.6,63.9,29.9,15.7,212,6.2,12.21,0.51,19,47.7,85,0.075,0.469,6.3
MSV Focus Hex Soft 17L (1.20),2426,51,Fast,Polyester,1.2,NA,2.1,2.4,3.9,37.9,33.9,31.8,48.5,86.4,34.4,16.6,194.3,3.29,9.53,0.28,13,25.8,89.7,0.081,0.594,7.3
MSV Focus-Hex +38 16L (1.25),2427,51,Fast,Polyester,1.25,NA,2.1,2.4,3.9,23.81,37.5,34,49.2,73,31,14.2,173.2,7.41,19.5,0.22,27.1,53.5,81.5,0.08,0.613,7.7
MSV Focus-Hex 16 (1.23),2428,51,Fast,Polyester,1.23,NA,2.1,2.4,3.9,36.16,33.6,31.1,52,88.2,34.2,16.8,218.9,4.15,10.41,0.2,14.8,29.1,89.1,0.082,0.619,7.5
MSV Focus-Hex 16 (1.27),2429,51,Fast,Polyester,1.27,NA,2.1,2.4,3.9,29.06,35.9,33,49.6,78.7,32.5,15.8,185.7,6.7,14.96,0.28,21.8,43.3,84.6,0.071,0.61,8.6
MSV Hepta-Twist 16,2430,51,Slow,Polyester,1.3,1.34,2.4,4.2,6.4,35.68,35.6,25.9,39,74.7,12.4,,194.3,7.72,17.59,-0.06,25.1,63.6,88.9,0.093,NA,0
MSV Hepta-Twist 16,2431,40,Medium,Polyester,1.3,1.34,2.4,4.2,6.4,25.25,36.5,32.7,49.6,74.7,12.8,,253.2,9.44,16.47,-0.19,25.8,50.7,92.7,0.093,NA,0
MSV Hepta-Twist 16,2432,62,Slow,Polyester,1.3,1.34,2.4,4.2,6.4,35.72,33.7,30.1,49.8,85.6,21,,170.9,7.72,17.11,0.42,25.1,63.6,81.5,0.093,NA,0
MSV Hepta-Twist 16,2433,51,Medium,Polyester,1.3,1.34,2.4,4.2,6.4,14.38,48.2,23.8,27.1,41.5,13.8,,272,10.12,16.65,-0.4,26.5,42.7,95.5,0.093,NA,0
MSV Hepta-Twist 16,2434,40,Fast,Polyester,1.3,1.34,2.4,4.2,6.4,24.81,42.8,20.3,25.6,50.5,22.6,,204.6,9.44,16.01,0.31,25.8,50.8,88,0.093,NA,0
MSV Hepta-Twist 16,2435,62,Medium,Polyester,1.3,1.34,2.4,4.2,6.4,14.86,43.2,30.8,39.9,54.7,28.5,,151.4,7.72,17.06,0.51,25.4,63.7,77.8,0.093,NA,0
MSV Hepta-Twist 16,2436,51,Fast,Polyester,1.3,1.34,2.4,4.2,6.4,34.97,39.4,18.8,23.8,58.7,24.2,,236,10.12,15.94,0.18,26.2,42.5,92,0.093,NA,0
MSV Hepta-Twist 16,2437,62,Fast,Polyester,1.3,1.34,2.4,4.2,6.4,25.27,38.6,28,39.5,64.8,30.5,,188.6,9.44,16.03,0.55,26,51.3,84.1,0.093,NA,0
MSV Hepta-Twist 16,2438,40,Slow,Polyester,1.3,1.34,2.4,4.2,6.4,14.91,40.8,36,48.3,63.3,32.2,,223.5,10.12,15.9,0.53,26.5,43,87.6,0.093,NA,0
MSV Hepta-Twist 17,2439,51,Medium,Polyester,1.25,1.3,3.3,5.5,6.7,14.22,49.1,24,25.8,40.1,13.9,,264,9.68,17.09,-0.68,26,42.2,96.4,0.085,0.482,5.7
MSV Hepta-Twist 17,2440,62,Medium,Polyester,1.25,1.3,3.3,5.5,6.7,25.07,43,20.5,25.1,50.1,20.6,,152,8.91,16.03,0.51,25.4,64.1,81.7,0.085,0.482,5.7
MSV Hepta-Twist 17,2441,40,Fast,Polyester,1.25,1.3,3.3,5.5,6.7,34.97,39.5,19,23.4,58.4,22.7,,202.3,8.69,16.08,0.37,25.1,49.6,89.1,0.085,0.482,5.7
MSV Hepta-Twist 17,2442,51,Fast,Polyester,1.25,1.3,3.3,5.5,6.7,14.75,43.9,31.6,37.3,52,24.1,,230.3,9.68,16.12,0.22,26,42.1,92.5,0.085,0.482,5.7
MSV Hepta-Twist 17,2443,62,Fast,Polyester,1.25,1.3,3.3,5.5,6.7,25.95,38.8,28,39,65,27.9,,144.6,8.91,16.03,0.75,25.8,64.7,77.1,0.085,0.482,5.7
MSV Hepta-Twist 17,2444,40,Slow,Polyester,1.25,1.3,3.3,5.5,6.7,35.94,35.8,26,38.1,74.1,30.7,,181.2,8.69,16.17,0.59,25.4,50.2,84.1,0.085,0.482,5.7
MSV Hepta-Twist 17,2445,51,Slow,Polyester,1.25,1.3,3.3,5.5,6.7,14.75,41.3,36.2,46.7,61.5,32.1,,214.3,9.68,16.14,0.6,26.5,42.8,88.7,0.085,0.482,5.7
MSV Hepta-Twist 17,2446,62,Slow,Polyester,1.25,1.3,3.3,5.5,6.7,25.86,36.6,33,48.5,74.5,12,,182.3,8.91,16.56,-0.07,25.4,64,89.9,0.085,0.482,5.7
MSV Hepta-Twist 17,2447,40,Medium,Polyester,1.25,1.3,3.3,5.5,6.7,35.92,33.9,30.4,48.5,84.5,12.8,,243.5,8.69,16.96,-0.57,25.1,49.4,96,0.085,0.482,5.7
One Strings Carbon NRG 16,2448,62,Medium,Polyester,1.3,NA,1.8,3.3,4.5,19.91,39.3,35.9,48.5,68.4,13.7,6.8,225.2,6,15.39,-0.17,21.2,41.8,96.4,0.082,0.419,5.1
One Strings Carbon NRG 16,2449,40,Slow,Polyester,1.3,NA,1.8,3.3,4.5,37.31,40.4,19.5,22.7,60,25.3,12.1,232.6,7.47,16.52,0.07,24,39,93.3,0.082,0.419,5.1
One Strings Carbon NRG 16,2450,51,Medium,Polyester,1.3,NA,1.8,3.3,4.5,29.33,43.2,20.7,23.8,53.1,13.1,6.2,201.2,6.02,14.13,-0.04,20.1,50.7,93.5,0.082,0.419,5.1
One Strings Carbon NRG 16,2451,62,Fast,Polyester,1.3,NA,1.8,3.3,4.5,37.75,35.9,26.2,39.5,77.2,24.2,11.2,204,6,14.89,0.26,21.2,41.7,91.8,0.082,0.419,5.1
One Strings Carbon NRG 16,2452,40,Medium,Polyester,1.3,NA,1.8,3.3,4.5,19.54,47.2,23,26.2,45.6,34.1,16.5,206.3,7.47,16.5,0.62,24.5,39.8,88.4,0.082,0.419,5.1
One Strings Carbon NRG 16,2453,51,Fast,Polyester,1.3,NA,1.8,3.3,4.5,29.83,38.2,28,39.2,69.2,22.6,10.1,178.3,6.02,13.71,0.38,20.1,50.7,85.2,0.082,0.419,5.1
One Strings Carbon NRG 16,2454,40,Fast,Polyester,1.3,NA,1.8,3.3,4.5,37.77,34,31.2,49.4,87.3,32.2,15,180,6,14.86,0.58,21.4,42.3,83.4,0.082,0.419,5.1
One Strings Carbon NRG 16,2455,62,Slow,Polyester,1.3,NA,1.8,3.3,4.5,19.96,41.6,30.2,39.9,60,30.6,13.3,153.2,6.02,13.76,0.62,20.3,51.4,79.9,0.082,0.419,5.1
One Strings Carbon NRG 16,2456,51,Slow,Polyester,1.3,NA,1.8,3.3,4.5,29.86,36,33,48.3,78.3,14.6,7.2,241.7,7.47,16.96,-0.2,24.3,39.2,95.3,0.082,0.419,5.1
One Strings Carbon Tour 17 (1.25),2457,40,Fast,Polyester,1.25,NA,1.5,2.4,3,48.66,33.3,24.1,39.2,88,36.1,17.8,246.3,3.62,9.48,0.48,13.7,22,91.2,NA,NA,NA
One Strings Carbon Tour 17 (1.25),2458,62,Slow,Polyester,1.25,NA,1.5,2.4,3,23.88,43.8,21.3,28.7,52.7,24.7,11.4,234.3,4.65,10.92,0.26,15.9,39.9,90.4,NA,NA,NA
One Strings Carbon Tour 17 (1.25),2459,51,Slow,Polyester,1.25,NA,1.5,2.4,3,38.3,35.1,26,41.5,79.8,34.8,17.1,229.2,4.26,8.16,0.48,13,25.4,89.1,NA,NA,NA
One Strings Carbon Tour 17 (1.25),2460,62,Medium,Polyester,1.25,NA,1.5,2.4,3,48.64,31.4,29,50.9,99.7,33.6,14.8,213.7,4.65,10.96,0.44,16.1,40.4,86.1,NA,NA,NA
One Strings Carbon Tour 17 (1.25),2461,40,Slow,Polyester,1.25,NA,1.5,2.4,3,24.12,38.3,28.2,45.9,70.1,15.7,7.9,274.9,3.62,9.72,-0.15,13.2,21.4,95.6,NA,NA,NA
One Strings Carbon Tour 17 (1.25),2462,51,Medium,Polyester,1.25,NA,1.5,2.4,3,38.3,33.1,30.6,52.7,91.1,14.8,7.3,276,4.26,8.47,-0.18,12.6,24.7,98.8,NA,NA,NA
One Strings Carbon Tour 17 (1.25),2463,62,Fast,Polyester,1.25,NA,1.5,2.4,3,24.08,35.7,33,57.3,81.4,26.5,13.5,273.2,3.62,9.46,0.08,13.2,21.3,93.9,NA,NA,NA
One Strings Carbon Tour 17 (1.25),2464,40,Medium,Polyester,1.25,NA,1.5,2.4,3,48.4,37,17.9,21.6,70.1,14,6.6,258.3,4.65,11.16,-0.04,15.7,39.7,96,NA,NA,NA
One Strings Carbon Tour 17 (1.25),2465,51,Fast,Polyester,1.25,NA,1.5,2.4,3,37.99,39.5,19,24.5,62.4,25.9,12.7,249.7,4.26,8.16,0.13,12.6,24.7,92.2,NA,NA,NA
Pacific ATP Poly Power Pro 16L,2466,51,Medium,Polyester,1.25,1.27,2.1,3,3,34.68,33.7,30.5,52.5,87.1,12.7,,264.6,8.6,17.25,-0.24,25.6,50.5,95.1,0.092,0.461,5
Pacific ATP Poly Power Pro 16L,2467,40,Fast,Polyester,1.25,1.27,2.1,3,3,17.44,46,22,27.1,44.5,22.5,,190.9,5.98,15.74,0.37,22.1,55.7,83.5,0.092,0.461,5
Pacific ATP Poly Power Pro 16L,2468,62,Medium,Polyester,1.25,1.27,2.1,3,3,24.87,42.9,20,26,50.9,13.3,,302.9,10.17,17.5,-0.26,27.3,44.4,95.6,0.092,0.461,5
Pacific ATP Poly Power Pro 16L,2469,51,Fast,Polyester,1.25,1.27,2.1,3,3,17.97,41.1,30,42.1,60.2,23.7,,219.5,8.6,16.63,0.4,25.6,50.5,86.9,0.092,0.461,5
Pacific ATP Poly Power Pro 16L,2470,62,Fast,Polyester,1.25,1.27,2.1,3,3,34.07,39.5,18.1,24.5,58.4,30.6,,172.6,5.98,15.78,0.51,22.3,56.1,78.9,0.092,0.461,5
Pacific ATP Poly Power Pro 16L,2471,40,Slow,Polyester,1.25,1.27,2.1,3,3,25.49,38.3,28,42.3,67.7,24.8,,250.3,10.17,16.86,0.31,27.3,44.3,91.2,0.092,0.461,5
Pacific ATP Poly Power Pro 16L,2472,51,Slow,Polyester,1.25,1.27,2.1,3,3,17.93,38.9,35,52,70.1,32,,194.3,8.6,16.63,0.68,26,51.1,83.7,0.092,0.461,5
Pacific ATP Poly Power Pro 16L,2473,40,Medium,Polyester,1.25,1.27,2.1,3,3,34.71,35.5,26,41.7,76.3,33.3,,228.6,10.17,16.89,0.7,27.8,45,86.9,0.092,0.461,5
Pacific ATP Poly Power Pro 16L,2474,62,Slow,Polyester,1.25,1.27,2.1,3,3,25.49,36.3,33,52,77.6,12.3,,228.6,5.98,16.27,-0.11,22.1,55.8,94.7,0.092,0.461,5
Pacific Classic Natural Gut 16,2475,51,Slow,Gut,1.34,1.3,5.5,7.3,9.1,31.88,39.3,35.3,27.6,59.3,29,,89.2,5.47,2.42,0.69,8.6,13.9,96,0.149,0.422,2.8
Pacific Classic Natural Gut 16,2476,40,Medium,Gut,1.34,1.3,5.5,7.3,9.1,54.22,36,25,13.9,68.1,11.2,,98.9,5.07,2.49,-0.13,7.5,18.7,98.4,0.149,0.422,2.8
Pacific Classic Natural Gut 16,2477,62,Slow,Gut,1.34,1.3,5.5,7.3,9.1,43.39,36.2,32.1,25.4,68.8,12.5,,101.2,4.92,2.14,-0.26,6.8,13.4,99.2,0.149,0.422,2.8
Pacific Classic Natural Gut 16,2478,51,Medium,Gut,1.34,1.3,5.5,7.3,9.1,53.85,34.7,31,21.2,75,19.2,,95.4,5.07,2.56,0.04,7.7,19.3,96.2,0.149,0.422,2.8
Pacific Classic Natural Gut 16,2479,40,Fast,Gut,1.34,1.3,5.5,7.3,9.1,32.13,44.5,20.9,10.6,42.8,13,,90.9,5.47,2.18,-0.4,7.3,11.8,95.8,0.149,0.422,2.8
Pacific Classic Natural Gut 16,2480,62,Medium,Gut,1.34,1.3,5.5,7.3,9.1,43.66,40.5,19,9,52.7,20.7,,100,4.92,2.14,0.09,7.1,14.1,98.6,0.149,0.422,2.8
Pacific Classic Natural Gut 16,2481,51,Fast,Gut,1.34,1.3,5.5,7.3,9.1,32.06,41.3,29.3,20.3,52.3,26.2,,89.7,5.07,2.74,0.11,7.9,19.9,93.7,0.149,0.422,2.8
Pacific Classic Natural Gut 16,2482,62,Fast,Gut,1.34,1.3,5.5,7.3,9.1,54.09,37.5,17.2,6.6,60.6,21.3,,90.9,5.47,2.05,0.24,7.7,12.6,98.4,0.149,0.422,2.8
Pacific Classic Natural Gut 16,2483,40,Slow,Gut,1.34,1.3,5.5,7.3,9.1,43.66,38.2,26.9,17.9,61.5,27.6,,100,4.92,2.41,0.48,7.7,15.4,96.8,0.149,0.422,2.8
Pacific PMX 16L,2484,51,Slow,Nylon,1.28,1.28,7.6,8.8,10,37.86,35.3,33.9,41.5,79.4,11.9,,131.4,4.92,7.1,0.02,12.1,30.3,96.2,0.192,0.392,2
Pacific PMX 16L,2485,40,Medium,Nylon,1.28,1.28,7.6,8.8,10,46.55,33,31.6,41.2,87.8,13.2,,158.3,5.23,7.59,-0.05,12.8,25.2,97,0.192,0.392,2
Pacific PMX 16L,2486,62,Slow,Nylon,1.28,1.28,7.6,8.8,10,27.67,46,22,15.7,43.4,23.9,,127.4,4.92,7.1,0.13,12.1,30.6,92.4,0.192,0.392,2
Pacific PMX 16L,2487,51,Medium,Nylon,1.28,1.28,7.6,8.8,10,37.9,41.4,19.8,15.2,53.1,13.5,,180.6,6.33,8.6,-0.16,14.8,23.9,96.6,0.192,0.392,2
Pacific PMX 16L,2488,40,Fast,Nylon,1.28,1.28,7.6,8.8,10,27.67,40.6,32,32.2,59.8,25.7,,157.7,5.23,7.54,0.11,12.8,25.4,93.7,0.192,0.392,2
Pacific PMX 16L,2489,62,Medium,Nylon,1.28,1.28,7.6,8.8,10,46.81,37.9,17.7,14.1,60.9,31.8,,121.7,4.92,7.14,0.22,12.3,30.9,86.9,0.192,0.392,2
Pacific PMX 16L,2490,51,Fast,Nylon,1.28,1.28,7.6,8.8,10,37.95,37,29,32.9,70.8,26.6,,175.5,6.33,8.55,0.36,15.2,24.7,95.1,0.192,0.392,2
Pacific PMX 16L,2491,62,Fast,Nylon,1.28,1.28,7.6,8.8,10,27.63,38.5,37,41,68.8,33.6,,146.3,5.23,7.63,0.46,13.2,26.3,90.6,0.192,0.392,2
Pacific PMX 16L,2492,40,Slow,Nylon,1.28,1.28,7.6,8.8,10,46.86,34.5,27.1,31.8,78.7,34.7,,168.6,6.33,8.86,-1.67,13.5,21.9,93.1,0.192,0.392,2
Pacific PMX 17,2493,51,Medium,Nylon,1.23,1.22,8.5,10.3,11.8,28.44,45.9,21.4,13.9,42.3,20.8,,122.3,4.39,6.9,0.02,11.2,28.5,90.1,NA,NA,NA
Pacific PMX 17,2494,40,Fast,Nylon,1.23,1.22,8.5,10.3,11.8,37.57,41.7,19.3,13.2,50.9,13.4,,156.6,6.33,7.03,-0.02,13.2,21.6,97.8,NA,NA,NA
Pacific PMX 17,2495,62,Medium,Nylon,1.23,1.22,8.5,10.3,11.8,28.4,41.5,30,27.1,55.6,22.6,,145.2,5.71,7.53,0.02,13.2,26.1,94.5,NA,NA,NA
Pacific PMX 17,2496,51,Fast,Nylon,1.23,1.22,8.5,10.3,11.8,48.38,38,17.7,12.1,60.4,29.1,,114.3,4.39,6.9,0.15,11.5,28.8,90.1,NA,NA,NA
Pacific PMX 17,2497,62,Fast,Nylon,1.23,1.22,8.5,10.3,11.8,37.48,38.1,27.8,27.6,65,23.8,,165.7,6.33,7.27,-0.06,13.5,21.9,97,NA,NA,NA
Pacific PMX 17,2498,40,Slow,Nylon,1.23,1.22,8.5,10.3,11.8,28.4,39.2,35.9,36.4,64.8,30.9,,140,5.71,7.59,0.18,13.5,26.6,92.5,NA,NA,NA
Pacific PMX 17,2499,51,Slow,Nylon,1.23,1.22,8.5,10.3,11.8,48.14,35.3,25.5,26.5,74.7,32.1,,165.7,6.33,7.39,0.15,13.9,22.5,94.3,NA,NA,NA
Pacific PMX 17,2500,40,Medium,Nylon,1.23,1.22,8.5,10.3,11.8,37.42,36.1,33,37.5,75,11.4,,122.9,4.39,6.86,0.02,11.2,28.4,97.2,NA,NA,NA
Pacific PMX 17,2501,62,Slow,Nylon,1.23,1.22,8.5,10.3,11.8,48.02,33.5,30.2,37.3,85.1,12.3,,145.7,5.71,7.44,0.02,13.2,26,98,NA,NA,NA
Pacific Poly Force 16L,2502,40,Slow,Polyester,1.29,1.3,1.5,2.7,3.6,19.73,37.9,34.2,52.9,72.8,33.9,,238.3,9.72,14.8,0.53,25.1,40.6,87.2,0.081,0.361,4.5
Pacific Poly Force 16L,2503,51,Slow,Polyester,1.29,1.3,1.5,2.7,3.6,37.26,34.9,25.3,41.5,78.7,12.5,,237.2,5.84,14.71,-0.24,20.3,51.2,92.5,0.081,0.361,4.5
Pacific Poly Force 16L,2504,40,Medium,Polyester,1.29,1.3,1.5,2.7,3.6,28.05,35.5,32.1,52.9,80.9,13.3,,264.6,7.98,15.31,-0.35,22.9,45.2,93.9,0.081,0.361,4.5
Pacific Poly Force 16L,2505,62,Slow,Polyester,1.29,1.3,1.5,2.7,3.6,37.22,33.2,30.1,52.9,90.2,23,,206.9,5.84,14.09,0.38,20.3,51.2,84.6,0.081,0.361,4.5
Pacific Poly Force 16L,2506,51,Medium,Polyester,1.29,1.3,1.5,2.7,3.6,19.14,45.2,21.6,27.1,46.3,13.9,,301.2,9.72,15.46,-0.51,24.7,40,98.8,0.081,0.361,4.5
Pacific Poly Force 16L,2507,40,Fast,Polyester,1.29,1.3,1.5,2.7,3.6,27.43,41.7,19.9,25.8,53.1,23.9,,233.7,7.98,14.69,0.24,22.9,45.2,78,0.081,0.361,4.5
Pacific Poly Force 16L,2508,62,Medium,Polyester,1.29,1.3,1.5,2.7,3.6,19.76,40,29.2,43.4,63.1,31.1,,184,5.84,14.12,0.52,20.5,51.6,81.9,0.081,0.361,4.5
Pacific Poly Force 16L,2509,51,Fast,Polyester,1.29,1.3,1.5,2.7,3.6,36.56,38.8,18.2,24.5,61.1,24.9,,262.3,9.72,14.76,0.26,24.7,40.1,91.8,0.081,0.361,4.5
Pacific Poly Force 16L,2510,62,Fast,Polyester,1.29,1.3,1.5,2.7,3.6,28.05,32.3,27.1,42.3,70.3,32.5,,208,7.98,14.69,0.53,23.2,45.7,85.9,0.081,0.361,4.5
Pacific Poly Force 17,2511,62,Fast,Polyester,1.24,1.28,1.5,2.1,3,23.26,38,28,46.1,69.5,33.4,,214.9,4.96,11.45,0.48,17,42.6,83.9,0.08,0.356,4.5
Pacific Poly Force 17,2512,40,Slow,Polyester,1.24,1.28,1.5,2.1,3,41.37,37.5,17.2,22.7,64.2,25.5,,287.5,7.94,12.52,-0.09,20.3,33,93.7,0.08,0.356,4.5
Pacific Poly Force 17,2513,51,Slow,Polyester,1.24,1.28,1.5,2.1,3,32.66,35.7,26,43.7,76.3,34.1,,233.2,7.1,11.01,0.51,18.5,36.7,88.5,0.08,0.356,4.5
Pacific Poly Force 17,2514,40,Medium,Polyester,1.24,1.28,1.5,2.1,3,23.28,35.7,33,57.6,80.9,35.3,,250.3,7.94,12.35,0.5,20.7,33.7,89.3,0.08,0.356,4.5
Pacific Poly Force 17,2515,62,Slow,Polyester,1.24,1.28,1.5,2.1,3,41.28,33.8,24.4,42.3,83.6,12.5,,272,4.96,11.58,0.13,16.8,42,92.2,0.08,0.356,4.5
Pacific Poly Force 17,2516,51,Medium,Polyester,1.24,1.28,1.5,2.1,3,32.61,33.8,31,55.3,87.8,12.8,,306.9,7.1,11.45,-0.22,18.3,36.1,94.9,0.08,0.356,4.5
Pacific Poly Force 17,2517,40,Fast,Polyester,1.24,1.28,1.5,2.1,3,41.45,32.1,29.6,54,95.5,24.3,,238.9,4.96,11.47,0.17,16.5,41.8,88.2,0.08,0.356,4.5
Pacific Poly Force 17,2518,62,Medium,Polyester,1.24,1.28,1.5,2.1,3,23.15,43,20,26.7,49.8,13.7,,313.8,7.94,12.43,0.03,20.3,33,96.6,0.08,0.356,4.5
Pacific Poly Force 17,2519,51,Fast,Polyester,1.24,1.28,1.5,2.1,3,32.17,39.9,18.1,24.7,56.9,24.8,,262.3,7.1,10.96,0.29,18.3,36.2,89.7,0.08,0.356,4.5
Pacific Poly Force Xtreme 16L,2520,51,Fast,Polyester,1.25,1.28,1.5,2.4,3,21.15,38.6,30,47.8,69,34.3,,192,5.36,13.25,0.44,19,48,82.8,0.098,0.488,5
Pacific Poly Force Xtreme 16L,2521,62,Fast,Polyester,1.25,1.28,1.5,2.4,3,38.63,38.4,17.6,22.5,61.1,26.3,,256.6,7.94,14.86,-0.09,22.7,36.8,91.6,0.098,0.488,5
Pacific Poly Force Xtreme 16L,2522,40,Slow,Polyester,1.25,1.28,1.5,2.4,3,31.33,36.1,27.5,44.3,75.6,34.7,,218.3,6.53,12.88,0.66,20.1,39.6,84.3,0.098,0.488,5
Pacific Poly Force Xtreme 16L,2523,51,Slow,Polyester,1.25,1.28,1.5,2.4,3,21.08,36.5,34.9,57.6,78.7,35,,239.5,7.94,14.62,0.66,23.2,37.6,87,0.098,0.488,5
Pacific Poly Force Xtreme 16L,2524,40,Medium,Polyester,1.25,1.28,1.5,2.4,3,38.94,34.4,25.9,42.3,81.1,12.8,,250.3,5.36,13.51,-0.02,19,47.5,95.3,0.098,0.488,5
Pacific Poly Force Xtreme 16L,2525,62,Slow,Polyester,1.25,1.28,1.5,2.4,3,31.31,34.3,32.1,55.1,86.4,13.2,,274.3,6.53,13.52,-0.29,19.8,39,94.9,0.098,0.488,5
Pacific Poly Force Xtreme 16L,2526,51,Medium,Polyester,1.25,1.28,1.5,2.4,3,39.18,32.8,30.2,53.6,92.8,25.9,,216,5.36,13.18,0.4,19,47.7,87,0.098,0.488,5
Pacific Poly Force Xtreme 16L,2527,40,Fast,Polyester,1.25,1.28,1.5,2.4,3,20.82,44.4,21.1,27.6,48.3,13.5,,294.9,7.94,15.17,-0.27,22.9,37,94.5,0.098,0.488,5
Pacific Poly Force Xtreme 16L,2528,62,Medium,Polyester,1.25,1.28,1.5,2.4,3,30.67,40.9,19.1,24.5,55.1,26,,237.7,6.53,12.86,0.37,19.8,39,88.7,0.098,0.488,5
Pacific Poly Power Pro 16 (1.30),2529,51,Fast,Polyester,1.3,1.28,7.3,8.8,3,29,35.7,32.9,51.8,80.9,33.2,15.6,194.9,6.13,15.59,0.45,22.3,43.7,85,0.059,0.489,8.3
Pacific Poly Power Pro 16L (1.25),2530,51,Fast,Polyester,1.25,1.28,7.3,8.8,3,26.88,36.5,33.7,50.3,77.2,32.5,15.1,180,6.02,17.82,0.22,24,47.4,84.1,0.088,0.462,5.3
Pacific Power Line 16L,2531,62,Medium,Nylon,1.28,1.37,8,9.1,NA,41.74,39.3,18,14.1,55.8,23.3,,182.3,5.91,3.53,0.05,9.5,18.7,97,0.121,0.409,3.4
Pacific Power Line 16L,2532,40,Fast,Nylon,1.28,1.37,8,9.1,NA,50.83,37.8,18.3,14.3,65,26.5,,180,7.12,4.72,-0.02,11.9,19.1,94.1,0.121,0.409,3.4
Pacific Power Line 16L,2533,51,Fast,Nylon,1.28,1.37,8,9.1,NA,31.42,39.3,28.2,30.4,61.7,31.1,,148.6,5.07,3.46,0.14,8.6,21.8,89.5,0.121,0.409,3.4
Pacific Power Line 16L,2534,62,Fast,Nylon,1.28,1.37,8,9.1,NA,41.28,36,26,30.4,71.7,32.7,,181.2,5.91,3.77,0.16,9.9,19.4,92.2,0.121,0.409,3.4
Pacific Power Line 16L,2535,40,Slow,Nylon,1.28,1.37,8,9.1,NA,49.9,34.8,26.3,30.6,80.5,34.8,,197.7,7.12,4.9,0.13,12.1,19.7,93.7,0.121,0.409,3.4
Pacific Power Line 16L,2536,51,Slow,Nylon,1.28,1.37,8,9.1,NA,31.16,36.8,34,42.1,73.4,11.6,,148.6,5.07,2.96,0.06,8.2,20.4,96,0.121,0.409,3.4
Pacific Power Line 16L,2537,62,Slow,Nylon,1.28,1.37,8,9.1,NA,41.04,34,31.1,43.2,84.2,12.6,,177.2,5.91,3.07,0.09,9,17.9,95.6,0.121,0.409,3.4
Pacific Power Line 16L,2538,40,Medium,Nylon,1.28,1.37,8,9.1,NA,49.72,32.6,29.9,43.4,93.1,14.9,,173.2,7.12,3.79,0.16,11,17.9,97.8,0.121,0.409,3.4
Pacific Power Line 16L,2539,51,Medium,Nylon,1.28,1.37,8,9.1,NA,31.66,43.4,20,14.6,46.3,21.8,,154.9,5.07,3.2,0.13,8.4,21.2,93.1,0.121,0.409,3.4
Pacific Power Line 17,2540,40,Fast,Nylon,1.24,1.27,7.9,9.1,10,30.91,44,20.1,15.4,46.3,22.4,,150.3,5.47,3.46,0.07,9,22.7,93.1,0.106,0.374,3.5
Pacific Power Line 17,2541,62,Medium,Nylon,1.24,1.27,7.9,9.1,10,40.13,40,18.2,14.3,54.5,13.6,,194.3,7.01,4.46,0.06,11.5,18.7,98.8,0.106,0.374,3.5
Pacific Power Line 17,2542,51,Fast,Nylon,1.24,1.27,7.9,9.1,10,30.76,39.5,29,31.1,61.7,23.1,,184,6.88,3.95,0.09,11,21.5,94.9,0.106,0.374,3.5
Pacific Power Line 17,2543,62,Fast,Nylon,1.24,1.27,7.9,9.1,10,50.27,36.8,17,13.9,64.2,30.9,,147.4,5.47,3.61,0.16,9.3,23.3,91,0.106,0.374,3.5
Pacific Power Line 17,2544,40,Slow,Nylon,1.24,1.27,7.9,9.1,10,39.89,36.5,26.1,30.9,70.8,24.1,,210.9,7.01,4.9,0.06,11.9,19.4,96.8,0.106,0.374,3.5
Pacific Power Line 17,2545,51,Slow,Nylon,1.24,1.27,7.9,9.1,10,30.61,37.2,34.1,42.1,72.8,32.6,,174.3,6.88,4.24,0.17,11.2,22.3,91.6,0.106,0.374,3.5
Pacific Power Line 17,2546,40,Medium,Nylon,1.24,1.27,7.9,9.1,10,49.83,34,24.1,30,79.8,34.1,,203.5,7.01,5.16,0.22,12.3,20.1,93.5,0.106,0.374,3.5
Pacific Power Line 17,2547,62,Slow,Nylon,1.24,1.27,7.9,9.1,10,39.6,34.5,31.6,43,82.5,11.7,,154.3,5.47,3.31,0.04,8.8,22.2,97,0.106,0.374,3.5
Pacific Power Line 17,2548,51,Medium,Nylon,1.24,1.27,7.9,9.1,10,49.57,32.2,29.4,43.2,92.8,12.4,,177.2,6.88,3.71,0.04,10.6,21,97.8,0.106,0.374,3.5
Pacific Power Twist 16L,2549,62,Fast,Nylon,1.28,1.33,9.4,10.6,12.1,39.54,37,26.3,28.9,68.4,31.7,,158.3,6.35,5.05,0.14,11.5,22.7,92.9,0.133,0.419,3.2
Pacific Power Twist 16L,2550,40,Slow,Nylon,1.28,1.33,9.4,10.6,12.1,30.36,37.7,34.1,39,69.5,33.3,,182.3,7.61,5.2,0.22,13,21.1,92.4,0.133,0.419,3.2
Pacific Power Twist 16L,2551,51,Slow,Nylon,1.28,1.33,9.4,10.6,12.1,49.22,34.4,24.1,28,77.2,11.2,,140.6,5.03,3.92,0,9,22.6,97.2,0.133,0.419,3.2
Pacific Power Twist 16L,2552,40,Medium,Nylon,1.28,1.33,9.4,10.6,12.1,39.32,35,32,39.9,79.4,12.1,,165.2,6.35,4.55,0.04,11,21.6,97.8,0.133,0.419,3.2
Pacific Power Twist 16L,2553,62,Slow,Nylon,1.28,1.33,9.4,10.6,12.1,48.93,32.6,29.9,40.1,89.1,21.3,,136.6,5.03,4.08,0.11,9.3,23.2,93.1,0.133,0.419,3.2
Pacific Power Twist 16L,2554,51,Medium,Nylon,1.28,1.33,9.4,10.6,12.1,30.74,44.4,20,13.9,44.5,13.2,,177.2,7.61,4.58,-0.02,12.1,19.7,98.8,0.133,0.419,3.2
Pacific Power Twist 16L,2555,40,Fast,Nylon,1.28,1.33,9.4,10.6,12.1,39.82,40.4,18.2,13.5,53.1,22.5,,169.7,6.35,4.83,0.03,11.2,22.1,94.3,0.133,0.419,3.2
Pacific Power Twist 16L,2556,62,Medium,Nylon,1.28,1.33,9.4,10.6,12.1,30.58,40,29,28.2,58.9,29.5,,136.6,5.03,4.3,0.11,9.5,23.8,90.2,0.133,0.419,3.2
Pacific Power Twist 16L,2557,51,Fast,Nylon,1.28,1.33,9.4,10.6,12.1,49.55,37.1,17,12.6,62.2,23.3,,195.5,7.61,4.91,0.05,12.6,20.4,95.1,0.133,0.419,3.2
Pacific Premium Power X 16L,2558,40,Slow,Nylon,1.27,1.29,8.8,10.3,11.8,38.74,37,27,30,68.8,34.2,,201.7,6.95,4.47,0.22,11.7,18.9,94.1,0.111,0.37,3.3
Pacific Premium Power X 16L,2559,51,Slow,Nylon,1.27,1.29,8.8,10.3,11.8,29.88,37.6,34.1,41.2,71,11.6,,153.2,6.13,3.37,0.03,9.5,24,97,0.111,0.37,3.3
Pacific Premium Power X 16L,2560,40,Medium,Nylon,1.27,1.29,8.8,10.3,11.8,50.56,33.9,24.1,29.8,80.3,12.8,,167.4,7.36,4.33,0.05,11.7,23.1,98,0.111,0.37,3.3
Pacific Premium Power X 16L,2561,62,Slow,Nylon,1.27,1.29,8.8,10.3,11.8,38.57,35,32,41.7,80.3,21.7,,144,6.13,3.53,0.04,9.7,24.4,94.7,0.111,0.37,3.3
Pacific Premium Power X 16L,2562,51,Medium,Nylon,1.27,1.29,8.8,10.3,11.8,50.32,32.1,29.4,42.8,93.1,13.8,,196.6,6.95,3.68,0.04,10.6,17.3,97.8,0.111,0.37,3.3
Pacific Premium Power X 16L,2563,40,Fast,Nylon,1.27,1.29,8.8,10.3,11.8,30.19,44.4,20.3,15.4,45.6,23.2,,167.4,7.36,4.62,0.04,12.1,23.7,96,0.111,0.37,3.3
Pacific Premium Power X 16L,2564,62,Medium,Nylon,1.27,1.29,8.8,10.3,11.8,39.03,40.6,19,14.8,53.8,30.2,,144,6.13,3.68,0.11,9.9,25,90.2,0.111,0.37,3.3
Pacific Premium Power X 16L,2565,51,Fast,Nylon,1.27,1.29,8.8,10.3,11.8,30.03,40,29,29.8,59.8,24.2,,207.5,6.95,4.23,0,11.2,18.1,97.4,0.111,0.37,3.3
Pacific Premium Power X 16L,2566,62,Fast,Nylon,1.27,1.29,8.8,10.3,11.8,51.11,36.7,17,13.9,65,32.1,,165.7,7.36,4.79,0.23,12.3,24.4,93.9,0.111,0.37,3.3
Pacific Prime Gut Orange Bull 16 (1.30),2567,51,Fast,Gut,1.3,1.29,9.4,10.3,11.8,44.87,36.9,33.9,20.9,65.9,27.9,15.6,74.3,4.54,1.31,0.06,6,11.7,96.8,0.149,0.469,3.1
Pacific Prime Gut Orange Bull 16L (1.25),2568,51,Fast,Gut,1.25,1.29,9.4,10.3,11.8,45.97,36.7,33.7,21.2,67.3,28.3,16.1,76,3.4,1.35,0.11,4.9,9.6,96.6,0.191,0.442,2.3
Pacific Prime Natural Gut 16,2569,62,Medium,Gut,1.34,1.32,5.8,7.6,NA,44.54,40.6,19,7.9,52.5,20.4,,88.6,4.56,1.64,0.05,6.2,12.3,97,0.103,0.453,4.4
Pacific Prime Natural Gut 16,2570,51,Fast,Gut,1.34,1.32,5.8,7.6,NA,33.08,42,30.1,19,52,26.6,,81.2,4.61,2.14,0.09,6.8,17.2,94.3,0.103,0.453,4.4
Pacific Prime Natural Gut 16,2571,62,Fast,Gut,1.34,1.32,5.8,7.6,NA,54.04,37.7,17.4,6.2,60.2,21.2,,88.6,6.33,1.76,0.07,8.2,13.2,96.8,0.103,0.453,4.4
Pacific Prime Natural Gut 16,2572,40,Slow,Gut,1.34,1.32,5.8,7.6,NA,44.52,38.4,27,15.9,60.4,27.7,,85.2,4.56,1.84,0.46,6.8,13.5,94.5,0.103,0.453,4.4
Pacific Prime Natural Gut 16,2573,51,Slow,Gut,1.34,1.32,5.8,7.6,NA,32.94,39.9,36.1,26,58.9,28.7,,86.3,6.33,1.96,0.51,8.8,14.2,94.5,0.103,0.453,4.4
Pacific Prime Natural Gut 16,2574,40,Medium,Gut,1.34,1.32,5.8,7.6,NA,53.65,36.3,25.1,13.9,67.5,11.2,,87.4,4.61,1.98,-0.11,6.4,16.3,96.6,0.103,0.453,4.4
Pacific Prime Natural Gut 16,2575,62,Slow,Gut,1.34,1.32,5.8,7.6,NA,44.32,36.9,33,22.9,67.3,12.4,,89.2,4.56,1.62,-0.27,6,11.7,96,0.103,0.453,4.4
Pacific Prime Natural Gut 16,2576,51,Medium,Gut,1.34,1.32,5.8,7.6,NA,53.45,35,31,20.5,73.9,19.6,,85.2,4.61,2,0.03,6.6,16.7,94.1,0.103,0.453,4.4
Pacific Prime Natural Gut 16,2577,40,Fast,Gut,1.34,1.32,5.8,7.6,NA,33.1,45.3,21.1,9.5,42.8,13.1,,82.9,6.33,1.37,0.02,7.7,12.5,95.8,0.103,0.453,4.4
Pacific Prime Natural Gut 16L,2578,51,Fast,Gut,1.25,1.29,5.2,6.4,8.5,44.01,40.6,19,8.6,52.7,26.9,,86.3,4.5,2.31,0.09,6.8,17.4,92.7,NA,NA,NA
Pacific Prime Natural Gut 16L,2579,62,Fast,Gut,1.25,1.29,5.2,6.4,8.5,33.01,41.5,29.9,19.8,52.9,21.7,,96,4.74,2.29,0.25,7.3,11.8,98.8,NA,NA,NA
Pacific Prime Natural Gut 16L,2580,40,Slow,Gut,1.25,1.29,5.2,6.4,8.5,55.68,36.9,17,6,61.7,28.3,,93.7,4.7,2.14,0.33,7.1,14.1,96.2,NA,NA,NA
Pacific Prime Natural Gut 16L,2581,51,Slow,Gut,1.25,1.29,5.2,6.4,8.5,43.88,38.2,27,17.9,61.7,29.1,,98.3,4.74,2.56,0.51,7.7,12.6,96.6,NA,NA,NA
Pacific Prime Natural Gut 16L,2582,40,Medium,Gut,1.25,1.29,5.2,6.4,8.5,32.88,39.4,35.8,27.3,60.2,11.3,,93.2,4.5,2.05,-0.07,6.4,16.3,97.4,NA,NA,NA
Pacific Prime Natural Gut 16L,2583,62,Slow,Gut,1.25,1.29,5.2,6.4,8.5,54.71,35.7,25,14.8,69.5,12.5,,97.2,4.7,2.01,-0.13,6.6,13,96,NA,NA,NA
Pacific Prime Natural Gut 16L,2584,51,Medium,Gut,1.25,1.29,5.2,6.4,8.5,43.88,36.6,32.9,24.9,68.8,19.7,,90.9,4.5,2.18,0,6.6,16.8,95.5,NA,NA,NA
Pacific Prime Natural Gut 16L,2585,40,Fast,Gut,1.25,1.29,5.2,6.4,8.5,54.44,34.3,30.3,22.3,76.7,13.1,,84.6,4.74,1.32,-0.06,6,9.7,97.8,NA,NA,NA
Pacific Prime Natural Gut 16L,2586,62,Medium,Gut,1.25,1.29,5.2,6.4,8.5,33.14,44.8,21,10.1,43.2,20.8,,98.9,4.7,2.14,-0.02,6.8,13.4,96,NA,NA,NA
Pacific Tough Gut 16,2587,51,Slow,Gut,1.34,1.39,4.2,6.7,7.9,40.7,36.7,33,28.7,69.5,11.4,,117.2,6.57,3.57,-0.13,9.9,25.2,96.6,0.18,0.32,1.8
Pacific Tough Gut 16,2588,40,Medium,Gut,1.34,1.39,4.2,6.7,7.9,51.24,34.1,30.8,18.3,69.7,12.2,,113.7,8.07,1.46,0.02,9.5,18.8,98.2,0.18,0.32,1.8
Pacific Tough Gut 16,2589,62,Slow,Gut,1.34,1.39,4.2,6.7,7.9,29.55,45.5,21.4,13.2,42.8,20.3,,112,6.57,3.66,0.07,10.4,25.9,93.3,0.18,0.32,1.8
Pacific Tough Gut 16,2590,51,Medium,Gut,1.34,1.39,4.2,6.7,7.9,41.19,41.2,19.1,10.1,51.4,13.1,,114.9,6.48,3.09,0.04,9.7,15.6,98,0.18,0.32,1.8
Pacific Tough Gut 16,2591,40,Fast,Gut,1.34,1.39,4.2,6.7,7.9,29.46,41.6,30,24.9,54.2,21.1,,115.4,8.07,1.59,0.16,9.9,19.3,94.5,0.18,0.32,1.8
Pacific Tough Gut 16,2592,62,Medium,Gut,1.34,1.39,4.2,6.7,7.9,52.17,37.5,17.3,8.6,60.6,27.8,,102.3,6.57,3.9,0.14,10.6,26.7,92.4,0.18,0.32,1.8
Pacific Tough Gut 16,2593,51,Fast,Gut,1.34,1.39,4.2,6.7,7.9,41.06,38.5,27.2,20.9,62,21.5,,110.3,6.48,3.49,0.39,10.4,16.8,97.8,0.18,0.32,1.8
Pacific Tough Gut 16,2594,62,Fast,Gut,1.34,1.39,4.2,6.7,7.9,29.22,39.4,36,32.6,61.7,28.6,,106.9,8.07,1.95,0.37,10.4,20.5,94.7,0.18,0.32,1.8
Pacific Tough Gut 16,2595,40,Slow,Gut,1.34,1.39,4.2,6.7,7.9,51.77,35.7,25,17,68.8,26.8,,78.3,6.48,4.02,0.39,10.8,17.6,97.8,0.18,0.32,1.8
Pacific Tough Gut 16L,2596,40,Medium,Gut,1.28,1.28,1.8,6.7,7.9,54.4,34,30.1,23.2,77.6,11.9,,112,5.12,2.07,-0.17,7.1,13.8,96.8,NA,NA,NA
Pacific Tough Gut 16L,2597,62,Slow,Gut,1.28,1.28,1.8,6.7,7.9,32.08,45,20.5,10.6,42.8,19.9,,96,5.34,2.29,0.04,7.7,19.3,95.8,NA,NA,NA
Pacific Tough Gut 16L,2598,51,Medium,Gut,1.28,1.28,1.8,6.7,7.9,43.53,40.3,18.1,9,52.5,12.6,,106.3,5.4,1.44,-0.56,6.4,10.2,97.6,NA,NA,NA
Pacific Tough Gut 16L,2599,40,Fast,Gut,1.28,1.28,1.8,6.7,7.9,32.06,41.3,30,21.2,53.1,21,,104,5.12,2.14,0.31,7.5,14.9,98.8,NA,NA,NA
Pacific Tough Gut 16L,2600,62,Medium,Gut,1.28,1.28,1.8,6.7,7.9,54.9,36.7,16.2,6.8,61.7,27.3,,90.9,5.34,2.38,0.13,7.9,19.8,94.1,NA,NA,NA
Pacific Tough Gut 16L,2601,51,Fast,Gut,1.28,1.28,1.8,6.7,7.9,43.46,37.9,27,18.7,62.2,22,,98.9,5.4,1.17,0.6,7.1,11.6,97.6,NA,NA,NA
Pacific Tough Gut 16L,2602,62,Fast,Gut,1.28,1.28,1.8,6.7,7.9,31.97,39.3,35.9,28.9,60.9,28.4,,96,5.12,2.62,0.27,7.9,15.8,97,NA,NA,NA
Pacific Tough Gut 16L,2603,40,Slow,Gut,1.28,1.28,1.8,6.7,7.9,55.17,35.2,25,15.2,70.3,29.2,,104,5.4,1.94,0.44,7.7,12.6,96.8,NA,NA,NA
Pacific Tough Gut 16L,2604,51,Slow,Gut,1.28,1.28,1.8,6.7,7.9,42.98,36.5,33,25.8,68.8,10.9,,102.3,5.34,2.27,-0.11,7.5,18.9,98.2,NA,NA,NA
Pacific X Force 16L (1.29),2605,51,Fast,Polyester,1.29,1.28,1.5,2.1,7.9,38.37,33.4,31,52,90.4,35,17.1,219.5,3.26,9.09,0.33,12.8,25,88.7,0.108,0.476,4.4
Pacific X Force 17,2606,62,Fast,Polyester,1.24,1.27,1.8,1.8,3,40.88,37.4,17.6,23.2,64.2,33.4,,225.7,6.37,11.5,0.5,18.3,36.2,85.7,0.081,0.367,4.5
Pacific X Force 17,2607,40,Slow,Polyester,1.24,1.27,1.8,1.8,3,32.85,35.8,26,42.6,75.4,34.4,,246.9,8.05,12.28,0.57,20.9,33.9,89.3,0.081,0.367,4.5
Pacific X Force 17,2608,51,Slow,Polyester,1.24,1.27,1.8,1.8,3,22.05,36.2,33.1,57.3,79.4,12.9,,268,6.55,11.31,-0.07,17.9,44.8,94.3,0.081,0.367,4.5
Pacific X Force 17,2609,40,Medium,Polyester,1.24,1.27,1.8,1.8,3,41.43,33.9,24.7,41,82.5,13.2,,296.6,6.37,11.91,-0.17,18.1,35.7,95.6,0.081,0.367,4.5
Pacific X Force 17,2610,62,Slow,Polyester,1.24,1.27,1.8,1.8,3,32.85,33.9,31,53.4,86.2,23.6,,234.9,6.55,11.05,0.35,17.9,45.2,87.8,0.081,0.367,4.5
Pacific X Force 17,2611,51,Medium,Polyester,1.24,1.27,1.8,1.8,3,41.41,32.4,29.4,52.3,93.7,14.1,,304,8.05,12.81,-0.27,20.5,33.4,97.6,0.081,0.367,4.5
Pacific X Force 17,2612,40,Fast,Polyester,1.24,1.27,1.8,1.8,3,21.83,43.4,20.6,28.2,49.8,24.5,,255.5,6.37,11.5,0.22,18.1,35.7,91.8,0.081,0.367,4.5
Pacific X Force 17,2613,62,Medium,Polyester,1.24,1.27,1.8,1.8,3,32.44,39.8,18.4,24.7,57.1,32.8,,212,6.55,11.09,0.49,18.1,45.7,84.6,0.081,0.367,4.5
Pacific X Force 17,2614,51,Fast,Polyester,1.24,1.27,1.8,1.8,3,22.09,38.5,28,45.2,67.5,25.5,,274.3,8.05,12.26,0.15,20.5,33.1,92.5,0.081,0.367,4.5
Pacific X Force 18,2615,40,Medium,Polyester,1.19,1.22,1.5,2.4,3,32.48,34.5,31.8,52,84.5,13.1,,264,5.82,12.91,-0.25,18.5,36.4,96.8,0.077,0.361,4.7
Pacific X Force 18,2616,62,Slow,Polyester,1.19,1.22,1.5,2.4,3,39.12,32.9,30,52.3,91.5,24.1,,213.2,5.69,11.86,0.4,17.9,45.2,87,0.077,0.361,4.7
Pacific X Force 18,2617,51,Medium,Polyester,1.19,1.22,1.5,2.4,3,21.68,44.3,20.8,26.7,48.3,13.6,,283.5,8.42,14.69,-0.27,22.9,37,95.6,0.077,0.361,4.7
Pacific X Force 18,2618,40,Fast,Polyester,1.19,1.22,1.5,2.4,3,31.99,40.5,18.9,23.2,55.1,25.1,,233.2,5.82,12.35,0.36,18.5,36.5,90.8,0.077,0.361,4.7
Pacific X Force 18,2619,62,Medium,Polyester,1.19,1.22,1.5,2.4,3,22.14,38.9,29,44.3,66.4,32.9,,193.7,5.69,11.86,0.53,18.1,45.6,83.7,0.077,0.361,4.7
Pacific X Force 18,2620,51,Fast,Polyester,1.19,1.22,1.5,2.4,3,38.63,38.5,17.8,22.3,60.9,25.5,,262.9,8.42,14.14,0.33,22.9,37.1,91.6,0.077,0.361,4.7
Pacific X Force 18,2621,62,Fast,Polyester,1.19,1.22,1.5,2.4,3,32.55,36.3,27,41.7,74.3,33.6,,208.6,5.82,12.42,0.51,18.7,37,86.1,0.077,0.361,4.7
Pacific X Force 18,2622,40,Slow,Polyester,1.19,1.22,1.5,2.4,3,22.14,36.7,34,55.1,77.2,34.3,,236.6,8.42,14.2,0.49,23.2,37.4,88.4,0.077,0.361,4.7
Pacific X Force 18,2623,51,Slow,Polyester,1.19,1.22,1.5,2.4,3,39.18,34.6,25.3,41.5,80.5,12.6,,249.2,5.69,12.32,-0.19,17.9,44.9,94.3,0.077,0.361,4.7
Pacific XCite 16 (1.30),2624,51,Fast,Polyester,1.3,1.22,7.6,2.4,3,37.46,33.4,31,52,89.5,34.7,16.9,220,3.53,9.73,0.31,13.5,26.7,87.6,0.076,0.499,6.6
Pacific XCite 16L (1.25),2625,51,Fast,Polyester,1.25,1.22,7.6,2.4,3,36.82,34,31.6,50.7,87.5,34.6,17.2,206.3,3.86,10.04,0.22,14.1,27.8,87.6,0.079,0.458,5.8
Poly Star Classic 16 (1.30),2626,62,Medium,Polyester,1.3,1.32,2.1,3,4.8,22.34,43.5,21,26.9,49.4,22.3,,210.9,9.5,18.13,0.2,27.8,54.9,85.9,0.111,0.466,4.2
Poly Star Classic 16 (1.30),2627,51,Fast,Polyester,1.3,1.32,2.1,3,4.8,16.76,41.5,29.7,41.7,58.4,29.4,,168.6,5.89,16.84,0.38,23.2,58.2,77.8,0.111,0.466,4.2
Poly Star Classic 16 (1.30),2628,62,Fast,Polyester,1.3,1.32,2.1,3,4.8,28.16,41.1,20,26.7,54.7,23.3,,249.2,14.42,18.37,0.24,33.1,53.5,88.5,0.111,0.466,4.2
Poly Star Classic 16 (1.30),2629,40,Slow,Polyester,1.3,1.32,2.1,3,4.8,23.09,39.2,28,40.8,63.7,30.1,,185.7,9.5,18.11,0.71,28.2,55.8,81.5,0.111,0.466,4.2
Poly Star Classic 16 (1.30),2630,51,Slow,Polyester,1.3,1.32,2.1,3,4.8,16.96,39.4,34.9,50.5,67.5,32.4,,209.7,14.42,18.37,0.62,33.3,54.1,83,0.111,0.466,4.2
Poly Star Classic 16 (1.30),2631,40,Medium,Polyester,1.3,1.32,2.1,3,4.8,28.95,37,26.2,42.1,71,12.4,,238.3,5.89,17.33,-0.2,22.9,58,90.4,0.111,0.466,4.2
Poly Star Classic 16 (1.30),2632,62,Slow,Polyester,1.3,1.32,2.1,3,4.8,23.11,37.3,33,49.8,72.8,12.9,,248.6,9.5,18.88,-0.35,28,55.3,93.7,0.111,0.466,4.2
Poly Star Classic 16 (1.30),2633,51,Medium,Polyester,1.3,1.32,2.1,3,4.8,28.95,35.2,31.8,52.3,81.4,21.7,,191.5,5.89,17.04,0.11,22.9,58.1,85.7,0.111,0.466,4.2
Poly Star Classic 16 (1.30),2634,40,Fast,Polyester,1.3,1.32,2.1,3,4.8,16.47,46.2,22.1,28.7,45.2,13.7,,271.5,14.42,19.16,-0.46,33.1,53.6,95.6,0.111,0.466,4.2
Poly Star Classic 16L (1.25),2635,51,Slow,Polyester,1.25,1.25,2.4,3.9,5.8,16.65,40.3,35.8,47.2,63.7,32.2,,218.3,12.22,17.99,0.31,30.4,49.4,86.1,0.083,0.368,4.4
Poly Star Classic 16L (1.25),2636,40,Medium,Polyester,1.25,1.25,2.4,3.9,5.8,31.53,36.3,26,40.8,72.3,12.4,,207.5,6.28,17.45,-0.36,23.4,58.9,90.6,0.083,0.368,4.4
Poly Star Classic 16L (1.25),2637,62,Slow,Polyester,1.25,1.25,2.4,3.9,5.8,23.44,37.5,33.6,48.5,71.9,12.7,,232.6,9.15,18.86,-0.35,27.6,54.5,92.9,0.083,0.368,4.4
Poly Star Classic 16L (1.25),2638,51,Medium,Polyester,1.25,1.25,2.4,3.9,5.8,31.53,34.4,31,51.6,83.1,20.6,,171.5,6.28,16.76,0.4,23.4,59.1,84.1,0.083,0.368,4.4
Poly Star Classic 16L (1.25),2639,40,Fast,Polyester,1.25,1.25,2.4,3.9,5.8,15.96,47.4,23,26.9,43,13.3,,282.3,12.22,18.65,-0.35,30.4,49.4,95.1,0.083,0.368,4.4
Poly Star Classic 16L (1.25),2640,62,Medium,Polyester,1.25,1.25,2.4,3.9,5.8,22.71,43.9,21.1,25.4,48.1,22.1,,205.7,9.15,18.15,0.36,27.6,54.5,86.7,0.083,0.368,4.4
Poly Star Classic 16L (1.25),2641,51,Fast,Polyester,1.25,1.25,2.4,3.9,5.8,16.65,42.5,30.1,38.1,54.7,28.6,,149.7,6.28,16.76,0.47,23.6,59.2,77.4,0.083,0.368,4.4
Poly Star Classic 16L (1.25),2642,62,Fast,Polyester,1.25,1.25,2.4,3.9,5.8,30.87,40.1,19,25.1,56,23.5,,244.6,12.22,17.99,0.22,30.4,49.3,92,0.083,0.368,4.4
Poly Star Classic 16L (1.25),2643,40,Slow,Polyester,1.25,1.25,2.4,3.9,5.8,23.42,39.5,28,39.7,63.3,30.2,,174.9,9.15,18.13,0.35,27.6,54.5,81.7,0.083,0.368,4.4
Poly Star Classic 17 (1.20),2644,40,Fast,Polyester,1.2,1.22,2.4,4.5,7.6,19.45,45.7,22,26.2,45.6,21.7,,189.2,10.3,20.53,0.4,31.3,61.6,83.9,0.09,0.362,4
Poly Star Classic 17 (1.20),2645,62,Medium,Polyester,1.2,1.22,2.4,4.5,7.6,14.31,44.2,31.2,37.9,52.3,27.8,,138.3,6.84,18.47,0.62,26,65.3,74,0.09,0.362,4
Poly Star Classic 17 (1.20),2646,51,Fast,Polyester,1.2,1.22,2.4,4.5,7.6,29.06,41.4,20,25.6,54.7,23.8,,232,13.76,18.01,0.29,32,51.9,90.1,0.09,0.362,4
Poly Star Classic 17 (1.20),2647,62,Fast,Polyester,1.2,1.22,2.4,4.5,7.6,19.89,41,29.2,39.7,59.5,29.6,,166.9,10.3,20.53,0.42,31.3,61.6,78.7,0.09,0.362,4
Poly Star Classic 17 (1.20),2648,40,Slow,Polyester,1.2,1.22,2.4,4.5,7.6,14.38,42,36.8,46.1,60.4,32.6,,210.3,13.76,17.99,0.62,32.4,52.4,84.8,0.09,0.362,4
Poly Star Classic 17 (1.20),2649,51,Slow,Polyester,1.2,1.22,2.4,4.5,7.6,29.97,37.1,26.8,41,71,12.2,,188.6,6.84,19,-0.04,25.8,65,86.5,0.09,0.362,4
Poly Star Classic 17 (1.20),2650,40,Medium,Polyester,1.2,1.22,2.4,4.5,7.6,19.89,38.9,34.5,48.7,68.6,12.6,,220,10.3,20.97,-0.11,31.1,61.4,90.2,0.09,0.362,4
Poly Star Classic 17 (1.20),2651,62,Slow,Polyester,1.2,1.22,2.4,4.5,7.6,29.99,35.1,31.8,52.3,82.2,20.4,,158.9,6.84,18.54,0.42,25.8,65,79.9,0.09,0.362,4
Poly Star Classic 17 (1.20),2652,51,Medium,Polyester,1.2,1.22,2.4,4.5,7.6,13.85,49.1,24,26.7,40.6,13.7,,261.2,13.76,18.92,-0.53,32.2,52.1,94.3,0.09,0.362,4
Poly Star Energy 16 (1.30),2653,40,Slow,Polyester,1.3,1.3,2.1,4.5,8.2,12.57,42.5,36.9,47.2,59.8,32.9,,231.5,14.91,17.22,0.61,32.9,53,84.6,0.089,0.354,4
Poly Star Energy 16 (1.30),2654,51,Slow,Polyester,1.3,1.3,2.1,4.5,8.2,29.61,36.6,26.3,43.2,72.8,12,,198.3,7.74,20.07,-0.23,27.6,69.5,85,0.089,0.354,4
Poly Star Energy 16 (1.30),2655,40,Medium,Polyester,1.3,1.3,2.1,4.5,8.2,17.64,39.3,34.5,50.7,68.4,12.6,,237.2,11.49,22.43,-0.33,33.5,66.2,89.9,0.089,0.354,4
Poly Star Energy 16 (1.30),2656,62,Slow,Polyester,1.3,1.3,2.1,4.5,8.2,29.61,34.6,31.1,54.9,84.7,20.6,,166.3,7.74,19.6,0.31,27.6,69.7,79.4,0.089,0.354,4
Poly Star Energy 16 (1.30),2657,51,Medium,Polyester,1.3,1.3,2.1,4.5,8.2,11.88,49.7,24,28,39.9,13.9,,275.5,14.91,18.08,-0.44,32.6,52.7,93.1,0.089,0.354,4
Poly Star Energy 16 (1.30),2658,40,Fast,Polyester,1.3,1.3,2.1,4.5,8.2,16.8,46.3,22.1,28.7,45.4,21.7,,192.6,11.49,21.5,0.53,33.5,66.1,83.4,0.089,0.354,4
Poly Star Energy 16 (1.30),2659,62,Medium,Polyester,1.3,1.3,2.1,4.5,8.2,12.35,44.4,31.4,40.4,52.7,27.6,,141.2,7.74,19.38,0.18,27.3,68.8,71.7,0.089,0.354,4
Poly Star Energy 16 (1.30),2660,51,Fast,Polyester,1.3,1.3,2.1,4.5,8.2,28.75,41,19.9,26.9,55.6,23.9,,254.9,14.91,17.22,0.37,32.4,52.6,90.4,0.089,0.354,4
Poly Star Energy 16 (1.30),2661,62,Fast,Polyester,1.3,1.3,2.1,4.5,8.2,17.73,41.3,29.5,41.2,58.9,29.4,,173.2,11.49,21.59,0.53,33.5,66.3,76.6,0.089,0.354,4
Poly Star Energy 16L (1.25),2662,40,Fast,Polyester,1.25,1.25,2.4,5.2,8.5,10.87,50.5,24.3,28.4,39.5,20.5,,157.7,7.61,20.64,0.41,28.7,72.2,75.5,0.096,0.354,3.7
Poly Star Energy 16L (1.25),2663,62,Medium,Polyester,1.25,1.25,2.4,5.2,8.5,16.01,46.9,23,28.4,44.5,14,,288,14.02,17.05,-0.38,30.6,49.7,95.6,0.096,0.354,3.7
Poly Star Energy 16L (1.25),2664,51,Fast,Polyester,1.25,1.25,2.4,5.2,8.5,11.44,45.4,32,39.7,51.2,21.9,,188,12.86,21.19,0.22,34.2,67.6,81.5,0.096,0.354,3.7
Poly Star Energy 16L (1.25),2665,62,Fast,Polyester,1.25,1.25,2.4,5.2,8.5,30.67,40.2,19.4,26.7,57.6,27.4,,135.4,7.61,20.61,0.47,28.7,72.3,70.4,0.096,0.354,3.7
Poly Star Energy 16L (1.25),2666,40,Slow,Polyester,1.25,1.25,2.4,5.2,8.5,16.67,42,30,41.7,58.4,24.4,,262.3,14.02,16.36,0.25,30.6,49.6,90.6,0.096,0.354,3.7
Poly Star Energy 16L (1.25),2667,51,Slow,Polyester,1.25,1.25,2.4,5.2,8.5,11.47,43.4,37.5,47,58.4,29.8,,169.7,12.86,21.06,0.57,34.4,68,75.5,0.096,0.354,3.7
Poly Star Energy 16L (1.25),2668,40,Medium,Polyester,1.25,1.25,2.4,5.2,8.5,31.36,36.2,26,43.7,75,33.5,,232.6,14.02,16.36,0.6,31.1,50.2,86.1,0.096,0.354,3.7
Poly Star Energy 16L (1.25),2669,62,Slow,Polyester,1.25,1.25,2.4,5.2,8.5,16.8,39.6,35,51.2,68.1,11.9,,196.6,7.61,21.21,-0.13,28.7,72.3,85.7,0.096,0.354,3.7
Poly Star Energy 16L (1.25),2670,51,Medium,Polyester,1.25,1.25,2.4,5.2,8.5,31.36,34.1,31,55.1,86.4,12.8,,219.5,12.86,21.85,-0.31,34.4,67.8,88,0.096,0.354,3.7
Poly Star Energy 17 (1.20),2671,62,Fast,Polyester,1.2,1.23,2.7,4.5,7.6,19.01,41.4,29.7,40.6,59.5,29.5,,165.2,12.13,19.56,0.57,32.2,63.6,77.3,0.092,0.366,4
Poly Star Energy 17 (1.20),2672,40,Slow,Polyester,1.2,1.23,2.7,4.5,7.6,13.76,42.4,37,46.5,60.2,32.6,,217.2,14.99,16.5,0.59,32.2,52,85.6,0.092,0.366,4
Poly Star Energy 17 (1.20),2673,51,Slow,Polyester,1.2,1.23,2.7,4.5,7.6,30.21,36.8,26.2,41.7,71.9,11.8,,185.2,7.08,19.51,-0.2,26.5,66.5,86.1,0.092,0.366,4
Poly Star Energy 17 (1.20),2674,40,Medium,Polyester,1.2,1.23,2.7,4.5,7.6,19.03,39.2,34.7,49,68.1,12.4,,220.6,12.13,20.29,-0.24,32.2,63.4,90.4,0.092,0.366,4
Poly Star Energy 17 (1.20),2675,62,Slow,Polyester,1.2,1.23,2.7,4.5,7.6,30.25,34.8,31.4,52.9,83.1,20.7,,154.9,7.08,18.94,0.37,26.5,66.5,78.9,0.092,0.366,4
Poly Star Energy 17 (1.20),2676,51,Medium,Polyester,1.2,1.23,2.7,4.5,7.6,13.1,49.7,24,26.2,39.5,13.7,,258.3,14.99,17.29,-0.37,32,51.7,94.3,0.092,0.366,4
Poly Star Energy 17 (1.20),2677,40,Fast,Polyester,1.2,1.23,2.7,4.5,7.6,18.3,46.2,22.1,26.5,44.8,22.1,,187.5,12.13,19.58,0.42,32.2,63.3,83.9,0.092,0.366,4
Poly Star Energy 17 (1.20),2678,62,Medium,Polyester,1.2,1.23,2.7,4.5,7.6,13.67,44.5,31.7,38.4,52,27.8,,137.7,7.08,18.85,0.68,26.7,67.1,73.8,0.092,0.366,4
Poly Star Energy 17 (1.20),2679,51,Fast,Polyester,1.2,1.23,2.7,4.5,7.6,29.46,41.1,19.9,25.4,54.7,23.6,,246.9,14.99,16.54,0.29,31.8,51.5,89.7,0.092,0.366,4
Poly Star Strike 16 (1.30),2680,62,Fast,Polyester,1.3,1.3,1.8,3,4.5,33.01,39.8,19,25.1,58,31.1,,201.2,8.78,15.57,0.57,24.9,49.1,82.8,0.081,0.414,5.1
Poly Star Strike 16 (1.30),2681,40,Slow,Polyester,1.3,1.3,1.8,3,4.5,26.35,38.1,27.3,41,67.5,32.9,,224.6,11.29,16.65,0.53,28.4,46.1,85.7,0.081,0.414,5.1
Poly Star Strike 16 (1.30),2682,51,Slow,Polyester,1.3,1.3,1.8,3,4.5,19.1,38.4,34,51.4,70.3,12.6,,229.7,6.7,14.38,-0.18,20.9,52.7,89.7,0.081,0.414,5.1
Poly Star Strike 16 (1.30),2683,40,Medium,Polyester,1.3,1.3,1.8,3,4.5,33.8,35.9,26,40.8,74.7,13.1,,268,8.78,16.43,-0.51,24.7,48.7,95.1,0.081,0.414,5.1
