Repository: rdowd003/String-Recommender

Tennis String Recommender

Data obtained from Tennis Warehouse University - String Performance Database
(http://twu.tennis-warehouse.com/learning_center/reporter2.php)


***************************** Original Dataset ****************************

Original Column Name	Formatted Name	Units (if app.)
String	string	N/A
none	string_code	0-4752
Ref. Ten. (lbs)	ref_t	lbs
Swing Speed	swing_speed	fast/med/slow
Material	material	N/A
Gauge Nominal (mm)	gauge_nom	mm
Gauge Acutal (mm)	gauce_ac	mm
Stretch at 40 lbs (%)	stretch_40	lbs (%)
Stretch at 51 lbs (%)	stretch_51	lbs (%)
Stretch at 62 lbs (%)	stretch_62	lbs (%)
Actual Pre-impact Tension (lbs)	pre_t	lbs
Dwell Time (ms)	dwell	ms

File: tennis_strings.csv (part 11 of 18)
string,string_code,ref_t,swing_speed,material,gauge_nom,gauce_ac,stretch_40,stretch_51,stretch_62,pre_t,dwell,deflec,change_t,peak_t,peak_trans_force,avg_trans_force,stiffness,static_loss,stabiliz,impact_loss,total_loss,tension_loss,energy_return,sts_cof,stb_cof,spin_pot
Poly Star Strike 16 (1.30),2684,62,Slow,Polyester,1.3,1.3,1.8,3,4.5,26.37,36.2,32.1,50.9,77.4,21.9,,197.7,6.7,13.92,0.37,20.9,52.9,85.6,0.081,0.414,5.1
Poly Star Strike 16 (1.30),2685,51,Medium,Polyester,1.3,1.3,1.8,3,4.5,33.8,34,30.7,52,85.8,13.8,,281.8,11.29,17.44,-0.48,28.2,45.8,94.9,0.081,0.414,5.1
Poly Star Strike 16 (1.30),2686,40,Fast,Polyester,1.3,1.3,1.8,3,4.5,18.61,45.6,22,27.3,46.1,23,,223.5,8.78,15.59,0.29,24.7,48.6,88.4,0.081,0.414,5.1
Poly Star Strike 16 (1.30),2687,62,Medium,Polyester,1.3,1.3,1.8,3,4.5,25.51,42.4,20.1,26.5,52,30,,180,6.7,13.89,0.49,21.2,53.1,78.9,0.081,0.414,5.1
Poly Star Strike 16 (1.30),2688,51,Fast,Polyester,1.3,1.3,1.8,3,4.5,19.07,40.6,29.1,41,60.2,24.3,,245.7,11.29,16.65,0.28,28.2,45.7,91.8,0.081,0.414,5.1
Poly Star Strike 16L (1.25),2689,51,Medium,Polyester,1.25,1.27,2.4,3.9,5.2,32.5,34.8,31.4,50.5,83.1,13.2,,244,8.16,17.6,-0.22,25.6,50.3,94.5,0.087,0.415,4.8
Poly Star Strike 16L (1.25),2690,40,Fast,Polyester,1.25,1.27,2.4,3.9,5.2,17.79,46.8,22.7,26,43.9,21.3,,174.9,6.84,14.66,0.4,21.8,55.2,83.2,0.087,0.415,4.8
Poly Star Strike 16L (1.25),2691,62,Medium,Polyester,1.25,1.27,2.4,3.9,5.2,24.96,43.2,20.7,25.8,50.7,13.8,,254.9,12.17,17.53,-0.31,29.3,47.6,95.1,0.087,0.415,4.8
Poly Star Strike 16L (1.25),2692,51,Fast,Polyester,1.25,1.27,2.4,3.9,5.2,18.19,42,30,38.6,56.9,22.7,,205.7,8.16,17.25,0.39,25.8,50.9,88.7,0.087,0.415,4.8
Poly Star Strike 16L (1.25),2693,62,Fast,Polyester,1.25,1.27,2.4,3.9,5.2,32.04,40.5,19.6,24.3,56.2,29.4,,159.4,6.84,14.72,0.49,22.1,55.6,79.4,0.087,0.415,4.8
Poly Star Strike 16L (1.25),2694,40,Slow,Polyester,1.25,1.27,2.4,3.9,5.2,25.31,39.1,28,39.7,65,23.5,,237.7,12.17,17.02,0.27,29.5,47.7,90.4,0.087,0.415,4.8
Poly Star Strike 16L (1.25),2695,51,Slow,Polyester,1.25,1.27,2.4,3.9,5.2,18.13,39.8,35.2,48.7,66.8,30.8,,184,8.16,17.36,0.55,26,51.4,82.1,0.087,0.415,4.8
Poly Star Strike 16L (1.25),2696,40,Medium,Polyester,1.25,1.27,2.4,3.9,5.2,32.55,36.6,26,39.7,72.3,32.6,,208.6,12.17,17.07,0.55,29.8,48.3,85.9,0.087,0.415,4.8
Poly Star Strike 16L (1.25),2697,62,Slow,Polyester,1.25,1.27,2.4,3.9,5.2,25.2,37,33.1,49.4,74.7,12.5,,204.6,6.84,15.06,-0.09,21.8,54.9,91.4,0.087,0.415,4.8
Poly Star Turbo 16 (1.30),2698,40,Medium,Polyester,1.3,1.28,2.7,5.5,8.8,30.89,34.6,31,53.4,84.2,12.4,,227.5,12.39,21.13,-0.04,33.5,66,90.6,0.101,0.534,5.3
Poly Star Turbo 16 (1.30),2699,62,Slow,Polyester,1.3,1.28,2.7,5.5,8.8,11.47,50.7,24.2,27.3,38.8,20.2,,153.2,7.83,20,0.22,28,70.7,75.9,0.101,0.534,5.3
Poly Star Turbo 16 (1.30),2700,51,Medium,Polyester,1.3,1.28,2.7,5.5,8.8,17.2,46.5,22.2,27.6,44.8,13.7,,266.3,14.24,17.36,-0.38,31.3,50.6,94.1,0.101,0.534,5.3
Poly Star Turbo 16 (1.30),2701,40,Fast,Polyester,1.3,1.28,2.7,5.5,8.8,11.86,45.7,32,38.6,50.5,21.9,,184.6,12.39,20.76,0.46,33.5,66.3,83.2,0.101,0.534,5.3
Poly Star Turbo 16 (1.30),2702,62,Medium,Polyester,1.3,1.28,2.7,5.5,8.8,30.14,40.7,19.7,25.6,55.6,27.2,,129.2,7.83,19.91,0.59,28.2,71.4,70.9,0.101,0.534,5.3
Poly Star Turbo 16 (1.30),2703,51,Fast,Polyester,1.3,1.28,2.7,5.5,8.8,17.57,41.8,30,40.8,58.4,23.8,,253.7,14.24,16.63,0.29,31.1,50.5,89.7,0.101,0.534,5.3
Poly Star Turbo 16 (1.30),2704,62,Fast,Polyester,1.3,1.28,2.7,5.5,8.8,11.95,43.5,37.8,45.4,57.6,29.5,,165.2,12.39,20.73,0.69,33.7,66.7,77.3,0.101,0.534,5.3
Poly Star Turbo 16 (1.30),2705,40,Slow,Polyester,1.3,1.28,2.7,5.5,8.8,30.87,36.6,26,42.3,73.2,32.7,,225.2,14.24,16.61,0.64,31.5,51,85.7,0.101,0.534,5.3
Poly Star Turbo 16 (1.30),2706,51,Slow,Polyester,1.3,1.28,2.7,5.5,8.8,17.6,39.6,35,49.8,67.5,11.7,,188.6,7.83,20.39,0,28.2,71.1,85.7,0.101,0.534,5.3
Poly Star Turbo 16L (1.25),2707,62,Fast,Polyester,1.25,1.24,3.3,7.6,10.3,9.48,48.1,33.4,36.2,45.6,26.6,,110.9,9.19,20.86,0.62,30.6,77.3,66.7,0.105,0.521,5
Poly Star Turbo 16L (1.25),2708,40,Slow,Polyester,1.25,1.24,3.3,7.6,10.3,31.64,40.6,19.2,24.7,56.2,24,,249.2,14.09,15.39,0.24,29.8,48.1,89.9,0.105,0.521,5
Poly Star Turbo 16L (1.25),2709,51,Slow,Polyester,1.25,1.24,3.3,7.6,10.3,18.21,41.7,30,40.8,58.9,30.1,,168.6,13.23,19.3,0.37,32.9,64.9,77.8,0.105,0.521,5
Poly Star Turbo 16L (1.25),2710,40,Medium,Polyester,1.25,1.24,3.3,7.6,10.3,9.64,45.4,40,43.7,53.1,33,,224,14.09,15.39,0.6,30,48.7,86.7,0.105,0.521,5
Poly Star Turbo 16L (1.25),2711,62,Slow,Polyester,1.25,1.24,3.3,7.6,10.3,32.26,36.4,26,41.5,73.9,11.6,,161.2,9.19,21.48,0.07,30.6,77.4,83.7,0.105,0.521,5
Poly Star Turbo 16L (1.25),2712,51,Medium,Polyester,1.25,1.24,3.3,7.6,10.3,18.19,39.2,35,50.7,69,12.2,,216.6,13.23,20,-0.3,32.9,64.9,91.2,0.105,0.521,5
Poly Star Turbo 16L (1.25),2713,40,Fast,Polyester,1.25,1.24,3.3,7.6,10.3,32.26,34.4,31,52.9,85.3,19.1,,132,9.19,21.02,0.53,30.6,77.4,72.9,0.105,0.521,5
Poly Star Turbo 16L (1.25),2714,62,Medium,Polyester,1.25,1.24,3.3,7.6,10.3,9.02,53.4,26,26.7,35.7,13.5,,272,14.09,16.01,-0.33,29.8,48.2,95.8,0.105,0.521,5
Poly Star Turbo 16L (1.25),2715,51,Fast,Polyester,1.25,1.24,3.3,7.6,10.3,17.49,46.6,22.3,26.5,43.9,22.1,,184.6,13.23,19.28,0.48,33.1,65,85,0.105,0.521,5
Polyfibre Black Venom 16 (1.30),2716,40,Slow,Polyester,1.3,1.32,2.4,3.9,5.8,16.14,40.1,35.2,48.5,64.6,32,,217.7,13.41,17.99,0.59,32,51.8,85.4,0.097,0.42,4.3
Polyfibre Black Venom 16 (1.30),2717,51,Slow,Polyester,1.3,1.32,2.4,3.9,5.8,30.38,36.6,26,41.2,71.7,12.2,,218.3,6.77,17.42,-0.24,24,60.3,90.6,0.097,0.42,4.3
Polyfibre Black Venom 16 (1.30),2718,40,Medium,Polyester,1.3,1.32,2.4,3.9,5.8,22.47,37.5,33.4,49.4,71.9,13.1,,237.7,9.9,19.14,-0.41,28.7,56.4,91.4,0.097,0.42,4.3
Polyfibre Black Venom 16 (1.30),2719,62,Slow,Polyester,1.3,1.32,2.4,3.9,5.8,30.34,34.6,31.1,51.8,82.2,21,,180,6.77,16.8,0.42,24,60.4,81.9,0.097,0.42,4.3
Polyfibre Black Venom 16 (1.30),2720,51,Medium,Polyester,1.3,1.32,2.4,3.9,5.8,15.5,47.1,22.6,27.6,43,13.7,,268,13.41,18.87,-0.48,31.8,51.5,93.3,0.097,0.42,4.3
Polyfibre Black Venom 16 (1.30),2721,40,Fast,Polyester,1.3,1.32,2.4,3.9,5.8,21.68,43.9,21.5,27.1,48.7,22.1,,210.9,9.9,18.28,0.42,28.7,56.4,86.7,0.097,0.42,4.3
Polyfibre Black Venom 16 (1.30),2722,62,Medium,Polyester,1.3,1.32,2.4,3.9,5.8,16.12,42.1,30,39.9,56,28.5,,159.4,6.77,16.78,0.57,24,60.8,76.2,0.097,0.42,4.3
Polyfibre Black Venom 16 (1.30),2723,51,Fast,Polyester,1.3,1.32,2.4,3.9,5.8,29.46,40.7,19.8,25.8,55.3,23.3,,247.5,13.41,17.95,0.28,31.8,51.3,90.4,0.097,0.42,4.3
Polyfibre Black Venom 16 (1.30),2724,62,Fast,Polyester,1.3,1.32,2.4,3.9,5.8,22.54,39.4,28,40.6,63.3,30,,180,9.9,18.35,0.6,28.9,56.9,80.6,0.097,0.42,4.3
Polyfibre Black Venom 16L (1.25),2725,40,Fast,Polyester,1.25,1.25,2.7,4.8,6.7,14.29,48.8,23.9,26.2,40.6,13.6,,256.6,13.12,18.74,-0.5,31.3,50.8,95.6,NA,NA,NA
Polyfibre Black Venom 16L (1.25),2726,62,Medium,Polyester,1.25,1.25,2.7,4.8,6.7,19.84,45.4,22,25.8,45.6,21.7,,189.2,10.52,19.47,0.38,30.4,59.9,85.6,NA,NA,NA
Polyfibre Black Venom 16L (1.25),2727,51,Fast,Polyester,1.25,1.25,2.7,4.8,6.7,14.82,43.6,31,38.4,53.1,27.7,,145.7,7.14,17.8,0.59,25.6,64.3,74.8,NA,NA,NA
Polyfibre Black Venom 16L (1.25),2728,62,Fast,Polyester,1.25,1.25,2.7,4.8,6.7,29.88,40.9,19.8,24.9,54.7,23,,239.5,13.12,17.88,0.31,31.3,50.7,89.9,NA,NA,NA
Polyfibre Black Venom 16L (1.25),2729,40,Slow,Polyester,1.25,1.25,2.7,4.8,6.7,20.73,40.6,29,39.2,59.8,29.4,,170.3,10.52,19.45,0.68,30.6,60.4,79.9,NA,NA,NA
Polyfibre Black Venom 16L (1.25),2730,51,Slow,Polyester,1.25,1.25,2.7,4.8,6.7,14.75,41.6,36.1,46.7,61.3,32.5,,209.2,13.12,17.9,0.62,31.8,51.3,85.2,NA,NA,NA
Polyfibre Black Venom 16L (1.25),2731,40,Medium,Polyester,1.25,1.25,2.7,4.8,6.7,30.74,36.8,26.1,39.9,70.8,12.1,,186.9,7.14,18.26,-0.06,25.4,63.8,88.4,NA,NA,NA
Polyfibre Black Venom 16L (1.25),2732,62,Slow,Polyester,1.25,1.25,2.7,4.8,6.7,20.75,38.5,34,48.5,69.2,12.6,,217.2,10.52,20.36,-0.4,30.4,60.1,91.2,NA,NA,NA
Polyfibre Black Venom 16L (1.25),2733,51,Medium,Polyester,1.25,1.25,2.7,4.8,6.7,30.72,34.8,31.6,51.4,82.2,20.6,,162.3,7.14,17.73,0.51,25.4,63.9,81,NA,NA,NA
Polyfibre Black Venom Rough 16L (1.25),2734,51,Fast,Polyester,1.25,1.25,2.4,4.5,6.7,20.13,38.5,35.4,49.8,69.9,30.9,13.7,162.3,8.38,22.21,0.26,30.9,60.8,80.8,0.085,0.531,6.2
Polyfibre Cobra 17/1.20,2735,62,Fast,Polyester,1.2,1.24,2.7,4.8,8.2,19.12,42.2,30.1,38.4,57.3,29.5,,154.3,10.47,21.15,0.67,32.2,63.7,79.6,0.107,0.385,3.6
Polyfibre Cobra 17/1.20,2736,40,Slow,Polyester,1.2,1.24,2.7,4.8,8.2,14.33,43,37.9,44.3,58.7,32.9,,200,12.28,17.75,0.73,30.6,49.8,86.1,0.107,0.385,3.6
Polyfibre Cobra 17/1.20,2737,51,Slow,Polyester,1.2,1.24,2.7,4.8,8.2,31.75,37.1,26.8,39.2,71,11.9,,176.6,6.73,19.09,-0.04,25.8,64.9,87.2,0.107,0.385,3.6
Polyfibre Cobra 17/1.20,2738,40,Medium,Polyester,1.2,1.24,2.7,4.8,8.2,19.1,39.9,35.4,47.6,66.6,12.5,,192,10.47,21.71,-0.16,32,63.1,91.6,0.107,0.385,3.6
Polyfibre Cobra 17/1.20,2739,62,Slow,Polyester,1.2,1.24,2.7,4.8,8.2,31.71,35.1,32,50.5,82,20.4,,145.2,6.73,18.63,0.48,25.8,65.1,79.2,0.107,0.385,3.6
Polyfibre Cobra 17/1.20,2740,51,Medium,Polyester,1.2,1.24,2.7,4.8,8.2,13.87,50.5,24.2,25.4,39.2,13.8,,242.3,12.28,18.17,-0.24,30.2,48.9,95.1,0.107,0.385,3.6
Polyfibre Cobra 17/1.20,2741,40,Fast,Polyester,1.2,1.24,2.7,4.8,8.2,18.54,47.1,23,25.1,43.7,21.6,,172,10.47,21.13,0.49,32.2,63.3,84.5,0.107,0.385,3.6
Polyfibre Cobra 17/1.20,2742,62,Medium,Polyester,1.2,1.24,2.7,4.8,8.2,14.33,45.3,32,36.6,50.9,27.8,,125.2,6.73,18.63,0.61,26,65.4,74,0.107,0.385,3.6
Polyfibre Cobra 17/1.20,2743,51,Fast,Polyester,1.2,1.24,2.7,4.8,8.2,31.29,41.2,20,23.8,55.1,23.7,,222.3,12.28,17.71,0.26,30.2,49,90.2,0.107,0.385,3.6
Polyfibre Hexablade 16L (1.25),2744,40,Medium,Polyester,1.25,1.27,2.4,4.2,7.6,19.4,38.8,34,49,68.4,12.2,,197.7,6.97,19.09,-0.09,26,65.4,88.9,0.097,0.443,4.6
Polyfibre Hexablade 16L (1.25),2745,62,Slow,Polyester,1.25,1.27,2.4,4.2,7.6,29.17,34.8,31.2,52.9,82.2,12.5,,225.2,11.2,20.93,-0.4,31.8,62.6,91.8,0.097,0.443,4.6
Polyfibre Hexablade 16L (1.25),2746,51,Medium,Polyester,1.25,1.27,2.4,4.2,7.6,13.63,48.2,23.8,27.6,41.2,20.6,,168.6,6.97,19.27,-0.22,26,65.6,81,0.097,0.443,4.6
Polyfibre Hexablade 16L (1.25),2747,40,Fast,Polyester,1.25,1.27,2.4,4.2,7.6,18.59,45.5,22,26.9,45.4,13.7,,269.2,14.99,18.33,-0.47,32.9,53.2,94.3,0.097,0.443,4.6
Polyfibre Hexablade 16L (1.25),2748,62,Medium,Polyester,1.25,1.27,2.4,4.2,7.6,13.45,43.5,31,39.7,53.1,21.6,,193.7,11.2,20.05,0.44,31.8,62.5,85.9,0.097,0.443,4.6
Polyfibre Hexablade 16L (1.25),2749,51,Fast,Polyester,1.25,1.27,2.4,4.2,7.6,28.42,41.1,19.9,26.2,54.7,27.6,,148.6,6.97,18.7,0.37,26,65.6,74.5,0.097,0.443,4.6
Polyfibre Hexablade 16L (1.25),2750,62,Fast,Polyester,1.25,1.27,2.4,4.2,7.6,19.47,40.7,29,40.1,59.5,23.7,,241.7,14.99,17.58,0.15,32.6,53,91.8,0.097,0.443,4.6
Polyfibre Hexablade 16L (1.25),2751,40,Slow,Polyester,1.25,1.27,2.4,4.2,7.6,14.02,41.3,36,47.4,61.3,29,,172,11.2,20.12,0.57,32,62.9,78.7,0.097,0.443,4.6
Polyfibre Hexablade 16L (1.25),2752,51,Slow,Polyester,1.25,1.27,2.4,4.2,7.6,29.17,36.9,26.6,42.1,71.2,32.1,,221.2,14.99,17.58,0.46,33.1,53.5,84.5,0.097,0.443,4.6
Polyfibre Hexablade 17L (1.18),2753,51,Fast,Polyester,1.18,1.21,2.7,6.1,9.1,18.35,46.1,22,25.8,44.1,24.9,,136,7.78,20.03,0.37,28.2,71,69.4,0.1,0.52,5.2
Polyfibre Hexablade 17L (1.18),2754,62,Fast,Polyester,1.18,1.21,2.7,6.1,9.1,11.8,46,32,36.4,48.1,23.6,,244,13.67,16.08,0.24,30,48.6,91.2,0.1,0.52,5.2
Polyfibre Hexablade 17L (1.18),2755,40,Slow,Polyester,1.18,1.21,2.7,6.1,9.1,31.16,40.3,19.4,24.3,55.3,29,,168.6,11.49,20.16,0.7,32.4,63.8,79,0.1,0.52,5.2
Polyfibre Hexablade 17L (1.18),2756,51,Slow,Polyester,1.18,1.21,2.7,6.1,9.1,19.16,41.2,29.7,39.2,58.4,32.3,,217.2,13.67,16.03,0.6,30.2,49.1,87,0.1,0.52,5.2
Polyfibre Hexablade 17L (1.18),2757,40,Medium,Polyester,1.18,1.21,2.7,6.1,9.1,11.88,43.4,36,43.4,55.3,11.6,,174.3,7.78,20.69,-0.18,28.2,71.3,86.5,0.1,0.52,5.2
Polyfibre Hexablade 17L (1.18),2758,62,Slow,Polyester,1.18,1.21,2.7,6.1,9.1,31.99,36.3,26,40.6,72.5,12.2,,216,11.49,20.88,-0.37,32,63.1,92.7,0.1,0.52,5.2
Polyfibre Hexablade 17L (1.18),2759,51,Medium,Polyester,1.18,1.21,2.7,6.1,9.1,19.07,39,34.2,48.7,67.7,19.3,,144,7.78,20.11,0.47,28.4,71.4,76.4,0.1,0.52,5.2
Polyfibre Hexablade 17L (1.18),2760,40,Fast,Polyester,1.18,1.21,2.7,6.1,9.1,32.04,34.3,31,51.4,83.3,13.4,,262.3,13.67,16.91,-0.44,30.2,48.8,94.9,0.1,0.52,5.2
Polyfibre Hexablade 17L (1.18),2761,62,Medium,Polyester,1.18,1.21,2.7,6.1,9.1,11.22,51.3,24.8,26.2,37.5,21.7,,180,11.49,20.07,0.46,32,63.1,84.6,0.1,0.52,5.2
Polyfibre Hightec Premium 16/1.30,2762,51,Slow,Polyester,1.3,1.3,2.1,3.3,6.1,15.68,40.7,36,49.4,65,33,,207.5,12.57,18.96,0.77,32.2,52.3,84.1,0.093,0.387,4.2
Polyfibre Hightec Premium 16/1.30,2763,40,Medium,Polyester,1.3,1.3,2.1,3.3,6.1,30.19,37.1,27,42.3,72.5,12.3,,210.3,6.64,18.06,-0.45,24.3,61.1,90.6,0.093,0.387,4.2
Polyfibre Hightec Premium 16/1.30,2764,62,Slow,Polyester,1.3,1.3,2.1,3.3,6.1,22.05,38.1,34,49.6,71.7,13,,226.3,9.68,19.65,-0.33,28.9,57.2,92.7,0.093,0.387,4.2
Polyfibre Hightec Premium 16/1.30,2765,51,Medium,Polyester,1.3,1.3,2.1,3.3,6.1,30.21,35.1,32,52.3,82.5,22.2,,174.9,6.64,17.24,0.4,24.3,61.2,82.8,0.093,0.387,4.2
Polyfibre Hightec Premium 16/1.30,2766,40,Fast,Polyester,1.3,1.3,2.1,3.3,6.1,14.99,48.2,23.1,27.8,42.8,13.7,,264,12.57,19.95,-0.59,32,51.7,93.7,0.093,0.387,4.2
Polyfibre Hightec Premium 16/1.30,2767,62,Medium,Polyester,1.3,1.3,2.1,3.3,6.1,21.39,45,21.8,26.5,47.8,22.8,,197.2,9.68,18.97,0.46,29.1,57.4,85.6,0.093,0.387,4.2
Polyfibre Hightec Premium 16/1.30,2768,51,Fast,Polyester,1.3,1.3,2.1,3.3,6.1,15.81,43,31,41.5,57.3,29.3,,154.3,6.64,17.37,0.47,24.5,61.7,75.2,0.093,0.387,4.2
Polyfibre Hightec Premium 16/1.30,2769,62,Fast,Polyester,1.3,1.3,2.1,3.3,6.1,29.22,41.5,20,25.8,55.1,24.5,,236.6,12.57,18.98,0.36,32,51.7,90.1,0.093,0.387,4.2
Polyfibre Hightec Premium 16/1.30,2770,40,Slow,Polyester,1.3,1.3,2.1,3.3,6.1,22.07,40.2,29,40.8,62.8,30.5,,174.3,9.68,18.99,0.55,29.1,57.6,79,0.093,0.387,4.2
Polyfibre Hightec Premium 16L,2771,51,Fast,Polyester,1.25,1.25,2.1,3.6,6.1,15.35,43.1,30.3,39.5,54.9,28.4,,150.3,6.5,17.87,0.5,24.9,62.7,74.6,0.085,0.374,4.4
Polyfibre Hightec Premium 16L,2772,62,Fast,Polyester,1.25,1.25,2.1,3.6,6.1,29.46,41.1,20,25.6,54.9,23.6,,245.7,12.35,19.34,0.3,32,51.8,89.3,0.085,0.374,4.4
Polyfibre Hightec Premium 16L,2773,40,Slow,Polyester,1.25,1.25,2.1,3.6,6.1,21.06,40.4,29,40.1,61.3,29.6,,170.3,9.88,19.78,0.66,30.4,59.8,78.5,0.085,0.374,4.4
Polyfibre Hightec Premium 16L,2774,51,Slow,Polyester,1.25,1.25,2.1,3.6,6.1,15.32,41,36,47.8,63.3,32.9,,210.3,12.35,19.31,0.51,32.2,52.1,84.3,0.085,0.374,4.4
Polyfibre Hightec Premium 16L,2775,40,Medium,Polyester,1.25,1.25,2.1,3.6,6.1,30.05,37,26.3,41.9,71.9,12.2,,203.5,6.5,18.31,-0.05,24.7,62.4,90.8,0.085,0.374,4.4
Polyfibre Hightec Premium 16L,2776,62,Slow,Polyester,1.25,1.25,2.1,3.6,6.1,21.06,38.4,34,48.5,69.5,12.8,,221.7,9.88,20.36,-0.2,30,59.2,92.5,0.085,0.374,4.4
Polyfibre Hightec Premium 16L,2777,51,Medium,Polyester,1.25,1.25,2.1,3.6,6.1,30.08,35,31.9,52.5,82.7,20.8,,174.9,6.5,17.84,0.47,24.7,62.5,81.9,0.085,0.374,4.4
Polyfibre Hightec Premium 16L,2778,40,Fast,Polyester,1.25,1.25,2.1,3.6,6.1,14.88,47.8,23.2,26.9,41.9,13.7,,258.9,12.35,19.93,-0.24,32,51.9,94.3,0.085,0.374,4.4
Polyfibre Hightec Premium 16L,2779,62,Medium,Polyester,1.25,1.25,2.1,3.6,6.1,20.48,44.8,21.9,26.2,46.5,22.2,,194.3,9.88,19.78,0.55,30.2,59.6,85.9,0.085,0.374,4.4
Polyfibre Hightec Premium 17,2780,40,Medium,Polyester,1.2,1.18,3,5.5,8.2,20,39.3,35,47.6,67.5,11.7,,177.7,7.54,19.74,0.04,27.3,68.8,87.2,0.103,0.4,3.9
Polyfibre Hightec Premium 17,2781,62,Slow,Polyester,1.2,1.18,3,5.5,8.2,30.83,35.2,32,50.5,81.4,12.4,,214.3,10.54,20.73,-0.11,31.1,61.4,92.7,0.103,0.4,3.9
Polyfibre Hightec Premium 17,2782,51,Medium,Polyester,1.2,1.18,3,5.5,8.2,12.41,51.1,24.3,25.8,38.4,19.9,,146.3,7.54,19.27,0.62,27.3,69.1,79,0.103,0.4,3.9
Polyfibre Hightec Premium 17,2783,40,Fast,Polyester,1.2,1.18,3,5.5,8.2,19.45,46.2,22,25.6,45,13.5,,242.9,12.72,18.77,-0.22,31.3,50.6,93.3,0.103,0.4,3.9
Polyfibre Hightec Premium 17,2784,62,Medium,Polyester,1.2,1.18,3,5.5,8.2,12.88,46.1,32,36.8,49.8,22,,176,10.54,20.16,0.42,31.1,61.3,85.6,0.103,0.4,3.9
Polyfibre Hightec Premium 17,2785,51,Fast,Polyester,1.2,1.18,3,5.5,8.2,30.25,41.6,20,23.8,54,27.7,,126.9,7.54,19.32,0.37,27.1,68.6,74.1,0.103,0.4,3.9
Polyfibre Hightec Premium 17,2786,62,Fast,Polyester,1.2,1.18,3,5.5,8.2,20.02,41.6,29.9,38.8,58.9,23.7,,220,12.72,18.19,0.36,31.3,50.6,91,0.103,0.4,3.9
Polyfibre Hightec Premium 17,2787,40,Slow,Polyester,1.2,1.18,3,5.5,8.2,12.83,43.9,38.1,45.2,58,29.6,,157.7,10.54,20.18,0.66,31.3,61.9,79.7,0.103,0.4,3.9
Polyfibre Hightec Premium 17,2788,51,Slow,Polyester,1.2,1.18,3,5.5,8.2,30.83,37.4,27,39.5,70.3,32.6,,200.6,12.72,18.19,0.73,31.8,51.3,84.8,0.103,0.4,3.9
Polyfibre Panthera 16 (1.30),2789,51,Fast,Polyester,1.3,1.18,2.4,2.7,8.2,36.27,33.7,31.3,51.2,87.3,34.2,16.1,212.6,3.53,10.92,0.13,14.6,28.7,88,0.092,0.488,5.3
Polyfibre Poly Hightec 16/1.30,2790,40,Fast,Polyester,1.3,1.31,1.5,3,5.2,15.63,47.7,23,27.6,43.2,13.5,,269.2,14.2,20.09,-0.38,34,54.9,93.7,0.102,0.42,4.1
Polyfibre Poly Hightec 16/1.30,2791,62,Medium,Polyester,1.3,1.31,1.5,3,5.2,21.12,44.9,21.6,26.2,47.2,22.7,,196.6,10.25,18.6,0.42,29.3,57.7,85.9,0.102,0.42,4.1
Polyfibre Poly Hightec 16/1.30,2792,51,Fast,Polyester,1.3,1.31,1.5,3,5.2,16.32,42.6,30.6,41,57.3,29.4,,153.7,6.06,17.31,0.55,23.8,60.3,74,0.102,0.42,4.1
Polyfibre Poly Hightec 16/1.30,2793,62,Fast,Polyester,1.3,1.31,1.5,3,5.2,27.45,42.1,20,26.5,54,24.2,,232.6,14.2,19.34,0.31,34,54.8,89.3,0.102,0.42,4.1
Polyfibre Poly Hightec 16/1.30,2794,40,Slow,Polyester,1.3,1.31,1.5,3,5.2,21.87,40.3,29,40.8,62.6,30.3,,173.2,10.25,18.6,0.48,29.3,57.8,78.7,0.102,0.42,4.1
Polyfibre Poly Hightec 16/1.30,2795,51,Slow,Polyester,1.3,1.31,1.5,3,5.2,16.32,40.5,36,49,65.3,32.6,,210.9,14.2,19.32,0.55,34,55.2,81.2,0.102,0.42,4.1
Polyfibre Poly Hightec 16/1.30,2796,40,Medium,Polyester,1.3,1.31,1.5,3,5.2,28.2,37.5,27.3,42.8,71,12.4,,212.6,6.06,18,-0.33,23.8,59.8,91.2,0.102,0.42,4.1
Polyfibre Poly Hightec 16/1.30,2797,62,Slow,Polyester,1.3,1.31,1.5,3,5.2,21.87,38.3,34,49.4,71.2,12.8,,226.3,10.25,19.35,-0.29,29.3,57.8,93.5,0.102,0.42,4.1
Polyfibre Poly Hightec 16/1.30,2798,51,Medium,Polyester,1.3,1.31,1.5,3,5.2,28.22,35.5,32,53.1,81.4,21.9,,177.7,6.06,17.31,0.44,23.8,60,83,0.102,0.42,4.1
Polyfibre Poly Hightec 16L,2799,51,Medium,Polyester,1.25,1.23,2.4,3.9,6.7,30.96,35,31.9,52.3,83.3,21.1,,165.7,6.77,17.55,0.55,24.9,62.7,82.4,0.093,0.407,4.4
Polyfibre Poly Hightec 16L,2800,40,Fast,Polyester,1.25,1.23,2.4,3.9,6.7,14.86,48.7,23.9,26.7,41.5,13.7,,249.2,12.57,18.87,-0.2,31.3,50.6,92.7,0.093,0.407,4.4
Polyfibre Poly Hightec 16L,2801,62,Medium,Polyester,1.25,1.23,2.4,3.9,6.7,19.84,45.8,22,26.5,46.3,22.1,,182.3,10.5,19.85,0.53,30.9,60.9,84.6,0.093,0.407,4.4
Polyfibre Poly Hightec 16L,2802,51,Fast,Polyester,1.25,1.23,2.4,3.9,6.7,15.37,43.7,31,39.2,54.5,28.1,,147.4,6.77,17.55,0.38,24.7,62.2,75.3,0.093,0.407,4.4
Polyfibre Poly Hightec 16L,2803,62,Fast,Polyester,1.25,1.23,2.4,3.9,6.7,30.3,41.1,20,24.5,54.7,23.9,,242.9,12.57,18.15,0.26,31.1,50.2,90.2,0.093,0.407,4.4
Polyfibre Poly Hightec 16L,2804,40,Slow,Polyester,1.25,1.23,2.4,3.9,6.7,20.37,41.1,29.6,39.2,59.8,29.6,,169.2,10.5,19.87,0.77,31.1,61.4,79,0.093,0.407,4.4
Polyfibre Poly Hightec 16L,2805,51,Slow,Polyester,1.25,1.23,2.4,3.9,6.7,15.37,41.5,36,47,62.4,33.2,,208.6,12.57,18.21,0.6,31.3,50.8,85.7,0.093,0.407,4.4
Polyfibre Poly Hightec 16L,2806,40,Medium,Polyester,1.25,1.23,2.4,3.9,6.7,31.02,37,26.3,41.5,72.5,12.4,,188.6,6.77,18.06,-0.09,24.7,62.3,89.7,0.093,0.407,4.4
Polyfibre Poly Hightec 16L,2807,62,Slow,Polyester,1.25,1.23,2.4,3.9,6.7,20.35,39.1,34.2,48.7,69.2,12.7,,221.7,10.5,20.38,-0.16,30.6,60.6,92.7,0.093,0.407,4.4
Polyfibre Poly Hightec 17,2808,62,Fast,Polyester,1.2,1.16,2.7,5.5,7.9,19.54,41.8,30,38.6,58,29.4,,157.7,10.89,20.32,0.77,32,63,80.5,0.099,0.395,4
Polyfibre Poly Hightec 17,2809,40,Slow,Polyester,1.2,1.16,2.7,5.5,7.9,13.19,43.3,38,44.5,57.8,32.7,,202.3,12.59,18.35,0.7,31.8,51.3,86.1,0.099,0.395,4
Polyfibre Poly Hightec 17,2810,51,Slow,Polyester,1.2,1.16,2.7,5.5,7.9,30.85,37.2,26.7,39.9,70.8,11.7,,178.9,7.3,19.53,0.03,26.9,67.7,88.4,0.099,0.395,4
Polyfibre Poly Hightec 17,2811,40,Medium,Polyester,1.2,1.16,2.7,5.5,7.9,19.51,39.5,35,47.6,67.3,12.4,,216,10.89,20.76,-0.05,31.5,62.3,90.6,0.099,0.395,4
Polyfibre Poly Hightec 17,2812,62,Slow,Polyester,1.2,1.16,2.7,5.5,7.9,30.8,35.3,32,50.9,81.8,20.1,,146.3,7.3,19.18,0.64,27.1,68.3,79,0.099,0.395,4
Polyfibre Poly Hightec 17,2813,51,Medium,Polyester,1.2,1.16,2.7,5.5,7.9,12.86,50.7,24.2,25.8,38.8,13.7,,250.3,12.59,18.85,-0.28,31.1,50.5,95.8,0.099,0.395,4
Polyfibre Poly Hightec 17,2814,40,Fast,Polyester,1.2,1.16,2.7,5.5,7.9,19.07,46.4,22.1,26,45,21.8,,174.3,10.89,20.29,0.49,31.8,62.4,84.1,0.099,0.395,4
Polyfibre Poly Hightec 17,2815,62,Medium,Polyester,1.2,1.16,2.7,5.5,7.9,13.21,45.8,32,37,50.3,27.4,,125.2,7.3,19.2,0.67,27.1,68.4,72.8,0.099,0.395,4
Polyfibre Poly Hightec 17,2816,51,Fast,Polyester,1.2,1.16,2.7,5.5,7.9,30.3,41.3,20,24.7,54.9,23.6,,227.5,12.59,18.3,0.38,31.3,50.6,90.4,0.099,0.395,4
Polyfibre Poly Hightec 18,2817,62,Slow,Polyester,1.1,1.1,4.2,7.9,10.6,32.92,35.3,32,48.5,81.4,12.1,,192.6,10.74,20.05,-0.07,30.6,60.6,93.5,0.112,0.435,3.9
Polyfibre Poly Hightec 18,2818,51,Medium,Polyester,1.1,1.1,4.2,7.9,10.6,10.76,53.4,26,24,34.8,19.4,,123.4,8.64,20.51,0,29.1,73.4,78.5,0.112,0.435,3.9
Polyfibre Poly Hightec 18,2819,40,Fast,Polyester,1.1,1.1,4.2,7.9,10.6,19.93,46.8,22.3,23.6,43.4,13.7,,228.6,11.25,18.05,-0.17,29.1,47.2,93.5,0.112,0.435,3.9
Polyfibre Poly Hightec 18,2820,62,Medium,Polyester,1.1,1.1,4.2,7.9,10.6,10.54,48.2,34,35.1,45.6,21.5,,166.3,10.74,19.56,0.44,30.6,60.6,86.5,0.112,0.435,3.9
Polyfibre Poly Hightec 18,2821,51,Fast,Polyester,1.1,1.1,4.2,7.9,10.6,32.44,41.4,20,22.5,54.9,26.8,,109.2,8.64,20,0.69,29.3,73.9,72.1,0.112,0.435,3.9
Polyfibre Poly Hightec 18,2822,62,Fast,Polyester,1.1,1.1,4.2,7.9,10.6,20.42,42,30,36.8,57.3,23.6,,206.3,11.25,17.57,0.33,29.1,47.2,90.8,0.112,0.435,3.9
Polyfibre Poly Hightec 18,2823,40,Slow,Polyester,1.1,1.1,4.2,7.9,10.6,11.05,45.4,39.9,42.8,53.8,29.9,,150.3,10.74,19.58,0.62,30.9,61,81,0.112,0.435,3.9
Polyfibre Poly Hightec 18,2824,51,Slow,Polyester,1.1,1.1,4.2,7.9,10.6,32.92,37.4,27,37,69.9,32.6,,192.6,11.25,17.57,0.53,29.3,47.5,88.9,0.112,0.435,3.9
Polyfibre Poly Hightec 18,2825,40,Medium,Polyester,1.1,1.1,4.2,7.9,10.6,20.4,39.5,35.6,46.7,67.3,11.3,,144.6,8.64,20.29,0.09,29.1,73.1,84.8,0.112,0.435,3.9
Polyfibre TCS 16/1.30,2826,40,Fast,Polyester,1.3,1.3,1.8,3.6,6.1,20.29,45.5,22,26.7,47,22.9,,188.6,10.17,19.4,0.51,30,59.3,84.8,0.088,0.387,4.4
Polyfibre TCS 16/1.30,2827,62,Medium,Polyester,1.3,1.3,1.8,3.6,6.1,15.21,43.5,31.1,39.7,54.9,28.7,,149.2,7.03,17.49,0.51,24.9,63.1,74.1,0.088,0.387,4.4
Polyfibre TCS 16/1.30,2828,51,Fast,Polyester,1.3,1.3,1.8,3.6,6.1,27.61,42.2,20,26.5,54,24.4,,226.9,14.51,18.68,0.28,33.5,54.2,88.9,0.088,0.387,4.4
Polyfibre TCS 16/1.30,2829,62,Fast,Polyester,1.3,1.3,1.8,3.6,6.1,21.15,40.6,29.6,40.6,61.7,30.1,,173.2,10.17,19.38,0.66,30.2,59.6,78.3,0.088,0.387,4.4
Polyfibre TCS 16/1.30,2830,40,Slow,Polyester,1.3,1.3,1.8,3.6,6.1,15.17,41.4,36.3,48.3,63.5,32.6,,209.2,14.51,18.63,0.79,34,55,80.8,0.088,0.387,4.4
Polyfibre TCS 16/1.30,2831,51,Slow,Polyester,1.3,1.3,1.8,3.6,6.1,28.55,37.7,27.5,42.3,71,12.3,,192,7.03,18.02,-0.18,24.9,62.7,90.2,0.088,0.387,4.4
Polyfibre TCS 16/1.30,2832,40,Medium,Polyester,1.3,1.3,1.8,3.6,6.1,21.17,38.6,34.1,49.4,70.6,12.9,,224.6,10.17,20.26,-0.44,30,59.1,92.7,0.088,0.387,4.4
Polyfibre TCS 16/1.30,2833,62,Slow,Polyester,1.3,1.3,1.8,3.6,6.1,28.6,35.7,32,52.9,81.4,21.3,,165.7,7.03,17.45,0.5,24.9,62.9,81.4,0.088,0.387,4.4
Polyfibre TCS 16/1.30,2834,51,Medium,Polyester,1.3,1.3,1.8,3.6,6.1,14.64,48.8,23.7,26.7,41.2,13.5,,268,14.51,19.62,-0.64,33.5,54.2,93.7,0.088,0.387,4.4
Polyfibre TCS 16L,2835,62,Fast,Polyester,1.25,1.23,2.4,4.2,7.3,14.31,44.2,31.1,38.4,52.5,23.6,,231.5,13.43,18.3,0.35,32.2,52,90.1,0.098,0.377,3.8
Polyfibre TCS 16L,2836,40,Slow,Polyester,1.25,1.23,2.4,4.2,7.3,29.68,41.2,20,25.1,54.9,29.4,,166.9,11.03,19.82,0.64,31.5,62.1,79.2,0.098,0.377,3.8
Polyfibre TCS 16L,2837,51,Slow,Polyester,1.25,1.23,2.4,4.2,7.3,19.89,41.2,29.7,39.5,59.3,32.7,,205.7,13.43,18.34,0.64,32.4,52.5,85.7,0.098,0.377,3.8
Polyfibre TCS 16L,2838,40,Medium,Polyester,1.25,1.23,2.4,4.2,7.3,14.29,42,37,46.1,60.4,12,,183.5,7.43,18.39,0.07,25.8,65.2,88.5,0.098,0.377,3.8
Polyfibre TCS 16L,2839,62,Slow,Polyester,1.25,1.23,2.4,4.2,7.3,30.01,37.2,26.7,40.8,70.8,12.5,,218.9,11.03,20.29,-0.09,31.3,61.6,92,0.098,0.377,3.8
Polyfibre TCS 16L,2840,51,Medium,Polyester,1.25,1.23,2.4,4.2,7.3,19.87,39.1,34.4,48.5,68.4,20.4,,160.6,7.43,17.95,0.51,25.8,65.2,80.3,0.098,0.377,3.8
Polyfibre TCS 16L,2841,40,Fast,Polyester,1.25,1.23,2.4,4.2,7.3,29.97,35.3,32,51.8,81.8,13.7,,257.2,13.43,18.63,0,32,51.9,94.3,0.098,0.377,3.8
Polyfibre TCS 16L,2842,62,Medium,Polyester,1.25,1.23,2.4,4.2,7.3,13.87,49.2,24,26,39.9,22,,181.7,11.03,19.8,0.49,31.3,61.7,85.2,0.098,0.377,3.8
Polyfibre TCS 16L,2843,51,Fast,Polyester,1.25,1.23,2.4,4.2,7.3,19.4,45.7,22,26,45.4,27.9,,137.2,7.43,17.97,0.64,26,65.6,75.7,0.098,0.377,3.8
Polyfibre TCS 17,2844,40,Medium,Polyester,1.2,1.21,3,5.8,8.8,30.96,35.2,32,50.5,81.4,12,,206.9,11.38,20.86,-0.09,32.2,63.4,91.4,0.1,0.418,4.2
Polyfibre TCS 17,2845,62,Slow,Polyester,1.2,1.21,3,5.8,8.8,12.39,51,24.3,26.2,38.8,20.1,,148,8.38,18.61,0.57,27.6,69.4,78.1,0.1,0.418,4.2
Polyfibre TCS 17,2846,51,Medium,Polyester,1.2,1.21,3,5.8,8.8,18.48,46.7,22.2,24.9,43.4,13.5,,241.2,13.56,17.71,-0.25,31.1,50.2,97.4,0.1,0.418,4.2
Polyfibre TCS 17,2847,40,Fast,Polyester,1.2,1.21,3,5.8,8.8,12.7,45.9,32.1,37.5,50.3,21.5,,172.6,11.38,20.29,0.53,32.2,63.5,84.8,0.1,0.418,4.2
Polyfibre TCS 17,2848,62,Medium,Polyester,1.2,1.21,3,5.8,8.8,30.47,41.1,20,23.6,54,27.4,,126.3,8.38,18.57,0.44,27.3,69,74.3,0.1,0.418,4.2
Polyfibre TCS 17,2849,51,Fast,Polyester,1.2,1.21,3,5.8,8.8,19.05,41.8,30,38.1,57.3,23.6,,226.9,13.56,17.2,0.33,31.1,50.4,91.8,0.1,0.418,4.2
Polyfibre TCS 17,2850,62,Fast,Polyester,1.2,1.21,3,5.8,8.8,12.74,43.7,38,45,57.8,29.5,,158.9,11.38,20.33,0.44,32.2,63.4,78.7,0.1,0.418,4.2
Polyfibre TCS 17,2851,40,Slow,Polyester,1.2,1.21,3,5.8,8.8,30.98,37.2,26.7,39.7,70.8,32.6,,200,13.56,17.22,0.64,31.3,50.9,86.5,0.1,0.418,4.2
Polyfibre TCS 17,2852,51,Slow,Polyester,1.2,1.21,3,5.8,8.8,19.01,39.5,35.1,48.1,67.3,11.8,,181.2,8.38,18.92,0.06,27.3,68.9,88.9,0.1,0.418,4.2
Polyfibre TCS 18 (1.15),2853,51,Slow,Polyester,1.15,1.16,3.6,7.3,9.7,12.19,44.2,38.3,43.4,55.6,31.5,,206.9,13.45,15.99,0.57,30,48.6,85.6,NA,NA,NA
Polyfibre TCS 18 (1.15),2854,40,Medium,Polyester,1.15,1.16,3.6,7.3,9.7,32.28,37,26.5,37.9,70.1,11.6,,165.2,8.09,19.78,0.09,28,70.4,87.2,NA,NA,NA
Polyfibre TCS 18 (1.15),2855,62,Slow,Polyester,1.15,1.16,3.6,7.3,9.7,20.31,39.1,35,47.2,67.5,12.1,,200.6,11.47,19.41,-0.23,30.6,60.4,93.3,NA,NA,NA
Polyfibre TCS 18 (1.15),2856,51,Medium,Polyester,1.15,1.16,3.6,7.3,9.7,32.3,35,31,49,81.4,19.7,,133.7,8.09,19.56,0.02,27.8,69.7,79.7,NA,NA,NA
Polyfibre TCS 18 (1.15),2857,40,Fast,Polyester,1.15,1.16,3.6,7.3,9.7,11.82,51.6,25,25.4,37.3,13.6,,234.3,13.45,16.76,-0.46,29.8,48.2,95.3,NA,NA,NA
Polyfibre TCS 18 (1.15),2858,62,Medium,Polyester,1.15,1.16,3.6,7.3,9.7,19.84,46.2,22.1,24,43.9,21.8,,172.6,11.47,18.9,0.42,30.9,60.7,85,NA,NA,NA
Polyfibre TCS 18 (1.15),2859,51,Fast,Polyester,1.15,1.16,3.6,7.3,9.7,12.04,46.6,33,35.7,47.8,26.6,,120.6,8.09,19.41,0.61,28.2,70.8,72.8,NA,NA,NA
Polyfibre TCS 18 (1.15),2860,62,Fast,Polyester,1.15,1.16,3.6,7.3,9.7,31.53,41.2,19.9,22.9,54.5,23.3,,218.3,13.45,16.01,0.24,29.8,48.1,91.8,NA,NA,NA
Polyfibre TCS 18 (1.15),2861,40,Slow,Polyester,1.15,1.16,3.6,7.3,9.7,20.35,41.4,29.9,37.9,58.4,29.5,,156,11.47,18.94,0.6,31.1,61.1,81.4,NA,NA,NA
Polyfibre TCS Rapid 16L/1.25,2862,51,Medium,Polyester,1.25,1.25,2.4,5.2,8.5,31.38,35,31.9,51.6,82.9,12.7,,209.7,11.53,20.93,-0.11,32.4,63.8,91.6,0.089,0.385,4.3
Polyfibre TCS Rapid 16L/1.25,2863,40,Fast,Polyester,1.25,1.25,2.4,5.2,8.5,12.59,50.8,24.5,26.2,39,20,,146.9,7.12,19.49,0.47,27.1,68.2,80.6,0.089,0.385,4.3
Polyfibre TCS Rapid 16L/1.25,2864,62,Medium,Polyester,1.25,1.25,2.4,5.2,8.5,18.26,46.7,22.7,26.5,44.8,13.8,,247.5,12.9,18.08,-0.29,30.6,49.7,96.6,0.089,0.385,4.3
Polyfibre TCS Rapid 16L/1.25,2865,51,Fast,Polyester,1.25,1.25,2.4,5.2,8.5,13.08,45.6,32,37,50.1,21.7,,176,11.53,20.43,0.59,32.6,64.2,85.6,0.089,0.385,4.3
Polyfibre TCS Rapid 16L/1.25,2866,62,Fast,Polyester,1.25,1.25,2.4,5.2,8.5,30.76,41.2,20,24.5,55.1,27.5,,125.7,7.12,19.52,0.81,27.3,69.2,73.3,0.089,0.385,4.3
Polyfibre TCS Rapid 16L/1.25,2867,40,Slow,Polyester,1.25,1.25,2.4,5.2,8.5,18.76,42.1,30,39,57.8,23.9,,225.7,12.9,17.48,0.34,30.6,49.8,91.2,0.089,0.385,4.3
Polyfibre TCS Rapid 16L/1.25,2868,51,Slow,Polyester,1.25,1.25,2.4,5.2,8.5,13.05,43.4,38,44.8,57.8,29.4,,160,11.53,20.45,0.66,32.6,64.3,78.7,0.089,0.385,4.3
Polyfibre TCS Rapid 16L/1.25,2869,40,Medium,Polyester,1.25,1.25,2.4,5.2,8.5,31.36,37,26.8,39.9,71.2,33.1,,205.7,12.9,17.46,0.73,31.1,50.4,86.1,0.089,0.385,4.3
Polyfibre TCS Rapid 16L/1.25,2870,62,Slow,Polyester,1.25,1.25,2.4,5.2,8.5,18.74,39.8,35,48.3,67,11.9,,178.9,7.12,19.98,-0.04,27.1,68.2,87.8,0.089,0.385,4.3
Polyfibre Viper 16L/1.25,2871,51,Medium,Polyester,1.25,1.23,2.7,4.2,6.7,14.69,48.7,24,26.5,41.2,20.8,,162.3,6.5,18.06,0.44,24.9,63,81,NA,NA,NA
Polyfibre Viper 16L/1.25,2872,40,Fast,Polyester,1.25,1.23,2.7,4.2,6.7,20.35,45.4,22,26,46.3,13.7,,252.6,13.05,18.81,-0.22,31.8,51.3,94.3,NA,NA,NA
Polyfibre Viper 16L/1.25,2873,62,Medium,Polyester,1.25,1.23,2.7,4.2,6.7,15.13,43.7,31,38.4,53.6,22.1,,189.7,10.21,19.69,0.4,30.2,59.7,85.9,NA,NA,NA
Polyfibre Viper 16L/1.25,2874,51,Fast,Polyester,1.25,1.23,2.7,4.2,6.7,29.88,41.3,20,24.9,54.7,28.4,,142.3,6.5,18.06,0.58,25.1,63.3,75.9,NA,NA,NA
Polyfibre Viper 16L/1.25,2875,62,Fast,Polyester,1.25,1.23,2.7,4.2,6.7,20.82,40.9,29.2,39.7,60.6,24,,234.3,13.05,18.26,0.31,31.5,51.2,89.7,NA,NA,NA
Polyfibre Viper 16L/1.25,2876,40,Slow,Polyester,1.25,1.23,2.7,4.2,6.7,15.13,41.6,36.6,47,62,29.8,,170.3,10.21,19.65,0.64,30.4,60.1,78.9,NA,NA,NA
Polyfibre Viper 16L/1.25,2877,51,Slow,Polyester,1.25,1.23,2.7,4.2,6.7,30.43,37.1,26.8,41.2,71.7,32.9,,205.2,13.05,18.28,0.47,31.8,51.5,85.4,NA,NA,NA
Polyfibre Viper 16L/1.25,2878,40,Medium,Polyester,1.25,1.23,2.7,4.2,6.7,20.86,38.7,34.1,49,69.7,12.4,,188,6.5,18.5,-0.06,24.9,62.8,88.5,NA,NA,NA
Polyfibre Viper 16L/1.25,2879,62,Slow,Polyester,1.25,1.23,2.7,4.2,6.7,30.41,35.1,32,51.8,82,12.7,,217.7,10.21,20.16,-0.18,30.2,59.5,94.9,NA,NA,NA
Polyfibre Viper 17/1.20,2880,40,Slow,Polyester,1.2,1.23,2.7,5.2,8.2,18.76,42.2,30,39,57.8,29.6,,157.7,11.03,20.97,0.64,32.6,64.3,78,0.105,0.412,3.9
Polyfibre Viper 17/1.20,2881,51,Slow,Polyester,1.2,1.23,2.7,5.2,8.2,12.39,43.6,38,45.4,57.8,32.9,,204.6,12.97,18.25,0.75,32,51.8,86.7,0.105,0.412,3.9
Polyfibre Viper 17/1.20,2882,40,Medium,Polyester,1.2,1.23,2.7,5.2,8.2,30.5,37.5,27,40.4,71,11.9,,169.7,7.74,19.89,0.04,27.8,69.7,89.3,0.105,0.412,3.9
Polyfibre Viper 17/1.20,2883,62,Slow,Polyester,1.2,1.23,2.7,5.2,8.2,18.72,39.8,35.3,48.3,67,12.8,,204.6,11.03,21.45,-0.11,32.4,63.8,92.2,0.105,0.412,3.9
Polyfibre Viper 17/1.20,2884,51,Medium,Polyester,1.2,1.23,2.7,5.2,8.2,30.52,35.4,32,51.6,82,20.5,,144.6,7.74,19.87,0.28,28,70.3,78.9,0.105,0.412,3.9
Polyfibre Viper 17/1.20,2885,40,Fast,Polyester,1.2,1.23,2.7,5.2,8.2,12.06,51.3,25,26,38.1,13.7,,251.5,12.97,18.76,-0.24,31.5,51,91.2,0.105,0.412,3.9
Polyfibre Viper 17/1.20,2886,62,Medium,Polyester,1.2,1.23,2.7,5.2,8.2,18.24,47,22.9,26.5,44.8,21.7,,176.6,11.03,20.93,0.39,32.4,63.8,84.5,0.105,0.412,3.9
Polyfibre Viper 17/1.20,2887,51,Fast,Polyester,1.2,1.23,2.7,5.2,8.2,12.08,46.2,32.7,37.9,50.1,27.5,,128,7.74,19.56,0.59,28,70.3,75.2,0.105,0.412,3.9
Polyfibre Viper 17/1.20,2888,62,Fast,Polyester,1.2,1.23,2.7,5.2,8.2,30.01,41.6,20,24.7,54.7,23.9,,225.2,12.97,18.27,0.27,31.5,51,90.4,0.105,0.412,3.9
Prince Beast XP 16,2889,51,Slow,Polyester,1.3,1.32,2.1,3.3,4.5,20.11,38.3,34.2,49.6,69.7,33.3,,228.6,9.39,12.7,0.47,22.5,36.5,89.5,0.104,0.409,3.9
Prince Beast XP 16,2890,40,Medium,Polyester,1.3,1.32,2.1,3.3,4.5,39.69,34.5,25,38.8,78.5,12.3,,212,5.67,14.53,-0.31,19.8,50.1,92.7,0.104,0.409,3.9
Prince Beast XP 16,2891,62,Slow,Polyester,1.3,1.32,2.1,3.3,4.5,30.05,35,31.7,49.2,79.4,13.3,,250.9,7.28,13.94,-0.27,20.9,41.3,96.4,0.104,0.409,3.9
Prince Beast XP 16,2892,51,Medium,Polyester,1.3,1.32,2.1,3.3,4.5,39.65,32.7,29.8,49.8,89.5,21.5,,186.9,5.67,13.87,0.33,19.8,50.1,87.6,0.104,0.409,3.9
Prince Beast XP 16,2893,40,Fast,Polyester,1.3,1.32,2.1,3.3,4.5,19.49,45.5,22,25.4,44.8,13.8,,278.9,9.39,13.3,-0.42,22.3,36.1,96,0.104,0.409,3.9
Prince Beast XP 16,2894,62,Medium,Polyester,1.3,1.32,2.1,3.3,4.5,29.5,41,19.8,24.3,53.8,23.2,,223.5,7.28,13.39,0.22,20.9,41.2,91.2,0.104,0.409,3.9
Prince Beast XP 16,2895,51,Fast,Polyester,1.3,1.32,2.1,3.3,4.5,20.15,40.5,29.1,39,59.1,29.8,,172.6,5.67,13.91,0.38,20.1,50.3,82.8,0.104,0.409,3.9
Prince Beast XP 16,2896,62,Fast,Polyester,1.3,1.32,2.1,3.3,4.5,39.05,38.2,18,22.3,61.3,24.5,,252,9.39,12.66,0.15,22.3,36,94.5,0.104,0.409,3.9
Prince Beast XP 16,2897,40,Slow,Polyester,1.3,1.32,2.1,3.3,4.5,30.05,36.9,26.7,39.2,69.5,31.5,,198.9,7.28,13.39,0.46,21.2,41.7,87.2,0.104,0.409,3.9
Prince Diablo Prism 17,2898,51,Fast,Polyester,1.25,1.32,8.5,8.2,4.5,32.74,34.5,32,57.8,90.4,36.2,15.8,229.2,6.39,11.59,0.24,18.3,35.9,87.8,NA,NA,NA
Prince Lightning Pro 16 (1.30),2899,51,Fast,Nylon,1.3,1.32,8.5,8.2,4.5,42.95,34.5,32,36.2,79.2,31.7,16.7,143.4,3.51,4.26,0.15,7.9,15.6,92.2,0.082,0.455,5.5
Prince Lightning XX 16,2900,62,Fast,Nylon,1.3,1.3,7.6,8.2,9.4,41.43,36.2,26,30.9,72.3,32.6,,180.6,5.91,3.53,0.36,9.7,19.3,92.7,0.117,0.398,3.4
Prince Lightning XX 16,2901,40,Slow,Nylon,1.3,1.3,7.6,8.2,9.4,30.32,37.2,34,42.6,72.8,33.7,,202.9,6.81,4.04,0.48,11.2,18.4,94.1,0.117,0.398,3.4
Prince Lightning XX 16,2902,51,Slow,Nylon,1.3,1.3,7.6,8.2,9.4,51.11,34,24,29.5,80.5,12.1,,156,5.62,3.55,-0.06,9,22.9,95.6,0.117,0.398,3.4
Prince Lightning XX 16,2903,40,Medium,Nylon,1.3,1.3,7.6,8.2,9.4,41.28,34.1,31,42.8,84,13,,193.2,5.91,3.2,-0.06,9,17.8,96,0.117,0.398,3.4
Prince Lightning XX 16,2904,62,Slow,Nylon,1.3,1.3,7.6,8.2,9.4,50.89,32.2,29,42.1,93.1,21.9,,162.3,5.62,3.62,0.07,9.3,23.4,92.7,0.117,0.398,3.4
Prince Lightning XX 16,2905,51,Medium,Nylon,1.3,1.3,7.6,8.2,9.4,30.52,44,20.6,16.3,46.7,14.1,,213.7,6.81,3.69,-0.22,10.4,16.6,98,0.117,0.398,3.4
Prince Lightning XX 16,2906,40,Fast,Nylon,1.3,1.3,7.6,8.2,9.4,41.61,39.4,18.1,15.7,57.3,23.5,,185.2,5.91,3.38,0.02,9.3,18.3,95.6,0.117,0.398,3.4
Prince Lightning XX 16,2907,62,Medium,Nylon,1.3,1.3,7.6,8.2,9.4,30.45,39.6,28.2,31.8,62.2,30.9,,149.2,5.62,3.75,0.13,9.5,23.9,88.5,0.117,0.398,3.4
Prince Lightning XX 16,2908,51,Fast,Nylon,1.3,1.3,7.6,8.2,9.4,51.24,36.7,17,15.2,66.4,24.2,,207.5,6.81,3.82,0,10.6,17.2,96,0.117,0.398,3.4
Prince Lightning XX 17,2909,40,Fast,Nylon,1.25,1.26,7,7.9,8.8,41.5,39.5,18.2,15.2,56.7,23,,177.2,5.78,3.68,0.03,9.5,18.7,96.4,0.11,0.387,3.5
Prince Lightning XX 17,2910,62,Medium,Nylon,1.25,1.26,7,7.9,8.8,31.47,39.3,28,30.9,62.4,31.5,,151.4,4.83,3.48,0.14,8.4,21.3,90.8,0.11,0.387,3.5
Prince Lightning XX 17,2911,51,Fast,Nylon,1.25,1.26,7,7.9,8.8,52.13,36.6,17,13.7,65.9,24.2,,202.3,4.96,4.87,0,9.9,15.9,95.5,0.11,0.387,3.5
Prince Lightning XX 17,2912,62,Fast,Nylon,1.25,1.26,7,7.9,8.8,41.26,36.3,26,29.5,70.8,32.3,,177.2,5.78,3.82,0.22,9.9,19.3,93.3,0.11,0.387,3.5
Prince Lightning XX 17,2913,40,Slow,Nylon,1.25,1.26,7,7.9,8.8,31.38,36.9,33.9,42.8,74.3,33.6,,197.7,4.96,5.03,0.4,10.4,16.8,94.7,0.11,0.387,3.5
Prince Lightning XX 17,2914,51,Slow,Nylon,1.25,1.26,7,7.9,8.8,51.91,33.9,24,28.7,80.5,12,,161.7,4.83,3.24,0,8.2,20.3,95.6,0.11,0.387,3.5
Prince Lightning XX 17,2915,40,Medium,Nylon,1.25,1.26,7,7.9,8.8,41.12,34.3,31,42.1,83.1,12.9,,186.3,5.78,3.44,-0.02,9.3,18.1,97,0.11,0.387,3.5
Prince Lightning XX 17,2916,62,Slow,Nylon,1.25,1.26,7,7.9,8.8,51.75,32.2,29,41,92.6,21.8,,160,4.83,3.39,0.03,8.2,20.8,94.1,0.11,0.387,3.5
Prince Lightning XX 17,2917,51,Medium,Nylon,1.25,1.26,7,7.9,8.8,31.62,43.4,20.1,16.1,47.6,14,,193.2,4.96,4.65,-0.06,9.5,15.5,98.8,0.11,0.387,3.5
Prince Perfection 16 (1.30),2918,51,Fast,Nylon,1.3,1.26,7.3,2.4,8.8,42.98,34,31.8,40.6,83.3,33.2,16.4,162.9,3.42,4.32,0.18,7.9,15.6,92.5,0.113,0.496,4.4
Prince Poly EXP 17,2919,51,Fast,Polyester,1.25,1.26,1.5,3,3.6,28.4,41.4,20,26.5,54.9,31.2,,189.2,5.34,14.26,0.42,20.1,50.4,79.6,0.094,0.414,4.4
Prince Poly EXP 17,2920,62,Fast,Polyester,1.25,1.26,1.5,3,3.6,19.96,40,28.8,43.9,63.9,25.2,,277.7,9.39,14.49,0.15,24,38.9,92,0.094,0.414,4.4
Prince Poly EXP 17,2921,40,Slow,Polyester,1.25,1.26,1.5,3,3.6,37.26,38.3,18,24.9,62.2,32.6,,217.7,7.39,14.22,0.56,22.3,43.7,83.7,0.094,0.414,4.4
Prince Poly EXP 17,2922,51,Slow,Polyester,1.25,1.26,1.5,3,3.6,29.06,37.2,26.9,41.9,71,34.2,,243.5,9.39,14.49,0.6,24.5,39.6,86.3,0.094,0.414,4.4
Prince Poly EXP 17,2923,40,Medium,Polyester,1.25,1.26,1.5,3,3.6,20.09,37.8,33.9,53.6,73.6,13.3,,242.9,5.34,14.88,-0.22,20.1,50.4,89.3,0.094,0.414,4.4
Prince Poly EXP 17,2924,62,Slow,Polyester,1.25,1.26,1.5,3,3.6,37.86,34.7,25,42.8,80.5,13.7,,269.2,7.39,14.93,-0.38,21.8,43.3,94.5,0.094,0.414,4.4
Prince Poly EXP 17,2925,51,Medium,Polyester,1.25,1.26,1.5,3,3.6,29.11,35.1,31.6,53.6,82.7,23,,214.3,5.34,14.39,0.23,20.1,50.3,85.6,0.094,0.414,4.4
Prince Poly EXP 17,2926,40,Fast,Polyester,1.25,1.26,1.5,3,3.6,37.86,33,29.9,53.6,91.5,14,,310.3,9.39,15.09,-0.34,24.3,39.1,97,0.094,0.414,4.4
Prince Poly EXP 17,2927,62,Medium,Polyester,1.25,1.26,1.5,3,3.6,19.47,44.8,21.9,28.9,48.3,23.9,,235.5,7.39,14.27,0.31,22.1,43.3,88.9,0.094,0.414,4.4
Prince Poly Spin 3D,2928,40,Slow,Polyester,1.27,1.28,2.1,4.2,6.4,13.27,42.7,37.1,46.7,60,33.5,,238.9,12.5,14.45,0.55,27.6,44.5,87,0.113,0.373,3.3
Prince Poly Spin 3D,2929,51,Slow,Polyester,1.27,1.28,2.1,4.2,6.4,34.86,35.8,26,42.3,77.2,12,,192.6,6.39,20.73,-0.17,26.9,67.9,86.9,0.113,0.373,3.3
Prince Poly Spin 3D,2930,40,Medium,Polyester,1.27,1.28,2.1,4.2,6.4,20.68,38.4,34,50.9,71.7,12.9,,225.7,10.74,20,-0.42,30.4,59.8,91.8,0.113,0.373,3.3
Prince Poly Spin 3D,2931,62,Slow,Polyester,1.27,1.28,2.1,4.2,6.4,34.79,33.8,30.3,53.8,88.6,20.9,,155.4,6.39,20.03,0.26,26.7,67.2,80.3,0.113,0.373,3.3
Prince Poly Spin 3D,2932,51,Medium,Polyester,1.27,1.28,2.1,4.2,6.4,12.57,50.2,24,27.3,39.9,14,,280.6,12.5,15.28,-0.5,27.3,44.2,97,0.113,0.373,3.3
Prince Poly Spin 3D,2933,40,Fast,Polyester,1.27,1.28,2.1,4.2,6.4,19.98,45.5,22,26.9,46.7,22.6,,199.5,10.74,19.28,0.37,30.4,59.9,85.6,0.113,0.373,3.3
Prince Poly Spin 3D,2934,62,Medium,Polyester,1.27,1.28,2.1,4.2,6.4,13.27,44.9,32,39,52.3,27.8,,138.3,6.39,20.03,0.5,26.9,67.8,73.8,0.113,0.373,3.3
Prince Poly Spin 3D,2935,51,Fast,Polyester,1.27,1.28,2.1,4.2,6.4,33.96,39.9,19,24.9,58.9,25.1,,253.7,12.5,14.38,0.2,27.1,43.9,90.1,0.113,0.373,3.3
Prince Poly Spin 3D,2936,62,Fast,Polyester,1.27,1.28,2.1,4.2,6.4,20.7,40.6,29.1,41.5,62.2,30.4,,178.9,10.74,19.3,0.48,30.4,60.2,80.3,0.113,0.373,3.3
Prince Premier Control 15,2937,62,Fast,Nylon,1.4,NA,7.6,9.1,10.3,42.07,40.7,19.1,13.2,55.3,23.6,11.8,157.2,4.23,4.84,0.04,9,18,96.8,0.092,0.423,4.6
Prince Premier Control 15,2938,40,Medium,Nylon,1.4,NA,7.6,9.1,10.3,51.84,34.4,25,27.1,78.9,33.8,17,174.3,4.63,5.62,0.25,10.6,17,94.3,0.092,0.423,4.6
Prince Premier Control 15,2939,51,Fast,Nylon,1.4,NA,7.6,9.1,10.3,30.43,45.5,21.9,14.8,45.2,22.1,10.8,129.7,4.7,4.74,0.06,9.5,23.9,92.7,0.092,0.423,4.6
Prince Premier Control 15,2940,40,Fast,Nylon,1.4,NA,7.6,9.1,10.3,41.65,36.9,27,28.2,69.9,32.2,16,154.3,4.23,5.17,0.17,9.5,18.9,92.9,0.092,0.423,4.6
Prince Premier Control 15,2941,62,Slow,Nylon,1.4,NA,7.6,9.1,10.3,51.49,32.4,30,38.6,90.2,30.2,14.7,127.4,4.7,4.89,0.16,9.7,24.6,91.4,0.092,0.423,4.6
Prince Premier Control 15,2942,51,Slow,Nylon,1.4,NA,7.6,9.1,10.3,30.25,40.6,30,28.7,59.1,14.6,7.7,163.4,4.63,4.61,0.07,9.3,15.1,99,0.092,0.423,4.6
Prince Premier Control 15,2943,62,Medium,Nylon,1.4,NA,7.6,9.1,10.3,41.32,34.7,32,39,80.3,13.3,7.1,148,4.23,4.42,0.04,8.6,17.1,98,0.092,0.423,4.6
Prince Premier Control 15,2944,40,Slow,Nylon,1.4,NA,7.6,9.1,10.3,30.1,37.9,35.1,38.6,68.8,24.7,13,176,4.63,5.27,0.04,9.9,16.1,96.8,0.092,0.423,4.6
Prince Premier Control 15,2945,51,Medium,Nylon,1.4,NA,7.6,9.1,10.3,52.5,37.5,17.9,12.8,65.3,12.4,6.4,126.3,4.7,4.56,0.05,9.3,23.4,97,0.092,0.423,4.6
Prince Premier Control 15L,2946,51,Slow,Nylon,1.35,NA,7.3,9.1,10,51.51,32.5,30,38.1,89.7,30.3,14.4,126.9,4.54,4.81,0.13,9.5,23.9,89.9,0.088,0.406,4.6
Prince Premier Control 15L,2947,62,Medium,Nylon,1.35,NA,7.3,9.1,10,30.52,40.6,30,28.2,58.9,14.6,7.8,162.3,4.96,4.41,0.02,9.5,15.2,97.2,0.088,0.406,4.6
