Repository: rdowd003/String-Recommender

Tennis String Recommender

Data obtained from Tennis Warehouse University - String Performance Database
(http://twu.tennis-warehouse.com/learning_center/reporter2.php)


***************************** Original Dataset ****************************

Original Column Name	Formatted Name	Units (if app.)
String	string	N/A
none	string_code	0-4752
Ref. Ten. (lbs)	ref_t	lbs
Swing Speed	swing_speed	fast/med/slow
Material	material	N/A
Gauge Nominal (mm)	gauge_nom	mm
Gauge Acutal (mm)	gauce_ac	mm
Stretch at 40 lbs (%)	stretch_40	lbs (%)
Stretch at 51 lbs (%)	stretch_51	lbs (%)
Stretch at 62 lbs (%)	stretch_62	lbs (%)
Actual Pre-impact Tension (lbs)	pre_t	lbs
Dwell Time (ms)	dwell	ms

File: tennis_strings.csv (part 12 of 18)
string,string_code,ref_t,swing_speed,material,gauge_nom,gauce_ac,stretch_40,stretch_51,stretch_62,pre_t,dwell,deflec,change_t,peak_t,peak_trans_force,avg_trans_force,stiffness,static_loss,stabiliz,impact_loss,total_loss,tension_loss,energy_return,sts_cof,stb_cof,spin_pot
Prince Premier Control 15L,2948,40,Slow,Nylon,1.35,NA,7.3,9.1,10,41.67,34.7,32,38.4,80,13.3,7.1,146.3,4.01,4.37,0.03,8.4,16.6,98.4,0.088,0.406,4.6
Prince Premier Control 15L,2949,51,Medium,Nylon,1.35,NA,7.3,9.1,10,30.34,38,35.2,38.6,69,24.7,12.9,175.5,4.96,4.94,0.04,9.9,16.1,97.6,0.088,0.406,4.6
Prince Premier Control 15L,2950,62,Fast,Nylon,1.35,NA,7.3,9.1,10,52.37,37.6,18,12.8,65.3,12.4,6.4,123.4,4.54,4.43,0.03,9,22.7,97.2,0.088,0.406,4.6
Prince Premier Control 15L,2951,40,Medium,Nylon,1.35,NA,7.3,9.1,10,42.34,40.8,19.2,13.2,55.6,23.5,12.2,154.3,4.01,4.77,0.04,8.8,17.4,96,0.088,0.406,4.6
Prince Premier Control 15L,2952,51,Fast,Nylon,1.35,NA,7.3,9.1,10,51.84,34.4,25,27.1,78.9,33.7,17.1,172.6,4.96,5.27,0.18,10.4,16.9,97.6,0.088,0.406,4.6
Prince Premier Control 15L,2953,40,Fast,Nylon,1.35,NA,7.3,9.1,10,30.72,45.5,21.9,14.6,45.2,22.1,11,128,4.54,4.63,0.05,9.3,23.2,92.5,0.088,0.406,4.6
Prince Premier Control 15L,2954,62,Slow,Nylon,1.35,NA,7.3,9.1,10,41.94,36.9,27,27.8,69.7,32.1,16,152.6,4.01,5.04,0.13,9.3,18.1,95.5,0.088,0.406,4.6
Prince Premier Control 16,2955,51,Fast,Nylon,1.3,NA,7,8.2,9.1,42.53,40.7,19.2,13.9,56.4,23.8,12,160,3.97,4.63,0.05,8.6,17,95.6,0.087,0.471,5.4
Prince Premier Control 16,2956,40,Fast,Nylon,1.3,NA,7,8.2,9.1,51.62,34.4,25.1,28.2,80,34.2,16.9,179.5,4.5,5.84,0.27,10.6,17.2,93.3,0.087,0.471,5.4
Prince Premier Control 16,2957,62,Slow,Nylon,1.3,NA,7,8.2,9.1,31.18,45.2,21.8,15,46.1,22.6,11.2,134.9,4.23,4.57,0,8.8,22.2,94.1,0.087,0.471,5.4
Prince Premier Control 16,2958,51,Slow,Nylon,1.3,NA,7,8.2,9.1,42.12,36.8,27,28.7,70.8,32.6,15.8,157.7,3.97,4.9,0.15,9,17.8,93.3,0.087,0.471,5.4
Prince Premier Control 16,2959,62,Medium,Nylon,1.3,NA,7,8.2,9.1,51.4,32.5,30,39.7,91.1,30.8,14.6,133.2,4.23,4.88,0.13,9.3,23.3,91.4,0.087,0.471,5.4
Prince Premier Control 16,2960,40,Slow,Nylon,1.3,NA,7,8.2,9.1,30.89,40.2,29.9,29.8,60.6,14.8,7.8,173.7,4.5,5.29,-0.09,9.7,15.7,97.8,0.087,0.471,5.4
Prince Premier Control 16,2961,51,Medium,Nylon,1.3,NA,7,8.2,9.1,41.85,34.5,32,39.7,81.6,13.6,7.2,153.7,3.97,4.22,0.02,8.2,16.2,98,0.087,0.471,5.4
Prince Premier Control 16,2962,62,Fast,Nylon,1.3,NA,7,8.2,9.1,30.58,37.5,34.9,39.9,70.6,25.1,12.9,182.3,4.5,5.62,0.05,10.1,16.5,96.4,0.087,0.471,5.4
Prince Premier Control 16,2963,40,Medium,Nylon,1.3,NA,7,8.2,9.1,51.95,37.7,18,13.7,65.7,12.6,6.4,128.6,4.23,4.28,0,8.6,21.4,96.4,0.087,0.471,5.4
Prince Premier Control 17,2964,51,Slow,Nylon,1.25,NA,7.3,8.5,9.7,29.66,40.8,30,29.1,58.9,14.6,7.7,167.4,4.67,5.38,0.03,10.1,16.3,99.8,0.091,0.431,4.7
Prince Premier Control 17,2965,62,Medium,Nylon,1.25,NA,7.3,8.5,9.7,41.06,34.9,32.1,38.8,79.8,13.7,7.1,144.6,4.23,4.97,0,9.3,18.1,98,0.091,0.431,4.7
Prince Premier Control 17,2966,40,Slow,Nylon,1.25,NA,7.3,8.5,9.7,29.55,38.2,35.8,38.6,68.1,24.9,13.1,170.3,4.67,5.83,0.08,10.6,17.1,96.6,0.091,0.431,4.7
Prince Premier Control 17,2967,51,Medium,Nylon,1.25,NA,7.3,8.5,9.7,51.69,37.9,18,13.2,65,12.3,6.3,126.3,4.81,5.13,0,9.9,25.1,98.6,0.091,0.431,4.7
Prince Premier Control 17,2968,62,Fast,Nylon,1.25,NA,7.3,8.5,9.7,41.52,41,19.7,13.9,55.3,23.6,11.9,156.6,4.23,5.23,0.05,9.5,18.7,95.5,0.091,0.431,4.7
Prince Premier Control 17,2969,40,Medium,Nylon,1.25,NA,7.3,8.5,9.7,51.24,34.6,25.4,27.1,78.3,33.5,17.5,172,4.67,6.13,0.29,11,18,94.1,0.091,0.431,4.7
Prince Premier Control 17,2970,51,Fast,Nylon,1.25,NA,7.3,8.5,9.7,29.75,46,22,15,44.8,22.1,10.8,131.4,4.81,5.22,0.05,10.1,25.4,92.4,0.091,0.431,4.7
Prince Premier Control 17,2971,40,Fast,Nylon,1.25,NA,7.3,8.5,9.7,41.26,37.1,27.2,28.4,69.7,32,16.1,153.2,4.23,5.43,0.2,9.9,19.4,91.8,0.091,0.431,4.7
Prince Premier Control 17,2972,62,Slow,Nylon,1.25,NA,7.3,8.5,9.7,50.94,32.7,30.1,38.4,89.3,30.5,14.3,122.9,4.81,5.33,0.16,10.4,25.9,89.7,0.091,0.431,4.7
Prince Premier LT 17,2973,51,Slow,Nylon,1.25,1.26,8.8,10,11.2,45.36,34.8,27.5,33.3,78.7,11.7,,129.2,5.53,6.84,0.02,12.3,31.2,96.2,0.102,0.338,3.3
Prince Premier LT 17,2974,40,Medium,Nylon,1.25,1.26,8.8,10,11.2,36.03,35.5,34,43.7,79.6,12.9,,155.4,6,8.43,-0.03,14.3,28.4,96,0.102,0.338,3.3
Prince Premier LT 17,2975,62,Slow,Nylon,1.25,1.26,8.8,10,11.2,44.96,33.2,32,43.9,88.9,24.1,,130.3,5.53,6.88,0.14,12.6,31.6,93.9,0.102,0.338,3.3
Prince Premier LT 17,2976,51,Medium,Nylon,1.25,1.26,8.8,10,11.2,27.32,46.4,22,15.4,42.8,13.4,,177.7,8.09,8.38,-0.26,16.3,26.3,98.8,0.102,0.338,3.3
Prince Premier LT 17,2977,40,Fast,Nylon,1.25,1.26,8.8,10,11.2,36.29,41.9,20,15.2,51.6,26.1,,154.3,6,8.51,0.2,14.8,29,94.5,0.102,0.338,3.3
Prince Premier LT 17,2978,62,Medium,Nylon,1.25,1.26,8.8,10,11.2,27.28,40.6,32,32.9,60.2,31.9,,124,5.53,7.02,0.26,12.8,32.3,88,0.102,0.338,3.3
Prince Premier LT 17,2979,51,Fast,Nylon,1.25,1.26,8.8,10,11.2,45.27,38.6,18,14.1,59.5,27.1,,178.3,8.09,8.29,0.4,16.8,27.2,94.5,0.102,0.338,3.3
Prince Premier LT 17,2980,62,Fast,Nylon,1.25,1.26,8.8,10,11.2,36.21,37.3,29.8,33.7,70.1,33.8,,153.2,6,8.69,0.57,15.2,30.1,90.1,0.102,0.338,3.3
Prince Premier LT 17,2981,40,Slow,Nylon,1.25,1.26,8.8,10,11.2,27.14,38.5,37,41.9,69,35.5,,174.3,8.09,8.69,0.55,17.4,28.1,94.3,0.102,0.338,3.3
Prince Premier LT 18,2982,40,Medium,Nylon,1.2,1.2,8.2,9.7,11.5,42.07,34.5,31.2,40.1,82.2,12.4,,166.3,7.23,6.25,-0.05,13.5,26.5,96.2,0.109,0.38,3.5
Prince Premier LT 18,2983,62,Slow,Nylon,1.2,1.2,8.2,9.7,11.5,28.2,45.7,21.9,15.2,43.4,21.5,,132.6,5.62,5.85,0.08,11.5,29.1,93.9,0.109,0.38,3.5
Prince Premier LT 18,2984,51,Medium,Nylon,1.2,1.2,8.2,9.7,11.5,37.24,41.8,19,14.8,52,13.3,,170.9,6.86,12.63,0,19.4,31.6,96,0.109,0.38,3.5
Prince Premier LT 18,2985,40,Fast,Nylon,1.2,1.2,8.2,9.7,11.5,28.22,41.2,29.9,29.3,57.6,22.5,,157.2,7.23,6.34,0.11,13.7,27,95.6,0.109,0.38,3.5
Prince Premier LT 18,2986,62,Medium,Nylon,1.2,1.2,8.2,9.7,11.5,42.25,39.8,18.7,14.8,56.9,29.3,,128.6,5.62,5.98,0.15,11.7,29.6,88.5,0.109,0.38,3.5
Prince Premier LT 18,2987,51,Fast,Nylon,1.2,1.2,8.2,9.7,11.5,37.15,38,27.3,28.7,65.9,23.2,,174.9,6.86,12.61,0.15,19.6,31.8,96.2,0.109,0.38,3.5
Prince Premier LT 18,2988,62,Fast,Nylon,1.2,1.2,8.2,9.7,11.5,28.09,38.7,35,38.8,67,31.2,,151.4,7.23,6.51,0.27,14.1,27.6,92.2,0.109,0.38,3.5
Prince Premier LT 18,2989,40,Slow,Nylon,1.2,1.2,8.2,9.7,11.5,42.27,36.5,26,29.1,71.2,32.1,,168,6.86,12.81,0.46,20.1,32.6,93.3,0.109,0.38,3.5
Prince Premier LT 18,2990,51,Slow,Nylon,1.2,1.2,8.2,9.7,11.5,36.98,35.8,32.6,39.5,76.5,11.9,,128.6,5.62,5.87,-0.05,11.5,28.8,94.9,0.109,0.38,3.5
Prince Premier Power 16,2991,62,Medium,Nylon,1.3,NA,7.6,9.1,10.3,40.46,35.1,32.1,38.4,78.7,13.5,7.1,140.6,4.41,5.34,0.05,9.7,19.3,97.2,0.094,0.43,4.6
Prince Premier Power 16,2992,40,Slow,Nylon,1.3,NA,7.6,9.1,10.3,29.46,38.3,35.9,37.9,67.5,25,12.9,167.4,4.94,6.02,0.06,11,17.9,96.4,0.094,0.43,4.6
Prince Premier Power 16,2993,51,Medium,Nylon,1.3,NA,7.6,9.1,10.3,51.33,37.9,18,12.8,64.2,12.2,6.3,123.4,4.63,5.29,0.07,9.9,25.2,98,0.094,0.43,4.6
Prince Premier Power 16,2994,62,Fast,Nylon,1.3,NA,7.6,9.1,10.3,40.97,41.3,19.8,13.7,54.7,23.6,12,149.7,4.41,5.63,0.04,10.1,19.9,95.6,0.094,0.43,4.6
Prince Premier Power 16,2995,40,Medium,Nylon,1.3,NA,7.6,9.1,10.3,50.78,34.7,25.7,27.1,78.1,33.3,17,172.6,4.94,6.37,0.24,11.5,18.7,93.9,0.094,0.43,4.6
Prince Premier Power 16,2996,51,Fast,Nylon,1.3,NA,7.6,9.1,10.3,29.77,45.9,22,14.8,44.5,21.8,10.9,128.6,4.63,5.47,0.04,10.1,25.6,95.6,0.094,0.43,4.6
Prince Premier Power 16,2997,40,Fast,Nylon,1.3,NA,7.6,9.1,10.3,40.68,37.3,27.6,28,68.6,31.6,15.9,150.9,4.41,5.85,0.2,10.4,20.6,91.8,0.094,0.43,4.6
Prince Premier Power 16,2998,62,Slow,Nylon,1.3,NA,7.6,9.1,10.3,50.43,32.8,30.1,38.4,88.6,30.2,14.4,120,4.63,5.6,0.16,10.4,26.2,89.7,0.094,0.43,4.6
Prince Premier Power 16,2999,51,Slow,Nylon,1.3,NA,7.6,9.1,10.3,29.59,41,30,28.4,58,14.4,7.7,161.7,4.94,5.47,0.11,10.6,17,96.6,0.094,0.43,4.6
Prince Premier Power 17,3000,51,Fast,Nylon,1.25,NA,7.9,9.1,10.6,51.11,34.9,25.8,26.5,77.6,33.3,17.4,166.9,4.37,6.52,0.25,11,18,94.9,0.096,0.41,4.3
Prince Premier Power 17,3001,40,Fast,Nylon,1.25,NA,7.9,9.1,10.6,29.61,46.2,22,14.3,44.1,21.7,10.7,127.4,5.03,5.16,0.02,10.1,25.7,94.3,0.096,0.41,4.3
Prince Premier Power 17,3002,62,Slow,Nylon,1.25,NA,7.9,9.1,10.6,41.1,37.3,27.6,27.6,68.6,31.9,15.6,145.2,4.23,5.54,0.2,9.9,19.7,92.7,0.096,0.41,4.3
Prince Premier Power 17,3003,51,Slow,Nylon,1.25,NA,7.9,9.1,10.6,50.85,33.1,30.2,37.5,88.2,30.1,14.2,117.7,5.03,5.25,0.17,10.4,26.3,89.5,0.096,0.41,4.3
Prince Premier Power 17,3004,62,Medium,Nylon,1.25,NA,7.9,9.1,10.6,29.5,41.2,30,28.2,57.8,14.4,7.8,158.9,4.37,5.8,0.02,10.1,16.5,100.2,0.096,0.41,4.3
Prince Premier Power 17,3005,40,Slow,Nylon,1.25,NA,7.9,9.1,10.6,40.95,35.2,32.5,37.7,78.7,13.6,7.1,138.9,4.23,5.15,-0.03,9.3,18.4,97.6,0.096,0.41,4.3
Prince Premier Power 17,3006,51,Medium,Nylon,1.25,NA,7.9,9.1,10.6,29.41,38.6,36,37.5,67,25,12.6,160.6,4.37,6.26,0,10.6,17.2,96.4,0.096,0.41,4.3
Prince Premier Power 17,3007,62,Fast,Nylon,1.25,NA,7.9,9.1,10.6,51.57,38.2,18,12.6,64.2,12.1,6.3,120.6,5.03,5.05,0,10.1,25.4,97.6,0.096,0.41,4.3
Prince Premier Power 17,3008,40,Medium,Nylon,1.25,NA,7.9,9.1,10.6,41.34,41.2,19.8,13.5,54.7,23.7,11.8,146.3,4.23,5.39,0,9.7,19,96,0.096,0.41,4.3
Prince Premier Power 18,3009,51,Slow,Nylon,1.2,NA,8.2,8.5,11.2,40.53,35.3,32.7,37.7,78.1,14.3,7.7,156,4.63,6.06,0.05,10.8,17.4,96.6,0.086,0.43,5
Prince Premier Power 18,3010,62,Medium,Nylon,1.2,NA,8.2,8.5,11.2,29.55,38.7,36,37.3,66.8,13.5,7.1,138.3,4.23,5.68,0,9.9,19.5,97.6,0.086,0.43,5
Prince Premier Power 18,3011,40,Slow,Nylon,1.2,NA,8.2,8.5,11.2,51.05,38.4,18,12.3,63.5,24.9,12.7,158.9,4.63,6.46,0.05,11,18,97,0.086,0.43,5
Prince Premier Power 18,3012,51,Medium,Nylon,1.2,NA,8.2,8.5,11.2,40.81,41.6,19.9,13.5,54.2,12,6.3,117.2,4.28,5.64,-0.02,9.9,24.9,97.4,0.086,0.43,5
Prince Premier Power 18,3013,62,Fast,Nylon,1.2,NA,8.2,8.5,11.2,50.65,35.1,25.9,26.2,77,23.7,11.8,142.9,4.23,5.81,0.06,10.1,19.9,95.8,0.086,0.43,5
Prince Premier Power 18,3014,40,Medium,Nylon,1.2,NA,8.2,8.5,11.2,29.77,46.4,22,13.9,43.7,33.1,16.9,164.6,4.63,6.7,0.27,11.7,18.8,94.7,0.086,0.43,5
Prince Premier Power 18,3015,51,Fast,Nylon,1.2,NA,8.2,8.5,11.2,40.68,37.6,27.9,27.3,67.9,21.6,10.6,124.6,4.28,5.75,0.02,10.1,25.3,94.5,0.086,0.43,5
Prince Premier Power 18,3016,40,Fast,Nylon,1.2,NA,8.2,8.5,11.2,50.41,33.1,30.2,37,87.5,31.9,15.5,142.9,4.23,5.96,0.2,10.4,20.5,92.7,0.086,0.43,5
Prince Premier Power 18,3017,62,Slow,Nylon,1.2,NA,8.2,8.5,11.2,29.66,41.3,30.1,27.8,57.3,30,14.7,116.6,4.28,5.86,0.14,10.4,25.9,89.1,0.086,0.43,5
Prince Premier Touch 15L,3018,51,Medium,Nylon,1.35,NA,2.4,3.6,4.8,52.74,37.4,17.8,13.2,65.9,24,12.7,161.7,4.15,5.93,0.2,10.4,16.6,95.6,0.106,0.464,4.4
Prince Premier Touch 15L,3019,62,Fast,Nylon,1.35,NA,2.4,3.6,4.8,40.33,40.8,19.2,15.4,55.8,12.5,6.3,166.9,5.62,8.34,0.11,14.1,35.4,95.5,0.106,0.464,4.4
Prince Premier Touch 15L,3020,40,Medium,Nylon,1.35,NA,2.4,3.6,4.8,51.66,34.8,25,24.9,76.5,23.2,11.7,161.2,4.41,6.71,0.2,11.2,22.3,95.3,0.106,0.464,4.4
Prince Premier Touch 15L,3021,51,Fast,Nylon,1.35,NA,2.4,3.6,4.8,25.73,45.9,22,19.8,45.6,32,16.7,154.9,4.15,6.79,0.33,11.2,18.3,93.9,0.106,0.464,4.4
Prince Premier Touch 15L,3022,40,Fast,Nylon,1.35,NA,2.4,3.6,4.8,39.6,37.3,27,28.9,68.6,22.3,10.6,154.9,5.62,9.02,0.2,14.8,37.4,92.5,0.106,0.464,4.4
Prince Premier Touch 15L,3023,62,Slow,Nylon,1.35,NA,2.4,3.6,4.8,50.8,33.2,30,34.4,85.3,31.1,15.7,152.6,4.41,7.44,0.35,12.1,24,92.4,0.106,0.464,4.4
Prince Premier Touch 15L,3024,51,Slow,Nylon,1.35,NA,2.4,3.6,4.8,25.05,40.9,30,34.4,59.3,31.1,14.2,142.9,5.62,9.62,0.44,15.7,39.5,89.7,0.106,0.464,4.4
Prince Premier Touch 15L,3025,62,Medium,Nylon,1.35,NA,2.4,3.6,4.8,38.87,35.3,32.1,38.6,77.6,14.7,7.9,169.2,4.15,4.85,0.06,9,14.7,97.6,0.106,0.464,4.4
Prince Premier Touch 15L,3026,40,Slow,Nylon,1.35,NA,2.4,3.6,4.8,24.45,38.2,35.8,45,69.5,13.4,7.1,169.7,4.41,5.98,0.07,10.4,20.6,97.2,0.106,0.464,4.4
Prince Premier Touch 16,3027,62,Slow,Nylon,1.3,NA,NA,NA,NA,50.83,33.3,30.1,33.7,84.5,30.7,14.2,141.2,6.06,10.43,0.38,16.8,42.5,89.1,0.11,0.449,4.1
Prince Premier Touch 16,3028,51,Slow,Nylon,1.3,NA,NA,NA,NA,23.57,41.4,30.2,34.6,58.2,14.6,7.7,161.7,4.19,4.98,0.14,9.3,15.1,96.4,0.11,0.449,4.1
Prince Premier Touch 16,3029,62,Medium,Nylon,1.3,NA,NA,NA,NA,39.49,35.3,32.1,37.9,77.4,13.3,7.2,165.2,4.08,5.76,0.09,9.9,19.6,96.6,0.11,0.449,4.1
Prince Premier Touch 16,3030,40,Slow,Nylon,1.3,NA,NA,NA,NA,23.2,38.6,36,45,68.1,24,12.7,157.7,4.19,5.89,0.2,10.4,16.6,96,0.11,0.449,4.1
Prince Premier Touch 16,3031,51,Medium,Nylon,1.3,NA,NA,NA,NA,52.57,37.6,17.9,12.8,65.3,12.1,6.1,166.9,6.06,9.57,0.05,15.7,39.5,95.3,0.11,0.449,4.1
Prince Premier Touch 16,3032,62,Fast,Nylon,1.3,NA,NA,NA,NA,40.88,40.7,19.1,14.8,55.6,23,11.9,156,4.08,6.46,0.2,10.8,21.2,95.6,0.11,0.449,4.1
Prince Premier Touch 16,3033,40,Medium,Nylon,1.3,NA,NA,NA,NA,51.66,34.9,25.2,24.5,76.3,31.9,16.7,150.9,4.19,6.72,0.38,11.2,18.3,92.4,0.11,0.449,4.1
Prince Premier Touch 16,3034,51,Fast,Nylon,1.3,NA,NA,NA,NA,24.06,46.7,22,19.8,44.1,21.9,10.5,153.7,6.06,10.06,0.22,16.3,41.2,90.4,0.11,0.449,4.1
Prince Premier Touch 16,3035,40,Fast,Nylon,1.3,NA,NA,NA,NA,40.18,37.2,27,28,68.1,31.1,15.7,149.2,4.08,7.15,0.4,11.7,22.9,92,0.11,0.449,4.1
Prince Premier Touch 17,3036,62,Fast,Nylon,1.25,NA,2.4,4.2,5.5,52.08,37.6,18,12.1,64.2,12.2,6.2,158.3,5.56,9.02,0,14.6,36.7,95.8,0.111,0.465,4.2
Prince Premier Touch 17,3037,40,Medium,Nylon,1.25,NA,2.4,4.2,5.5,40.11,41.2,19.8,14.6,54.7,22.7,11.6,144.6,4.23,7.55,0.2,11.9,23.6,95.1,0.111,0.465,4.2
Prince Premier Touch 17,3038,51,Fast,Nylon,1.25,NA,2.4,4.2,5.5,51.11,35.1,25.8,23.2,74.3,31.3,16.8,138.9,4.72,6.64,0.37,11.7,19,93.5,0.111,0.465,4.2
Prince Premier Touch 17,3039,40,Fast,Nylon,1.25,NA,2.4,4.2,5.5,25.11,46.7,22.1,19,44.1,21.7,10.6,146.9,5.56,9.39,0.22,15.2,38.2,91.8,0.111,0.465,4.2
Prince Premier Touch 17,3040,62,Slow,Nylon,1.25,NA,2.4,4.2,5.5,38.94,37.8,27.5,26.9,65.9,30.8,15.5,136.6,4.23,8.08,0.33,12.6,24.9,93.9,0.111,0.465,4.2
Prince Premier Touch 17,3041,51,Slow,Nylon,1.25,NA,2.4,4.2,5.5,50.38,33.7,30.5,31.8,82,30.4,14.2,135.4,5.56,9.83,0.4,15.9,39.8,91,0.111,0.465,4.2
Prince Premier Touch 17,3042,62,Medium,Nylon,1.25,NA,2.4,4.2,5.5,24.74,41.4,30.2,32.9,57.6,14.4,7.5,152,4.72,4.94,0.09,9.7,15.8,95.8,0.111,0.465,4.2
Prince Premier Touch 17,3043,40,Slow,Nylon,1.25,NA,2.4,4.2,5.5,38.41,35.7,32.9,36.4,74.7,13.5,7.1,150.3,4.23,6.38,0.07,10.6,21,97.4,0.111,0.465,4.2
Prince Premier Touch 17,3044,51,Medium,Nylon,1.25,NA,2.4,4.2,5.5,24.3,38.6,36,43.2,67.5,23.9,12.6,141.7,4.72,5.91,0.22,10.8,17.6,96.4,0.111,0.465,4.2
Prince Premier W/ Softflex 17,3045,51,Medium,Nylon,1.25,1.28,9.4,10.9,12.1,48.75,33.3,30,37.5,86.4,21.5,,128.6,5.2,5.21,0.04,10.4,26.3,94.5,0.135,0.435,3.2
Prince Premier W/ Softflex 17,3046,40,Fast,Nylon,1.25,1.28,9.4,10.9,12.1,29.33,45.5,21.8,14.1,43.4,13.9,,163.4,6.81,5.65,-0.18,12.3,19.9,98,0.135,0.435,3.2
Prince Premier W/ Softflex 17,3047,62,Medium,Nylon,1.25,1.28,9.4,10.9,12.1,39.65,41,19.1,14.1,53.8,22.4,,156,5.82,5.45,-0.02,11.2,22.2,94.9,0.135,0.435,3.2
Prince Premier W/ Softflex 17,3048,51,Fast,Nylon,1.25,1.28,9.4,10.9,12.1,29.28,41.2,29.9,28.2,57.6,29,,122.3,5.2,5.27,0.16,10.6,26.8,90.4,0.135,0.435,3.2
Prince Premier W/ Softflex 17,3049,62,Fast,Nylon,1.25,1.28,9.4,10.9,12.1,49.28,37.7,17.9,12.8,62.2,23.6,,173.2,6.81,5.91,-0.06,12.6,20.5,95.6,0.135,0.435,3.2
Prince Premier W/ Softflex 17,3050,40,Slow,Nylon,1.25,1.28,9.4,10.9,12.1,39.45,37.6,26.8,27.6,67,31,,150.9,5.82,5.56,0.16,11.5,22.7,95.3,0.135,0.435,3.2
Prince Premier W/ Softflex 17,3051,51,Slow,Nylon,1.25,1.28,9.4,10.9,12.1,29.22,38.8,35,37,66.2,32.4,,169.7,6.81,6.18,0.37,13.5,21.6,95.5,0.135,0.435,3.2
Prince Premier W/ Softflex 17,3052,40,Medium,Nylon,1.25,1.28,9.4,10.9,12.1,49.02,35.1,25,26.7,75.6,11.8,,120,5.2,5.16,-0.04,10.4,26,96.6,0.135,0.435,3.2
Prince Premier W/ Softflex 17,3053,62,Slow,Nylon,1.25,1.28,9.4,10.9,12.1,39.34,35.6,32,38.1,77.4,12.9,,156.6,5.82,5.25,-0.04,11,21.7,98,0.135,0.435,3.2
Prince Premier W/Softflex 16,3054,40,Fast,Nylon,1.3,1.32,8.5,10,11.5,38.43,41.4,19.9,14.6,52.9,23.9,,169.2,6.06,6.36,0.04,12.3,24.6,94.9,0.134,0.437,3.3
Prince Premier W/Softflex 16,3055,62,Medium,Nylon,1.3,1.32,8.5,10,11.5,28.66,40.4,32,31.5,60.2,31.5,,117.2,5.45,5.66,0.14,11.2,28.3,89.3,0.134,0.437,3.3
Prince Premier W/Softflex 16,3056,51,Fast,Nylon,1.3,1.32,8.5,10,11.5,49.26,37.8,18,13.5,62.8,26.9,,176.6,6.37,6.33,0.02,12.8,20.6,95.1,0.134,0.437,3.3
Prince Premier W/Softflex 16,3057,62,Fast,Nylon,1.3,1.32,8.5,10,11.5,38.3,37.1,27.5,31.3,69.7,33.4,,142.3,6.06,6.49,0.22,12.8,25.2,92.4,0.134,0.437,3.3
Prince Premier W/Softflex 16,3058,40,Slow,Nylon,1.3,1.32,8.5,10,11.5,28.58,38.4,37,39.5,68.1,35.8,,165.7,6.37,6.53,0.37,13.2,21.5,92.4,0.134,0.437,3.3
Prince Premier W/Softflex 16,3059,51,Slow,Nylon,1.3,1.32,8.5,10,11.5,49.04,34.4,26.8,31.3,80.3,11.9,,123.4,5.45,5.53,0.02,11,27.7,97.2,0.134,0.437,3.3
Prince Premier W/Softflex 16,3060,40,Medium,Nylon,1.3,1.32,8.5,10,11.5,38.17,35.4,34,40.4,78.7,13.1,,149.2,6.06,6.23,-0.03,12.3,24.2,96.8,0.134,0.437,3.3
Prince Premier W/Softflex 16,3061,62,Slow,Nylon,1.3,1.32,8.5,10,11.5,48.84,32.8,31.8,41.2,90.2,24.1,,125.2,5.45,5.58,0.08,11,28,91.8,0.134,0.437,3.3
Prince Premier W/Softflex 16,3062,51,Medium,Nylon,1.3,1.32,8.5,10,11.5,28.71,45.7,22,14.6,43.4,14.1,,170.3,6.37,6.11,-0.04,12.3,20.1,95.6,0.134,0.437,3.3
Prince Recoil 16,3063,51,Fast,Nylon,1.3,1.36,7.3,8.5,9.4,39.38,40.4,19,15.9,55.1,26.2,,182.9,6.22,5.3,0.06,11.5,22.8,94.9,0.098,0.331,3.4
Prince Recoil 16,3064,62,Fast,Nylon,1.3,1.36,7.3,8.5,9.4,28.11,39.4,31.4,36.4,64.4,33.5,,145.2,5.98,5.73,0.24,11.9,30.1,88.2,0.098,0.331,3.4
Prince Recoil 16,3065,40,Slow,Nylon,1.3,1.36,7.3,8.5,9.4,49.17,37.3,17.3,15.7,64.8,27.6,,212,7.12,5.6,0.29,13,21.1,95.1,0.098,0.331,3.4
Prince Recoil 16,3066,51,Slow,Nylon,1.3,1.36,7.3,8.5,9.4,39.2,35.9,28.1,35.5,74.7,35.3,,173.7,6.22,5.45,0.4,12.1,23.8,91.4,0.098,0.331,3.4
Prince Recoil 16,3067,40,Medium,Nylon,1.3,1.36,7.3,8.5,9.4,27.98,37.2,36,46.3,74.3,37.2,,200.6,7.12,5.96,0.33,13.5,21.7,94.1,0.098,0.331,3.4
Prince Recoil 16,3068,62,Slow,Nylon,1.3,1.36,7.3,8.5,9.4,49.02,33.7,26.1,35.5,84.5,12.2,,149.2,5.98,5.49,0.06,11.5,29.1,97.2,0.098,0.331,3.4
Prince Recoil 16,3069,51,Medium,Nylon,1.3,1.36,7.3,8.5,9.4,39.05,34,33,46.5,85.6,13.1,,178.3,6.22,5.12,0.02,11.2,22.4,97.8,0.098,0.331,3.4
Prince Recoil 16,3070,40,Fast,Nylon,1.3,1.36,7.3,8.5,9.4,48.66,32,31,47.4,96.1,25.3,,149.2,5.98,5.6,0.17,11.7,29.6,91.6,0.098,0.331,3.4
Prince Recoil 16,3071,62,Medium,Nylon,1.3,1.36,7.3,8.5,9.4,28.22,45.1,21.6,17,45.2,14,,211.5,7.12,5.45,-0.11,12.3,20.2,96.6,0.098,0.331,3.4
Prince Syn Gut Original 16,3072,51,Slow,Nylon,1.3,1.3,6.7,7.6,8.5,29.41,36.5,35.2,47.8,77.2,37.1,,214.3,6.28,4.99,0.26,11.5,18.7,94.1,0.124,0.358,2.9
Prince Syn Gut Original 16,3073,40,Medium,Nylon,1.3,1.3,6.7,7.6,8.5,50.87,33.2,26,35.7,86.4,12.3,,159.4,5.71,4.3,0.04,10.1,25.3,98,0.124,0.358,2.9
Prince Syn Gut Original 16,3074,62,Slow,Nylon,1.3,1.3,6.7,7.6,8.5,40.46,33.5,32.2,48.7,89.1,13.3,,193.7,5.71,4.24,0.02,9.9,19.7,96.6,0.124,0.358,2.9
Prince Syn Gut Original 16,3075,51,Medium,Nylon,1.3,1.3,6.7,7.6,8.5,50.47,31.6,30.2,47.8,98.3,25.8,,158.3,5.71,4.46,0.08,10.1,25.8,92.5,0.124,0.358,2.9
Prince Syn Gut Original 16,3076,40,Fast,Nylon,1.3,1.3,6.7,7.6,8.5,29.68,44.3,21,17.2,47,14.2,,214.9,6.28,4.44,-0.11,10.6,17.2,97.6,0.124,0.358,2.9
Prince Syn Gut Original 16,3077,62,Medium,Nylon,1.3,1.3,6.7,7.6,8.5,40.77,40.1,18.5,16.3,57.1,27,,189.7,5.71,4.37,0.11,10.1,20.1,96.4,0.124,0.358,2.9
Prince Syn Gut Original 16,3078,51,Fast,Nylon,1.3,1.3,6.7,7.6,8.5,29.52,38.7,30.9,37.3,66.8,34,,157.2,5.71,4.57,0.19,10.6,26.4,89.3,0.124,0.358,2.9
Prince Syn Gut Original 16,3079,62,Fast,Nylon,1.3,1.3,6.7,7.6,8.5,51.02,36.7,17.1,15.4,66.4,28.1,,214.3,6.28,4.59,0.29,11.2,18.1,95.6,0.124,0.358,2.9
Prince Syn Gut Original 16,3080,40,Slow,Nylon,1.3,1.3,6.7,7.6,8.5,40.64,35.4,28,36.6,77.2,35.8,,191.5,5.71,4.55,0.22,10.6,20.7,92,0.124,0.358,2.9
Prince Syn Gut Original 17,3081,40,Slow,Nylon,1.25,1.24,7.3,8.5,9.4,42.78,35.9,25.9,30.2,73,34.2,,204.6,5.29,4.32,0.38,9.9,16.2,95.1,0.112,0.421,3.8
Prince Syn Gut Original 17,3082,51,Slow,Nylon,1.25,1.24,7.3,8.5,9.4,30.96,37,33.9,42.3,73.4,11.9,,155.4,5.14,3.37,0,8.6,21.4,94.7,0.112,0.421,3.8
Prince Syn Gut Original 17,3083,40,Medium,Nylon,1.25,1.24,7.3,8.5,9.4,52.3,33.8,24,29.3,81.8,13.2,,193.2,4.65,3.16,-0.09,7.7,15.2,95.1,0.112,0.421,3.8
Prince Syn Gut Original 17,3084,62,Slow,Nylon,1.25,1.24,7.3,8.5,9.4,42.6,33.9,30.9,42.6,85.1,21.8,,160,5.14,3.48,0.02,8.6,21.8,93.7,0.112,0.421,3.8
Prince Syn Gut Original 17,3085,51,Medium,Nylon,1.25,1.24,7.3,8.5,9.4,52.13,32,29,42.3,94.4,14.2,,204.6,5.29,3.86,-0.07,9,14.7,95.8,0.112,0.421,3.8
Prince Syn Gut Original 17,3086,40,Fast,Nylon,1.25,1.24,7.3,8.5,9.4,31.18,43.7,20.2,15.7,46.7,23.7,,182.9,4.65,3.29,0,7.9,15.7,94.9,0.112,0.421,3.8
Prince Syn Gut Original 17,3087,62,Medium,Nylon,1.25,1.24,7.3,8.5,9.4,42.91,39.1,18,15.4,58.4,31.1,,149.7,5.14,3.59,0.11,8.8,22.3,91,0.112,0.421,3.8
Prince Syn Gut Original 17,3088,51,Fast,Nylon,1.25,1.24,7.3,8.5,9.4,31.07,39.4,28.1,31.1,62.2,24.5,,207.5,5.29,4.15,-0.05,9.5,15.2,97,0.112,0.421,3.8
Prince Syn Gut Original 17,3089,62,Fast,Nylon,1.25,1.24,7.3,8.5,9.4,52.59,36.3,16.9,14.3,67,32.9,,180.6,4.65,3.47,0.26,8.4,16.5,92.7,0.112,0.421,3.8
Prince Synthetic Gut 16 Duraflex,3090,40,Medium,Nylon,1.3,1.3,7,8.5,9.4,51.09,32.2,29,41.9,93.1,13.7,,168.6,6.15,3.49,0,9.7,19,97,NA,NA,NA
Prince Synthetic Gut 16 Duraflex,3091,62,Slow,Nylon,1.3,1.3,7,8.5,9.4,31.09,43.7,20.3,15.7,46.7,21.9,,158.9,5.16,3.55,0.11,8.8,22.2,93.3,NA,NA,NA
Prince Synthetic Gut 16 Duraflex,3092,51,Medium,Nylon,1.3,1.3,7,8.5,9.4,41.08,39.7,19.4,15.7,56.7,14.2,,198.3,6.37,3.93,-0.25,10.1,16.3,97.8,NA,NA,NA
Prince Synthetic Gut 16 Duraflex,3093,40,Fast,Nylon,1.3,1.3,7,8.5,9.4,30.98,39.5,28.2,31.1,62.2,23.1,,181.7,6.15,3.73,0.05,9.9,19.6,93.3,NA,NA,NA
Prince Synthetic Gut 16 Duraflex,3094,62,Medium,Nylon,1.3,1.3,7,8.5,9.4,51.44,36.5,17.2,14.3,65.9,31,,149.2,5.16,3.75,0.13,9,22.8,89.5,NA,NA,NA
Prince Synthetic Gut 16 Duraflex,3095,51,Fast,Nylon,1.3,1.3,7,8.5,9.4,40.84,36.4,26,30.2,71,24.2,,205.7,6.37,4.02,0.04,10.4,16.9,94.5,NA,NA,NA
Prince Synthetic Gut 16 Duraflex,3096,62,Fast,Nylon,1.3,1.3,7,8.5,9.4,30.78,37,34,42.3,73,32.4,,177.7,6.15,3.93,0.27,10.4,20.4,93.9,NA,NA,NA
Prince Synthetic Gut 16 Duraflex,3097,40,Slow,Nylon,1.3,1.3,7,8.5,9.4,51.35,33.9,24,29.1,80.5,33.7,,202.3,6.37,4.28,0.53,11.2,18.1,92.9,NA,NA,NA
Prince Synthetic Gut 16 Duraflex,3098,51,Slow,Nylon,1.3,1.3,7,8.5,9.4,40.64,34.4,31.2,42.6,83.1,11.9,,154.9,5.16,3.44,0,8.6,21.7,96.4,NA,NA,NA
Prince Synthetic Gut 17 Duraflex,3099,40,Slow,Nylon,1.22,1.26,6.7,7.9,8.8,40.46,36.2,26,32,72.5,32.9,,188,6.55,3.88,0.25,10.6,21,93.3,NA,NA,NA
Prince Synthetic Gut 17 Duraflex,3100,51,Slow,Nylon,1.22,1.26,6.7,7.9,8.8,29.35,37.2,34,44.1,73.4,34.6,,212,6.15,5.54,0.22,11.9,19.3,94.7,NA,NA,NA
Prince Synthetic Gut 17 Duraflex,3101,40,Medium,Nylon,1.22,1.26,6.7,7.9,8.8,50.43,33.2,26,36.2,86.7,12.2,,156.6,6.28,3.86,-0.04,10.1,25.4,96.6,NA,NA,NA
Prince Synthetic Gut 17 Duraflex,3102,62,Slow,Nylon,1.22,1.26,6.7,7.9,8.8,40.29,34.1,31,44.5,84.9,14.5,,160,6.55,3.55,-0.06,9.9,19.8,96,NA,NA,NA
Prince Synthetic Gut 17 Duraflex,3103,51,Medium,Nylon,1.22,1.26,6.7,7.9,8.8,50.05,32,29.2,44.5,94.6,22,,162.3,6.28,3.93,0.09,10.4,25.9,94.1,NA,NA,NA
Prince Synthetic Gut 17 Duraflex,3104,40,Fast,Nylon,1.22,1.26,6.7,7.9,8.8,29.55,44.3,21,17,46.5,14.2,,214.3,6.15,5.03,-0.18,11,17.8,96.8,NA,NA,NA
Prince Synthetic Gut 17 Duraflex,3105,62,Medium,Nylon,1.22,1.26,6.7,7.9,8.8,40.62,39.8,20.4,16.3,56.9,23.6,,192.6,6.55,3.71,0.06,10.4,20.3,96.2,NA,NA,NA
Prince Synthetic Gut 17 Duraflex,3106,51,Fast,Nylon,1.22,1.26,6.7,7.9,8.8,29.48,39.7,28.5,32.4,61.7,31.2,,154.9,6.28,4.06,0.16,10.6,26.4,90.1,NA,NA,NA
Prince Synthetic Gut 17 Duraflex,3107,62,Fast,Nylon,1.22,1.26,6.7,7.9,8.8,50.56,36.8,17.2,15.7,66.2,28.2,,217.2,6.15,5.16,0.22,11.5,18.7,94.7,NA,NA,NA
Prince Synthetic Gut 18 Duraflex,3108,62,Fast,Nylon,1.17,1.2,6.7,7.9,8.8,51.31,37,17,13.9,65.3,32,,161.7,5.58,4.08,0.2,9.9,19.4,92,0.104,0.374,3.6
Prince Synthetic Gut 18 Duraflex,3109,40,Slow,Nylon,1.17,1.2,6.7,7.9,8.8,41.19,36.7,26,28.4,69.7,33.5,,184.6,5.82,4.94,0.4,11.2,18.1,94.1,0.104,0.374,3.6
Prince Synthetic Gut 18 Duraflex,3110,51,Slow,Nylon,1.17,1.2,6.7,7.9,8.8,30.25,37.8,34,39.7,69.9,12,,141.7,4.94,4.41,-0.02,9.3,23.5,99.8,0.104,0.374,3.6
Prince Synthetic Gut 18 Duraflex,3111,40,Medium,Nylon,1.17,1.2,6.7,7.9,8.8,51.33,34.2,24,27.8,79.2,12.9,,166.3,5.58,3.88,-0.11,9.3,18.4,98,0.104,0.374,3.6
Prince Synthetic Gut 18 Duraflex,3112,62,Slow,Nylon,1.17,1.2,6.7,7.9,8.8,41.06,34.7,31.6,39.7,80.9,21.5,,141.7,4.94,4.43,0.02,9.5,23.7,93.3,0.104,0.374,3.6
Prince Synthetic Gut 18 Duraflex,3113,51,Medium,Nylon,1.17,1.2,6.7,7.9,8.8,50.98,32.6,29.5,39.7,90.6,13.9,,195.5,5.82,4.61,-0.13,10.4,16.7,97,0.104,0.374,3.6
Prince Synthetic Gut 18 Duraflex,3114,40,Fast,Nylon,1.17,1.2,6.7,7.9,8.8,30.34,44.3,21,15.4,45.6,22.6,,170.9,5.58,3.95,0,9.5,18.8,94.5,0.104,0.374,3.6
Prince Synthetic Gut 18 Duraflex,3115,62,Medium,Nylon,1.17,1.2,6.7,7.9,8.8,41.26,40,18.6,14.3,55.6,29.7,,138.9,4.94,4.5,0.15,9.7,24.2,90.1,0.104,0.374,3.6
Prince Synthetic Gut 18 Duraflex,3116,51,Fast,Nylon,1.17,1.2,6.7,7.9,8.8,30.32,40.1,28.9,29.1,59.5,23.8,,195.5,5.82,4.59,0.17,10.6,17.1,95.5,0.104,0.374,3.6
Prince Synthetic Gut Multifilament 16,3117,62,Medium,Nylon,1.3,1.33,7,8.5,9.1,41.17,39.9,18.3,14.3,55.6,22.9,,177.7,5.36,4.44,0.06,9.9,19.4,94.7,0.141,0.376,2.7
Prince Synthetic Gut Multifilament 16,3118,51,Fast,Nylon,1.3,1.33,7,8.5,9.1,30.8,39.9,28.3,30.2,60.9,30.2,,141.7,4.67,4.33,0.15,9,23.1,88.5,0.141,0.376,2.7
Prince Synthetic Gut Multifilament 16,3119,62,Fast,Nylon,1.3,1.33,7,8.5,9.1,49.7,37.1,17.3,13.9,63.5,23.6,,202.9,7.61,4.8,0.05,12.3,20.2,97.2,0.141,0.376,2.7
Prince Synthetic Gut Multifilament 16,3120,40,Slow,Nylon,1.3,1.33,7,8.5,9.1,40.92,36.5,26,29.5,70.6,32,,172.6,5.36,4.63,0.22,10.1,20.1,92.4,0.141,0.376,2.7
Prince Synthetic Gut Multifilament 16,3121,51,Slow,Nylon,1.3,1.33,7,8.5,9.1,30.69,37.4,34,40.4,71,33.7,,188.6,7.61,5,0.51,13.2,21.3,93.1,0.141,0.376,2.7
Prince Synthetic Gut Multifilament 16,3122,40,Medium,Nylon,1.3,1.33,7,8.5,9.1,49.33,34.5,24.1,28.9,78.3,11.9,,147.4,4.67,4.13,-0.02,8.8,22.1,96.4,0.141,0.376,2.7
Prince Synthetic Gut Multifilament 16,3123,62,Slow,Nylon,1.3,1.33,7,8.5,9.1,40.73,34.5,31.2,41.2,82,12.7,,173.7,5.36,4.19,0,9.5,18.8,97,0.141,0.376,2.7
Prince Synthetic Gut Multifilament 16,3124,51,Medium,Nylon,1.3,1.33,7,8.5,9.1,49.13,32.6,29.8,41.2,90.4,21.5,,153.7,4.67,4.22,0.02,8.8,22.4,93.9,0.141,0.376,2.7
Prince Synthetic Gut Multifilament 16,3125,40,Fast,Nylon,1.3,1.33,7,8.5,9.1,30.89,44.1,20.6,15.4,46.3,13.7,,189.2,7.61,4.43,-0.09,11.9,19.4,97.8,0.141,0.376,2.7
Prince Synthetic Gut Multifilament 17,3126,51,Slow,Nylon,1.24,1.27,7.6,8.8,9.7,39.47,35,32,40.6,80,12,,141.7,5.14,4.25,0,9.5,23.7,98.4,0.126,0.389,3.1
Prince Synthetic Gut Multifilament 17,3127,40,Medium,Nylon,1.24,1.27,7.6,8.8,9.7,49.68,32.7,29.9,40.1,89.7,12.9,,163.4,6.28,4.6,0,10.8,21.4,99,0.126,0.389,3.1
Prince Synthetic Gut Multifilament 17,3128,62,Slow,Nylon,1.24,1.27,7.6,8.8,9.7,30.3,44.5,21,15.4,45.6,21.5,,140,5.14,4.32,0.04,9.5,23.9,93.9,0.126,0.389,3.1
Prince Synthetic Gut Multifilament 17,3129,51,Medium,Nylon,1.24,1.27,7.6,8.8,9.7,39.84,40.3,19,14.6,54.2,13.6,,190.9,6.81,4.81,-0.13,11.5,18.6,99,0.126,0.389,3.1
Prince Synthetic Gut Multifilament 17,3130,40,Fast,Nylon,1.24,1.27,7.6,8.8,9.7,30.23,40.3,29,29.1,59.3,22.4,,173.7,6.28,4.79,0.05,11,21.9,93.3,0.126,0.389,3.1
Prince Synthetic Gut Multifilament 17,3131,62,Medium,Nylon,1.24,1.27,7.6,8.8,9.7,50.12,37.2,17.1,13.7,63.9,29.5,,137.7,5.14,4.41,0.17,9.7,24.5,90.6,0.126,0.389,3.1
Prince Synthetic Gut Multifilament 17,3132,51,Fast,Nylon,1.24,1.27,7.6,8.8,9.7,39.65,37,26.1,29.1,68.8,23.5,,196,6.81,5.03,0.07,11.9,19.3,96,0.126,0.389,3.1
Prince Synthetic Gut Multifilament 17,3133,62,Fast,Nylon,1.24,1.27,7.6,8.8,9.7,30.14,37.8,34,39.2,69.2,31.9,,161.2,6.28,4.97,0.22,11.5,22.6,92,0.126,0.389,3.1
Prince Synthetic Gut Multifilament 17,3134,40,Slow,Nylon,1.24,1.27,7.6,8.8,9.7,49.9,34.5,24.1,28,78.1,33.5,,182.9,6.81,5.25,0.44,12.6,20.3,94.1,0.126,0.389,3.1
Prince Topspin Plus 16,3135,62,Fast,Nylon,1.3,1.33,7,8.5,9.4,30.94,39.7,28.3,30.4,61.3,23.9,,198.9,6.17,4.39,0.07,10.6,17.2,93.9,0.097,0.512,5.3
Prince Topspin Plus 16,3136,40,Slow,Nylon,1.3,1.33,7,8.5,9.4,51.33,36.9,17.1,13.9,65.3,32.7,,165.7,5.56,4.68,0.15,10.4,20.5,92.9,0.097,0.512,5.3
Prince Topspin Plus 16,3137,51,Slow,Nylon,1.3,1.33,7,8.5,9.4,40.57,36.8,26.1,29.5,70.1,33.8,,186.3,6.17,4.63,0.36,11.2,18.1,93.5,0.097,0.512,5.3
Prince Topspin Plus 16,3138,40,Medium,Nylon,1.3,1.33,7,8.5,9.4,30.85,37.4,34,41,71.9,12,,153.7,5.76,2.91,-0.03,8.6,21.8,96.4,0.097,0.512,5.3
Prince Topspin Plus 16,3139,62,Slow,Nylon,1.3,1.33,7,8.5,9.4,51.18,34.2,24,28.2,79.4,13.2,,168,5.56,4.21,0,9.7,19.3,97,0.097,0.512,5.3
Prince Topspin Plus 16,3140,51,Medium,Nylon,1.3,1.33,7,8.5,9.4,40.48,34.8,31.9,41.5,82,21.6,,154.3,5.76,2.99,0.05,8.8,22.2,93.3,0.097,0.512,5.3
Prince Topspin Plus 16,3141,40,Fast,Nylon,1.3,1.33,7,8.5,9.4,50.94,32.4,29.7,40.4,91.3,13.9,,194.9,6.17,4.24,-0.16,10.1,16.6,97.8,0.097,0.512,5.3
Prince Topspin Plus 16,3142,62,Medium,Nylon,1.3,1.33,7,8.5,9.4,31.02,43.9,20.4,15.9,46.7,22.9,,177.2,5.56,4.59,-0.02,10.1,20,95.3,0.097,0.512,5.3
Prince Topspin Plus 16,3143,51,Fast,Nylon,1.3,1.33,7,8.5,9.4,40.95,40.1,18.9,14.8,55.8,30.6,,144.6,5.76,3.08,0.11,9,22.6,91,0.097,0.512,5.3
Prince Topspin W/ Duraflex 15L,3144,51,Slow,Nylon,1.38,1.41,7.3,8.2,9.4,31.62,36.8,33.3,42.3,73.9,33.5,,210.3,5.87,3.63,0.38,9.9,16,95.6,0.126,0.437,3.5
Prince Topspin W/ Duraflex 15L,3145,40,Medium,Nylon,1.38,1.41,7.3,8.2,9.4,52.57,33.5,24,29.3,82,12,,161.7,4.67,3.03,0.02,7.7,19.4,95.6,0.126,0.437,3.5
Prince Topspin W/ Duraflex 15L,3146,62,Slow,Nylon,1.38,1.41,7.3,8.2,9.4,42.01,33.9,30.9,43,84.9,13.1,,195.5,5.42,2.88,0,8.4,16.3,96,0.126,0.437,3.5
Prince Topspin W/ Duraflex 15L,3147,51,Medium,Nylon,1.38,1.41,7.3,8.2,9.4,52.24,31.7,28.4,41.9,94.2,22.1,,163.4,4.67,3.25,0,7.9,19.9,96,0.126,0.437,3.5
Prince Topspin W/ Duraflex 15L,3148,40,Fast,Nylon,1.38,1.41,7.3,8.2,9.4,31.99,43.2,20,15.9,48.1,13.6,,214.3,5.87,3.08,-0.22,8.8,14.1,96.6,0.126,0.437,3.5
Prince Topspin W/ Duraflex 15L,3149,62,Medium,Nylon,1.38,1.41,7.3,8.2,9.4,42.42,39.2,18,15.7,58,23.6,,185.2,5.42,3.14,0.02,8.6,16.9,94.7,0.126,0.437,3.5
Prince Topspin W/ Duraflex 15L,3150,51,Fast,Nylon,1.38,1.41,7.3,8.2,9.4,31.77,39.1,28,31.5,63.3,30.8,,155.4,4.67,3.4,0.11,8.2,20.6,91.8,0.126,0.437,3.5
Prince Topspin W/ Duraflex 15L,3151,62,Fast,Nylon,1.38,1.41,7.3,8.2,9.4,52.79,36,16.3,13.9,66.8,24.6,,208,5.87,3.3,0.07,9.3,15,96.6,0.126,0.437,3.5
Prince Topspin W/ Duraflex 15L,3152,40,Slow,Nylon,1.38,1.41,7.3,8.2,9.4,42.16,36,25.9,30.6,72.8,32.8,,182.3,5.42,3.29,0.11,8.8,17.4,93.9,0.126,0.437,3.5
Prince Tour 16,3153,62,Slow,Polyester,1.3,1.33,1.8,2.4,4.2,34.35,33.4,30,56.2,90.6,13.2,,281.2,8.73,18.29,-0.33,26.7,52.6,94.5,0.108,0.332,3.1
Prince Tour 16,3154,51,Medium,Polyester,1.3,1.33,1.8,2.4,4.2,15.94,46.1,22.1,30.2,46.3,22.9,,204,5.58,17.7,0.34,23.6,59.5,82.6,0.108,0.332,3.1
Prince Tour 16,3155,40,Fast,Polyester,1.3,1.33,1.8,2.4,4.2,23.7,42.8,20.2,28.2,52,14,,317.2,11.42,16.63,-0.29,27.8,45,97,0.108,0.332,3.1
Prince Tour 16,3156,62,Medium,Polyester,1.3,1.33,1.8,2.4,4.2,16.41,41.1,29.9,44.8,61.3,24,,234.9,8.73,17.67,0.2,26.7,52.4,87.2,0.108,0.332,3.1
Prince Tour 16,3157,51,Fast,Polyester,1.3,1.33,1.8,2.4,4.2,33.69,39.1,18.5,26.7,60.4,30.3,,188.6,5.58,17.68,0.42,23.6,59.7,76.9,0.108,0.332,3.1
Prince Tour 16,3158,62,Fast,Polyester,1.3,1.33,1.8,2.4,4.2,24.32,38.3,27.8,44.8,69,25.4,,272,11.42,16.03,0.22,27.8,44.8,92,0.108,0.332,3.1
Prince Tour 16,3159,40,Slow,Polyester,1.3,1.33,1.8,2.4,4.2,16.43,39,34.2,54.2,70.8,31.6,,214.9,8.73,17.65,0.5,26.9,53,81.4,0.108,0.332,3.1
Prince Tour 16,3160,51,Slow,Polyester,1.3,1.33,1.8,2.4,4.2,34.29,35.3,25.8,44.5,78.9,34,,254.3,11.42,15.97,0.55,28,45.3,87.4,0.108,0.332,3.1
Prince Tour 16,3161,40,Medium,Polyester,1.3,1.33,1.8,2.4,4.2,24.34,36.3,32.1,54.5,78.9,12.8,,252,5.58,18.17,-0.13,23.6,59.5,91.8,0.108,0.332,3.1
Prince Tour 17,3162,51,Medium,Polyester,1.25,1.28,1.8,3.3,4.8,14.2,48,23.6,28.7,42.8,14,,281.8,11.14,16.2,-0.31,27.1,43.8,95.8,0.114,0.387,3.4
Prince Tour 17,3163,62,Medium,Polyester,1.25,1.28,1.8,3.3,4.8,22.51,43.6,21,27.8,50.3,21.9,,190.3,6.39,18.59,0.27,25.1,63.6,82.4,0.114,0.387,3.4
Prince Tour 17,3164,40,Fast,Polyester,1.25,1.28,1.8,3.3,4.8,34.4,45.5,18.9,24.9,59.3,23.2,,222.9,9.57,18.04,0.33,28,55.1,88.9,0.114,0.387,3.4
Prince Tour 17,3165,51,Fast,Polyester,1.25,1.28,1.8,3.3,4.8,14.71,42.7,30.3,43,57.8,25.1,,256.6,11.14,15.61,0.15,26.9,43.6,91.6,0.114,0.387,3.4
Prince Tour 17,3166,62,Fast,Polyester,1.25,1.28,1.8,3.3,4.8,23.11,39.1,28,43,66.2,30,,163.4,6.39,18.57,0.4,25.4,63.9,76.6,0.114,0.387,3.4
Prince Tour 17,3167,40,Slow,Polyester,1.25,1.28,1.8,3.3,4.8,34.99,35.5,25.9,42.3,77.4,31.6,,198.9,9.57,18.11,0.5,28.2,55.6,81.7,0.114,0.387,3.4
Prince Tour 17,3168,51,Slow,Polyester,1.25,1.28,1.8,3.3,4.8,14.73,40.4,35.9,52,66.8,33.6,,242.9,11.14,15.61,0.53,27.3,44.2,88.4,0.114,0.387,3.4
Prince Tour 17,3169,62,Slow,Polyester,1.25,1.28,1.8,3.3,4.8,23.04,37,33,53.6,76.5,12.6,,208,6.39,19.1,-0.13,25.4,63.9,89.9,0.114,0.387,3.4
Prince Tour 17,3170,40,Medium,Polyester,1.25,1.28,1.8,3.3,4.8,34.99,33.6,30.1,54.2,89.3,13.2,,255.5,9.57,18.64,-0.31,27.8,55,97.2,0.114,0.387,3.4
Prince Tour XC 15L,3171,62,Fast,Polyester,1.35,NA,1.5,3,4.2,30.12,42.4,20.1,25.4,55.6,25.3,11.7,222.3,5.95,14.36,1.61,21.8,43.2,89.7,0.075,0.416,5.5
Prince Tour XC 15L,3172,40,Medium,Polyester,1.35,NA,1.5,3,4.2,41.87,34.5,25.8,41.5,83.3,35.7,17,240,6.97,12.87,1.86,21.6,35.1,89.9,0.075,0.416,5.5
Prince Tour XC 15L,3173,51,Fast,Polyester,1.35,NA,1.5,3,4.2,17.93,47.3,23.1,28.2,46.3,23.6,10.4,195.5,5.27,16.34,2.14,23.8,59.8,85.2,0.075,0.416,5.5
Prince Tour XC 15L,3174,40,Fast,Polyester,1.35,NA,1.5,3,4.2,30.41,37.4,27.8,42.3,72.8,33.8,15.6,208.6,5.95,14.72,2.38,22.9,45.4,85.2,0.075,0.416,5.5
Prince Tour XC 15L,3175,62,Slow,Polyester,1.35,NA,1.5,3,4.2,41.9,32.5,30,53.4,95.3,31.9,13.7,173.2,5.27,16.16,2.76,24.3,60.9,79.2,0.075,0.416,5.5
Prince Tour XC 15L,3176,51,Slow,Polyester,1.35,NA,1.5,3,4.2,18.08,41.3,30.3,44.1,62.2,15,7.5,278.3,6.97,13.01,0,20.1,32.4,97.6,0.075,0.416,5.5
Prince Tour XC 15L,3177,62,Medium,Polyester,1.35,NA,1.5,3,4.2,30.05,35.2,32.3,53.6,83.6,14,6.8,255.5,5.95,14.65,0.42,20.9,41.4,95.8,0.075,0.416,5.5
Prince Tour XC 15L,3178,40,Slow,Polyester,1.35,NA,1.5,3,4.2,18.26,38.7,35.5,53.6,71.9,26.9,12.8,253.2,6.97,12.9,0.77,20.7,33.4,93.5,0.075,0.416,5.5
Prince Tour XC 15L,3179,51,Medium,Polyester,1.35,NA,1.5,3,4.2,41.76,38.9,18.5,23.4,65,13.3,6.1,216,5.27,16.49,1.11,22.9,57.6,92.7,0.075,0.416,5.5
Prince Tour XC 16L,3180,51,Slow,Polyester,1.22,NA,1.5,3,3.9,46.66,32,29.9,50.7,97.5,32.1,14,174.9,5.42,13.92,2.38,21.8,54.7,81.2,0.077,0.42,5.5
Prince Tour XC 16L,3181,62,Medium,Polyester,1.22,NA,1.5,3,3.9,20.31,41,30,42.3,62.6,15.2,7.7,264.6,5.45,10.05,0,15.4,25.1,96.6,0.077,0.42,5.5
Prince Tour XC 16L,3182,40,Slow,Polyester,1.22,NA,1.5,3,3.9,34.16,34.5,32,51.8,86,14.4,7,238.3,5.42,11.25,0.34,17,33.5,97.8,0.077,0.42,5.5
Prince Tour XC 16L,3183,51,Medium,Polyester,1.22,NA,1.5,3,3.9,20.35,38.3,35.1,52.9,73.2,26.6,13.1,250.3,5.45,9.63,0.77,15.9,25.7,95.5,0.077,0.42,5.5
Prince Tour XC 16L,3184,62,Fast,Polyester,1.22,NA,1.5,3,3.9,46.24,38.1,18.1,21.2,67.5,13.5,6.2,210.9,5.42,14.43,0.44,20.3,51.1,92.4,0.077,0.42,5.5
Prince Tour XC 16L,3185,40,Medium,Polyester,1.22,NA,1.5,3,3.9,34.05,41.7,20,23.6,57.6,25.2,12,224,5.42,11.23,0.97,17.6,34.7,91.6,0.077,0.42,5.5
Prince Tour XC 16L,3186,51,Fast,Polyester,1.22,NA,1.5,3,3.9,46.66,34,25,38.6,85.1,36.4,17.3,230.3,5.45,9.63,1.55,16.5,26.9,89.9,0.077,0.42,5.5
Prince Tour XC 16L,3187,40,Fast,Polyester,1.22,NA,1.5,3,3.9,19.84,46.8,22.9,27.3,47.2,23.5,10.5,190.3,5.42,13.96,1.7,21.2,53.1,85.7,0.077,0.42,5.5
Prince Tour XC 16L,3188,62,Slow,Polyester,1.22,NA,1.5,3,3.9,34.07,36.8,27.1,40.6,74.5,34.4,16,205.7,5.42,11.14,2.03,18.5,36.7,88.2,0.077,0.42,5.5
Prince Tour XC 17L,3189,40,Medium,Polyester,1.22,NA,1.5,3,4.2,34.02,41.7,20,23.6,57.6,25.2,12,224.6,4.78,11.89,1.02,17.6,34.9,91.4,0.073,0.428,5.9
Prince Tour XC 17L,3190,51,Fast,Polyester,1.22,NA,1.5,3,4.2,46.75,34,25,38.6,85.3,36.4,17.4,229.7,4.9,10.16,1.5,16.5,26.8,89.9,0.073,0.428,5.9
Prince Tour XC 17L,3191,40,Fast,Polyester,1.22,NA,1.5,3,4.2,19.78,46.8,23,27.3,47.2,23.5,10.5,190.9,5.42,13.9,1.67,20.9,52.9,85.7,0.073,0.428,5.9
Prince Tour XC 17L,3192,62,Slow,Polyester,1.22,NA,1.5,3,4.2,34.05,36.8,27.1,40.6,74.5,34.4,15.9,205.7,4.78,11.85,1.94,18.5,36.6,88,0.073,0.428,5.9
Prince Tour XC 17L,3193,51,Slow,Polyester,1.22,NA,1.5,3,4.2,46.68,32,29.9,50.7,97.5,32.1,14,175.5,5.42,14.01,2.18,21.6,54.4,82.1,0.073,0.428,5.9
Prince Tour XC 17L,3194,62,Medium,Polyester,1.22,NA,1.5,3,4.2,20.37,41,30,42.3,62.6,15.2,7.7,264,4.9,10.6,0.09,15.7,25.2,97.2,0.073,0.428,5.9
Prince Tour XC 17L,3195,40,Slow,Polyester,1.22,NA,1.5,3,4.2,34.09,34.5,32,52,86,14.4,7,238.9,4.78,11.92,0.31,17,33.5,98.2,0.073,0.428,5.9
Prince Tour XC 17L,3196,51,Medium,Polyester,1.22,NA,1.5,3,4.2,20.26,38.3,35,52.9,73.2,26.6,13.1,250.3,4.9,10.09,0.86,15.9,25.7,95.1,0.073,0.428,5.9
Prince Tour XC 17L,3197,62,Fast,Polyester,1.22,NA,1.5,3,4.2,46.24,38.2,18.1,21.2,67.5,13.5,6.2,210.9,5.42,14.49,0.33,20.3,51,92.7,0.073,0.428,5.9
Prince Tour XP 15L,3198,51,Slow,Polyester,1.35,NA,1.5,3,3.9,31.05,35.6,32.8,49,80,14.9,7.5,246.9,6.62,14.46,0.09,21.2,34.3,97.2,0.083,0.435,5.2
Prince Tour XP 15L,3199,62,Medium,Polyester,1.35,NA,1.5,3,3.9,19.4,38.5,35.5,51.2,70.6,13.7,6.8,236,5.73,14.61,0.28,20.7,40.7,96,0.083,0.435,5.2
Prince Tour XP 15L,3200,40,Slow,Polyester,1.35,NA,1.5,3,3.9,40.66,39.4,19,21.8,62.6,25.7,12.6,229.7,6.62,14.13,0.97,21.8,35.2,95.8,0.083,0.435,5.2
Prince Tour XP 15L,3201,51,Medium,Polyester,1.35,NA,1.5,3,3.9,30.38,42.7,20.2,23.8,54.2,13.2,6.1,207.5,4.45,16.3,0.44,21.2,53.4,93.5,0.083,0.435,5.2
Prince Tour XP 15L,3202,62,Fast,Polyester,1.35,NA,1.5,3,3.9,40.99,35.2,26,38.1,79.2,24.6,11.7,204,5.73,13.99,1.43,21.2,41.7,92.7,0.083,0.435,5.2
Prince Tour XP 15L,3203,40,Medium,Polyester,1.35,NA,1.5,3,3.9,18.94,47.1,23,26.9,45.9,34.6,16.7,207.5,6.62,14,1.43,22.1,35.7,90.6,0.083,0.435,5.2
Prince Tour XP 15L,3204,51,Fast,Polyester,1.35,NA,1.5,3,3.9,31,37.7,28,39.2,70.3,23.2,10.6,189.7,4.45,15.81,1.42,21.6,54.6,88,0.083,0.435,5.2
Prince Tour XP 15L,3205,40,Fast,Polyester,1.35,NA,1.5,3,3.9,41.12,33.2,30.9,48.7,89.7,32.9,15.4,184.6,5.73,13.94,2.76,22.5,44.2,87.2,0.083,0.435,5.2
Prince Tour XP 15L,3206,62,Slow,Polyester,1.35,NA,1.5,3,3.9,19.43,40.9,30.1,42.1,61.5,31.3,13.9,165.2,4.45,15.84,2.8,23.2,58.2,82.1,0.083,0.435,5.2
Prince Tour XP 16,3207,51,Fast,Polyester,1.3,NA,1.5,2.7,3.6,34.13,41.4,20,23.6,57.6,34.8,17,222.9,5.01,13.78,1.19,20.1,32.4,91.4,0.079,0.436,5.5
Prince Tour XP 16,3208,40,Fast,Polyester,1.3,NA,1.5,2.7,3.6,42.95,34.6,25.9,38.8,81.8,24.1,10.8,200,4.52,14.8,1.94,21.2,53.6,90.4,0.079,0.436,5.5
Prince Tour XP 16,3209,62,Slow,Polyester,1.3,NA,1.5,2.7,3.6,20.35,46,22.2,27.6,47.8,33.8,16,198.3,4.7,11.38,2.45,18.5,36.5,88.9,0.079,0.436,5.5
Prince Tour XP 16,3210,51,Slow,Polyester,1.3,NA,1.5,2.7,3.6,34.64,36.6,27,39.5,74.1,32.1,14.5,183.5,4.52,14.69,3.02,22.3,56,83,0.079,0.436,5.5
Prince Tour XP 16,3211,62,Medium,Polyester,1.3,NA,1.5,2.7,3.6,42.95,32.7,30.1,49.6,92.6,14.8,7.5,265.2,5.01,13.98,0,19,30.8,98,0.079,0.436,5.5
Prince Tour XP 16,3212,40,Slow,Polyester,1.3,NA,1.5,2.7,3.6,20.37,40,29.9,44.1,64.4,14.4,7,238.9,4.7,11.89,0.17,16.8,33,95.8,0.079,0.436,5.5
Prince Tour XP 16,3213,51,Medium,Polyester,1.3,NA,1.5,2.7,3.6,34.64,34.5,32,50.1,84.7,26.5,12.8,236,5.01,13.78,0.35,19.2,31,95.6,0.079,0.436,5.5
Prince Tour XP 16,3214,62,Fast,Polyester,1.3,NA,1.5,2.7,3.6,20.48,37.6,34.5,53.8,74.3,13.3,6.3,228,4.52,14.82,0.92,20.3,51.1,94.1,0.079,0.436,5.5
Prince Tour XP 16,3215,40,Medium,Polyester,1.3,NA,1.5,2.7,3.6,42.75,38.8,18.3,21.8,64.6,25,12.1,220,4.7,11.38,1.26,17.4,34.2,93.1,0.079,0.436,5.5
Prince Tour XP 17 (1.25),3216,51,Fast,Polyester,1.25,NA,1.5,3,3.6,32.74,35.4,32.4,48.7,81.6,33,15.6,189.2,3.97,14.01,0.33,18.3,36.1,86.9,0.073,0.486,6.7
Prince Tour XR 15L (1.35),3217,51,Fast,Polyester,1.35,NA,1.5,3,3.6,26.46,35.7,32.3,54.7,81.1,32.7,15.1,213.2,6.62,17.64,0.37,24.7,48.6,81.9,0.073,0.488,6.7
Prince Tour XR 16 (1.30),3218,51,Fast,Polyester,1.3,NA,1.5,3,3.6,30.43,34.9,32,54.2,84.7,33.9,15.4,214.9,5.18,15.11,0.44,20.7,40.9,85.4,0.084,0.458,5.5
