Repository: rdowd003/String-Recommender

Tennis String Recommender

Data obtained from Tennis Warehouse University - String Performance Database
(http://twu.tennis-warehouse.com/learning_center/reporter2.php)


***************************** Original Dataset ****************************

Original Column Name	Formatted Name	Units (if app.)
String	string	N/A
none	string_code	0-4752
Ref. Ten. (lbs)	ref_t	lbs
Swing Speed	swing_speed	fast/med/slow
Material	material	N/A
Gauge Nominal (mm)	gauge_nom	mm
Gauge Acutal (mm)	gauce_ac	mm
Stretch at 40 lbs (%)	stretch_40	lbs (%)
Stretch at 51 lbs (%)	stretch_51	lbs (%)
Stretch at 62 lbs (%)	stretch_62	lbs (%)
Actual Pre-impact Tension (lbs)	pre_t	lbs
Dwell Time (ms)	dwell	ms

File: tennis_strings.csv (part 13 of 18)
string,string_code,ref_t,swing_speed,material,gauge_nom,gauce_ac,stretch_40,stretch_51,stretch_62,pre_t,dwell,deflec,change_t,peak_t,peak_trans_force,avg_trans_force,stiffness,static_loss,stabiliz,impact_loss,total_loss,tension_loss,energy_return,sts_cof,stb_cof,spin_pot
Prince Tour XR 17 (1.25),3219,51,Fast,Polyester,1.25,NA,1.5,3,3.6,29.88,35.4,32.5,52.7,82.7,33.6,15.2,203.5,5.73,15.11,0.55,21.4,42.2,84.8,0.077,0.455,5.9
Prince Tour XS 1.35,3220,62,Medium,Polyester,1.35,NA,0.9,2.1,3,34.11,34.7,32,49.2,83.3,14.7,7.6,254.3,5.2,13.83,0,19,30.8,95.5,0.072,0.359,5
Prince Tour XS 1.35,3221,40,Slow,Polyester,1.35,NA,0.9,2.1,3,22.27,37.2,34.2,53.1,75.4,14.2,7,233.2,4.26,12.5,0.22,17,33.5,93.5,0.072,0.359,5
Prince Tour XS 1.35,3222,51,Medium,Polyester,1.35,NA,0.9,2.1,3,42.71,39,18.4,21.2,63.9,26.3,12.8,229.7,5.2,13.72,0.97,19.8,32.2,94.5,0.072,0.359,5
Prince Tour XS 1.35,3223,62,Fast,Polyester,1.35,NA,0.9,2.1,3,33.96,41.6,20,22.9,56.9,13.4,6.5,220.6,3.92,14.38,0.66,19,47.8,92.2,0.072,0.359,5
Prince Tour XS 1.35,3224,40,Medium,Polyester,1.35,NA,0.9,2.1,3,42.82,34.9,26,38.1,80.9,25,11.9,215.5,4.26,12.5,1.11,17.9,35.2,93.5,0.072,0.359,5
Prince Tour XS 1.35,3225,51,Fast,Polyester,1.35,NA,0.9,2.1,3,21.39,45.9,22.3,26.9,48.3,34.5,16.8,216.6,5.2,13.76,2.76,21.8,35.2,91.2,0.072,0.359,5
Prince Tour XS 1.35,3226,40,Fast,Polyester,1.35,NA,0.9,2.1,3,33.96,36.8,27.3,39.5,73.4,24.4,11,199.5,3.92,13.5,1.76,19.2,48.3,89.3,0.072,0.359,5
Prince Tour XS 1.35,3227,62,Slow,Polyester,1.35,NA,0.9,2.1,3,42.78,32.9,30.2,48.7,91.5,33.3,15.7,195.5,4.26,12.35,2.12,18.7,36.9,90.1,0.072,0.359,5
Prince Tour XS 1.35,3228,51,Slow,Polyester,1.35,NA,0.9,2.1,3,22.27,39.5,29.7,43.4,65.7,32.2,14.5,185.2,3.92,13.5,3.09,20.5,51.7,85.4,0.072,0.359,5
Prince Tour XS 16,3229,51,Medium,Polyester,1.25,NA,1.8,3,3.9,21.5,37.7,34.6,51.8,73.4,26.2,12.7,230.9,4.9,14.35,0.18,19.4,31.5,94.3,0.089,0.488,5.5
Prince Tour XS 16,3230,62,Fast,Polyester,1.25,NA,1.8,3,3.9,41.9,39,18.4,21.6,63.5,13.2,6.3,222.9,4.23,14.38,0,18.5,46.9,94.9,0.089,0.488,5.5
Prince Tour XS 16,3231,40,Medium,Polyester,1.25,NA,1.8,3,3.9,32.28,41.9,20,23.6,56,25.1,11.9,211.5,4.72,13.1,0.24,18.1,35.6,92,0.089,0.488,5.5
Prince Tour XS 16,3232,51,Fast,Polyester,1.25,NA,1.8,3,3.9,42.49,34.8,26,38.4,80.9,34.3,16.8,217.2,4.9,14.37,0.46,19.8,32,89.3,0.089,0.488,5.5
Prince Tour XS 16,3233,40,Fast,Polyester,1.25,NA,1.8,3,3.9,21.08,45.9,22.1,26.7,47.8,23.9,10.8,190.9,4.23,13.94,0.35,18.5,46.7,87.8,0.089,0.488,5.5
Prince Tour XS 16,3234,62,Slow,Polyester,1.25,NA,1.8,3,3.9,32.9,37,27.6,39.7,72.5,33,15.7,196.6,4.72,13.1,0.53,18.3,36.2,89.5,0.089,0.488,5.5
Prince Tour XS 16,3235,51,Slow,Polyester,1.25,NA,1.8,3,3.9,42.47,32.9,30.1,48.5,91.1,31.7,14.2,176,4.23,13.96,0.62,18.7,47.4,83.7,0.089,0.488,5.5
Prince Tour XS 16,3236,62,Medium,Polyester,1.25,NA,1.8,3,3.9,21.52,40.2,30,42.3,63.7,14.6,7.5,260.6,4.9,14.94,-0.39,19.4,31.5,97,0.089,0.488,5.5
Prince Tour XS 16,3237,40,Slow,Polyester,1.25,NA,1.8,3,3.9,32.9,34.9,32,49.6,82.5,14,7,239.5,4.72,13.72,-0.31,18.1,35.7,98.8,0.089,0.488,5.5
Prince Tour XT 18,3238,62,Slow,Polyester,1.18,NA,2.1,3,4.2,31.82,37.6,28,38.1,70.1,32.4,15.3,184,4.74,14.14,0.48,19.4,38.2,88,0.067,0.427,6.4
Prince Tour XT 18,3239,51,Slow,Polyester,1.18,NA,2.1,3,4.2,40.62,33.4,31,47,87.5,31.2,13.7,156.6,4.63,14.93,0.53,20.1,50.6,82.4,0.067,0.427,6.4
Prince Tour XT 18,3240,62,Medium,Polyester,1.18,NA,2.1,3,4.2,20.11,41.2,30.1,40.1,60.4,14.6,7.4,239.5,5.12,16.2,-0.04,21.2,34.5,99.2,0.067,0.427,6.4
Prince Tour XT 18,3241,40,Slow,Polyester,1.18,NA,2.1,3,4.2,31.84,35.4,32.5,47.8,79.6,13.6,6.9,232.6,4.74,14.67,-0.16,19.2,38,96,0.067,0.427,6.4
Prince Tour XT 18,3242,51,Medium,Polyester,1.18,NA,2.1,3,4.2,20.13,38.7,35.9,49.4,69.7,25.2,12.5,222.3,5.12,16,0.18,21.4,34.5,95.8,0.067,0.427,6.4
Prince Tour XT 18,3243,62,Fast,Polyester,1.18,NA,2.1,3,4.2,40.42,39.5,19,21.2,61.7,13.1,6.2,200,4.63,15.48,-0.13,20.1,50.3,95.5,0.067,0.427,6.4
Prince Tour XT 18,3244,40,Medium,Polyester,1.18,NA,2.1,3,4.2,31.31,42.4,20.1,23.2,54.5,24.5,11.7,198.3,4.74,14.16,0.29,19.2,37.8,92.5,0.067,0.427,6.4
Prince Tour XT 18,3245,51,Fast,Polyester,1.18,NA,2.1,3,4.2,40.62,35.4,26,37,77.6,33.9,16.6,198.3,5.12,16,0.58,21.6,35.1,92.5,0.067,0.427,6.4
Prince Tour XT 18,3246,40,Fast,Polyester,1.18,NA,2.1,3,4.2,19.58,47.1,23,26,45.6,22.7,10.5,180,4.63,14.95,0.49,20.1,50.6,86.9,0.067,0.427,6.4
Prince Tournament Nylon 15L,3247,62,Medium,Nylon,1.38,1.4,7.6,8.8,10,30.58,44.2,21,16.1,46.5,14.1,,208.6,6.26,3.88,-0.06,10.1,16.3,98.8,0.116,0.361,3.1
Prince Tournament Nylon 15L,3248,40,Fast,Nylon,1.38,1.4,7.6,8.8,10,41.34,39.7,18.4,15.4,56.9,25.5,,152,5.38,3.9,0.09,9.3,23.6,92.9,0.116,0.361,3.1
Prince Tournament Nylon 15L,3249,51,Fast,Nylon,1.38,1.4,7.6,8.8,10,51.6,36.6,17,14.8,66.4,26.9,,185.7,6.02,3.58,0.08,9.7,19.1,94.7,0.116,0.361,3.1
Prince Tournament Nylon 15L,3250,62,Fast,Nylon,1.38,1.4,7.6,8.8,10,30.41,38.7,30.9,35.7,66.2,28.1,,211.5,6.26,4.15,0.2,10.6,17.2,96.2,0.116,0.361,3.1
Prince Tournament Nylon 15L,3251,40,Slow,Nylon,1.38,1.4,7.6,8.8,10,41.12,35.4,28,35.9,77,33.6,,146.3,5.38,4.06,0.15,9.7,24.2,89.5,0.116,0.361,3.1
Prince Tournament Nylon 15L,3252,51,Slow,Nylon,1.38,1.4,7.6,8.8,10,51.33,33.2,26,35.3,86.4,35.3,,186.9,6.02,3.8,0.17,9.9,19.7,92,0.116,0.361,3.1
Prince Tournament Nylon 15L,3253,62,Slow,Nylon,1.38,1.4,7.6,8.8,10,30.25,36.7,35.5,45.4,75.6,36.9,,211.5,6.26,4.5,0.24,11,17.8,93.3,0.116,0.361,3.1
Prince Tournament Nylon 15L,3254,40,Medium,Nylon,1.38,1.4,7.6,8.8,10,40.9,33.6,32.1,47.2,88.2,12.2,,148,5.38,3.73,0.02,9,23,97.2,0.116,0.361,3.1
Prince Tournament Nylon 15L,3255,51,Medium,Nylon,1.38,1.4,7.6,8.8,10,50.98,31.6,30.1,47.2,98.1,13.1,,186.9,6.02,3.36,-0.03,9.3,18.4,99,0.116,0.361,3.1
Prince Tournament Poly 16,3256,40,Medium,Polyester,1.3,1.3,1.5,2.4,3.6,27.92,35.4,32,54,82,13.4,,247.5,4.9,15.1,-0.22,19.8,49.8,92.4,0.09,NA,0
Prince Tournament Poly 16,3257,62,Slow,Polyester,1.3,1.3,1.5,2.4,3.6,37.09,33,30,55.6,92.6,13.7,,277.7,7.72,15.75,-0.4,23.2,45.5,91.8,0.09,NA,0
Prince Tournament Poly 16,3258,51,Medium,Polyester,1.3,1.3,1.5,2.4,3.6,19.69,44.6,21.9,29.1,49,22.9,,228.6,4.9,14.55,0.35,19.8,49.9,85.4,0.09,NA,0
Prince Tournament Poly 16,3259,40,Fast,Polyester,1.3,1.3,1.5,2.4,3.6,27.25,41.5,20,27.3,54.7,14.1,,325.2,9.53,15.83,-0.51,24.9,40.3,95.1,0.09,NA,0
Prince Tournament Poly 16,3260,62,Medium,Polyester,1.3,1.3,1.5,2.4,3.6,20.24,39.8,28.2,44.8,65,23.7,,249.7,7.72,15.08,0.29,23.2,45.5,88.9,0.09,NA,0
Prince Tournament Poly 16,3261,51,Fast,Polyester,1.3,1.3,1.5,2.4,3.6,36.38,38.5,18,26,62.4,31.7,,193.2,4.9,14.57,0.49,20.1,50.3,79.7,0.09,NA,0
Prince Tournament Poly 16,3262,62,Fast,Polyester,1.3,1.3,1.5,2.4,3.6,27.92,37.3,26.6,43.4,71.2,25.4,,286.3,9.53,15.1,0.22,24.9,40.3,92,0.09,NA,0
Prince Tournament Poly 16,3263,40,Slow,Polyester,1.3,1.3,1.5,2.4,3.6,20.22,37.5,33.9,54.5,74.7,32.8,,215.5,7.72,15.08,0.49,23.4,45.9,83.2,0.09,NA,0
Prince Tournament Poly 16,3264,51,Slow,Polyester,1.3,1.3,1.5,2.4,3.6,37.11,34.8,25,44.1,81.1,34.7,,252,9.53,15.12,0.58,25.1,40.9,86.7,0.09,NA,0
Prince Tournament Poly 17,3265,51,Fast,Polyester,1.24,1.24,1.8,3,4.5,17.2,41.6,30,42.3,59.5,30.1,,175.5,5.62,16.74,0.57,22.9,57.8,78,NA,NA,NA
Prince Tournament Poly 17,3266,62,Fast,Polyester,1.24,1.24,1.8,3,4.5,35.52,39.1,18.3,25.1,60.6,25.4,,264.6,10.41,15.28,0.28,26,42.1,92.5,NA,NA,NA
Prince Tournament Poly 17,3267,40,Slow,Polyester,1.24,1.24,1.8,3,4.5,25.27,38.4,27.9,43,68.1,31.6,,209.2,8,17.43,0.42,25.8,51,81.9,NA,NA,NA
Prince Tournament Poly 17,3268,51,Slow,Polyester,1.24,1.24,1.8,3,4.5,17.33,39.3,34.7,52,69.2,34,,246.9,10.41,15.3,0.55,26.2,42.5,86.1,NA,NA,NA
Prince Tournament Poly 17,3269,40,Medium,Polyester,1.24,1.24,1.8,3,4.5,36.05,35.2,25.7,43,79.2,12.6,,233.7,5.62,17.47,-0.25,22.9,57.6,91.2,NA,NA,NA
Prince Tournament Poly 17,3270,62,Slow,Polyester,1.24,1.24,1.8,3,4.5,25.29,36.4,32.2,53.1,78.5,13.1,,273.2,8,18.13,-0.35,25.8,50.8,92.9,NA,NA,NA
Prince Tournament Poly 17,3271,51,Medium,Polyester,1.24,1.24,1.8,3,4.5,36.03,33.3,30,54.7,90.6,22.3,,191.5,5.62,16.87,0.35,22.9,57.6,82.3,NA,NA,NA
Prince Tournament Poly 17,3272,40,Fast,Polyester,1.24,1.24,1.8,3,4.5,16.6,46.8,22.3,28.4,45.2,13.9,,305.2,10.41,15.81,-0.2,26,42.1,95.1,NA,NA,NA
Prince Tournament Poly 17,3273,62,Medium,Polyester,1.24,1.24,1.8,3,4.5,24.59,43,20.2,27.3,52,23.8,,224,8,17.45,0.29,25.8,50.7,86.7,NA,NA,NA
Prince Twisted 16L,3274,40,Fast,Polyester,1.27,1.27,1.2,2.4,3,20.18,44.1,21.5,28.9,49.2,23,,232,5.16,13.89,0.35,19.4,48.9,85.4,0.096,0.355,3.7
Prince Twisted 16L,3275,62,Medium,Polyester,1.27,1.27,1.2,2.4,3,28.44,41.1,19.9,27.1,55.6,14.3,,315.5,8.42,14.91,-0.38,22.9,37.2,99,0.096,0.355,3.7
Prince Twisted 16L,3276,51,Fast,Polyester,1.27,1.27,1.2,2.4,3,20.64,39.5,28,45,65.5,23.9,,261.7,7.47,14.1,0.22,21.8,43,90.4,0.096,0.355,3.7
Prince Twisted 16L,3277,62,Fast,Polyester,1.27,1.27,1.2,2.4,3,38.41,38,18,25.1,63.5,31.8,,205.7,5.16,13.96,0.44,19.6,49.3,81.7,0.096,0.355,3.7
Prince Twisted 16L,3278,40,Slow,Polyester,1.27,1.27,1.2,2.4,3,29.15,36.8,26.1,43.9,73,24.8,,294.9,8.42,14.25,0.15,22.9,37,92.4,0.096,0.355,3.7
Prince Twisted 16L,3279,51,Slow,Polyester,1.27,1.27,1.2,2.4,3,20.57,37.2,33.3,56,76.5,33.1,,230.3,7.47,14.1,0.51,22.1,43.5,85,0.096,0.355,3.7
Prince Twisted 16L,3280,40,Medium,Polyester,1.27,1.27,1.2,2.4,3,39.07,34.4,24.2,42.6,81.8,34.6,,260,8.42,14.6,0.22,23.2,37.6,87,0.096,0.355,3.7
Prince Twisted 16L,3281,62,Slow,Polyester,1.27,1.27,1.2,2.4,3,29.15,34.9,31.3,55.3,84.7,13.2,,254.3,5.16,14.35,-0.22,19.4,48.6,93.1,0.096,0.355,3.7
Prince Twisted 16L,3282,51,Medium,Polyester,1.27,1.27,1.2,2.4,3,38.72,32.6,29.4,55.3,94.2,13.8,,276,7.47,14.81,-0.4,21.8,43.1,93.5,0.096,0.355,3.7
RS RS Lyon 17,3283,40,Medium,Polyester,1.25,NA,2.1,3.3,4.5,44.14,39.1,19,21.6,65.7,34.6,15.5,196.6,6.39,11.37,0.52,18.3,36,88.4,0.094,0.511,5.4
RS RS Lyon 17,3284,62,Fast,Polyester,1.25,NA,2.1,3.3,4.5,17.93,39.4,36.2,52.3,70.1,23.6,10.2,177.7,6.53,15.19,0.44,22.3,55.8,85.2,0.094,0.511,5.4
RS RS Lyon 17,3285,51,Medium,Polyester,1.25,NA,2.1,3.3,4.5,32.96,35,32.7,51.8,84.7,36.4,17.7,215.5,5.62,11.53,0.58,17.6,28.7,89.7,0.094,0.511,5.4
RS RS Lyon 17,3286,40,Slow,Polyester,1.25,NA,2.1,3.3,4.5,17.97,42.2,31.2,42.6,60.4,25.9,12.1,213.2,6.39,11.39,0.17,17.9,35.4,92.5,0.094,0.511,5.4
RS RS Lyon 17,3287,62,Medium,Polyester,1.25,NA,2.1,3.3,4.5,44.59,32.8,30.8,50.1,94.8,13.5,6.1,194.3,6.53,15.63,-0.11,22.1,55.6,92.4,0.094,0.511,5.4
RS RS Lyon 17,3288,51,Slow,Polyester,1.25,NA,2.1,3.3,4.5,32.94,37.4,28,41.2,74.1,27.1,13.4,232.6,5.62,11.4,0.22,17.2,27.9,93.5,0.094,0.511,5.4
RS RS Lyon 17,3289,62,Slow,Polyester,1.25,NA,2.1,3.3,4.5,17.53,48.4,24,27.6,45,14.6,7.1,228.6,6.39,12.03,-0.33,18.1,35.7,96.8,0.094,0.511,5.4
RS RS Lyon 17,3290,40,Fast,Polyester,1.25,NA,2.1,3.3,4.5,44.72,34.9,26,38.6,83.3,15.6,7.6,243.5,5.62,11.98,-0.47,17.2,27.8,97.4,0.094,0.511,5.4
RS RS Lyon 17,3291,51,Fast,Polyester,1.25,NA,2.1,3.3,4.5,32.3,42.6,20.7,24,56.2,31.7,13.9,162.3,6.53,15.23,0.47,22.3,56,79.6,0.094,0.511,5.4
RS RS Lyon 17L (1.20),3292,51,Fast,Polyester,1.2,NA,1.8,3.3,4.5,32.41,35.5,32.6,47.8,80.3,32.8,15.4,182.9,4.19,14.12,0.33,18.5,36.7,87.8,0.083,0.422,5.1
Signum Pro Firestorm 1.25,3293,40,Fast,Polyester,1.25,NA,2.7,4.2,5.5,37.24,33.8,25,37.7,75,32,17.3,220.6,8.51,16.01,0.55,25.1,40.6,91,0.086,0.413,4.8
Signum Pro Firestorm 1.25,3294,62,Slow,Polyester,1.25,NA,2.7,4.2,5.5,18.04,43.4,21,24.7,42.8,20.2,11.2,202.9,7.52,13.93,0.31,21.8,54.8,89.5,0.086,0.413,4.8
Signum Pro Firestorm 1.25,3295,51,Slow,Polyester,1.25,NA,2.7,4.2,5.5,27.69,35.9,26.1,38.6,66.4,30.2,15.8,197.7,6.86,16.12,0.57,23.6,46.4,87,0.086,0.413,4.8
Signum Pro Firestorm 1.25,3296,62,Medium,Polyester,1.25,NA,2.7,4.2,5.5,37.22,32,29.9,48.5,85.6,28,14.6,172.6,7.52,14.04,0.58,22.1,55.8,83,0.086,0.413,4.8
Signum Pro Firestorm 1.25,3297,40,Slow,Polyester,1.25,NA,2.7,4.2,5.5,18.24,38.7,28.1,39.2,57.6,13,7.9,263.5,8.51,16.41,-0.29,24.7,39.9,96.6,0.086,0.413,4.8
Signum Pro Firestorm 1.25,3298,51,Medium,Polyester,1.25,NA,2.7,4.2,5.5,27.74,34,31.6,48.5,76.3,12.3,7.2,240.6,6.86,16.76,-0.31,23.4,46,96,0.086,0.413,4.8
Signum Pro Firestorm 1.25,3299,62,Fast,Polyester,1.25,NA,2.7,4.2,5.5,18.13,36.6,33.8,48.3,66.4,23.4,13,245.7,8.51,15.99,0.11,24.7,39.9,94.7,0.086,0.413,4.8
Signum Pro Firestorm 1.25,3300,40,Medium,Polyester,1.25,NA,2.7,4.2,5.5,36.82,37.7,18,20.9,57.8,11.2,6.7,228,7.52,14.13,0,21.6,54.6,95.3,0.086,0.413,4.8
Signum Pro Firestorm 1.25,3301,51,Fast,Polyester,1.25,NA,2.7,4.2,5.5,27.1,40.4,19.7,22.9,50.1,21.6,12.2,230.3,6.86,16.17,0.15,23.2,45.7,92.5,0.086,0.413,4.8
Signum Pro Firestorm 16 (1.30),3302,51,Fast,Polyester,1.3,NA,2.1,3,5.5,29.22,36.3,33.1,50.1,79.4,32.8,15.1,185.7,5.25,16.25,0.33,21.8,43,83.9,0.088,0.485,5.5
Signum Pro Hyperion 16,3303,51,Fast,Polyester,1.3,1.35,1.5,NA,3,30.19,40.3,19.4,25.8,56,31.2,,200.6,5.4,12.44,0.42,18.3,46,82.1,0.096,0.443,4.6
Signum Pro Hyperion 16,3304,62,Fast,Polyester,1.3,1.35,1.5,NA,3,21.87,39,28,43.7,65.5,24.7,,266.3,9.17,14.53,0.2,23.8,38.7,92.4,0.096,0.443,4.6
Signum Pro Hyperion 16,3305,40,Slow,Polyester,1.3,1.35,1.5,NA,3,37.6,38.1,18,24,61.7,32.2,,220,7.25,12.89,0.59,20.7,40.9,85.6,0.096,0.443,4.6
Signum Pro Hyperion 16,3306,51,Slow,Polyester,1.3,1.35,1.5,NA,3,30.65,36.4,26,41.9,72.5,33.8,,235.5,9.17,14.53,0.56,24.3,39.3,86.7,0.096,0.443,4.6
Signum Pro Hyperion 16,3307,40,Medium,Polyester,1.3,1.35,1.5,NA,3,21.85,36.8,33,53.8,75.6,13,,256.6,5.4,12.77,-0.09,18.1,45.6,92.4,0.096,0.443,4.6
Signum Pro Hyperion 16,3308,62,Slow,Polyester,1.3,1.35,1.5,NA,3,38.04,34.6,25,41,78.9,13.5,,278.9,7.25,13.28,-0.15,20.3,40.2,96.6,0.096,0.443,4.6
Signum Pro Hyperion 16,3309,51,Medium,Polyester,1.3,1.35,1.5,NA,3,30.58,34.6,31.1,52.3,82.9,22.9,,226.3,5.4,12.42,0.35,18.1,45.8,85.6,0.096,0.443,4.6
Signum Pro Hyperion 16,3310,40,Fast,Polyester,1.3,1.35,1.5,NA,3,38.04,32.9,30,52.3,90.2,13.9,,301.8,9.17,14.97,-0.24,23.8,38.7,96.4,0.096,0.443,4.6
Signum Pro Hyperion 16,3311,62,Medium,Polyester,1.3,1.35,1.5,NA,3,21.52,43.4,21,27.8,49.4,23.6,,251.5,7.25,12.82,0.33,20.3,40.2,90.8,0.096,0.443,4.6
Signum Pro Hyperion 17 (1.24),3312,40,Fast,Polyester,1.24,1.26,2.1,3,3.9,29.17,41.4,20,25.4,54.5,23.4,,224,7.01,14.05,0.31,21.4,42.1,90.1,0.104,0.442,4.2
Signum Pro Hyperion 17 (1.24),3313,62,Medium,Polyester,1.24,1.26,2.1,3,3.9,21.83,39.7,28.2,41.5,63.3,31.3,,184.6,5.29,12.61,0.6,18.5,46.6,81.7,0.104,0.442,4.2
Signum Pro Hyperion 17 (1.24),3314,51,Fast,Polyester,1.24,1.26,2.1,3,3.9,36.36,39.1,18.2,23.8,60,24.3,,250.3,9.28,15.61,0.25,25.1,40.7,92,0.104,0.442,4.2
Signum Pro Hyperion 17 (1.24),3315,62,Fast,Polyester,1.24,1.26,2.1,3,3.9,29.66,37.3,26.9,39.9,69.5,32.2,,202.3,7.01,14.05,0.55,21.6,42.6,84.8,0.104,0.442,4.2
Signum Pro Hyperion 17 (1.24),3316,40,Slow,Polyester,1.24,1.26,2.1,3,3.9,21.79,37.4,33.9,52,73.9,33.3,,232.6,9.28,15.61,0.58,25.4,41.2,87.4,0.104,0.442,4.2
Signum Pro Hyperion 17 (1.24),3317,51,Slow,Polyester,1.24,1.26,2.1,3,3.9,36.85,35.3,25.4,39.9,76.7,12.8,,239.5,5.29,12.92,-0.08,18.1,45.7,93.9,0.104,0.442,4.2
Signum Pro Hyperion 17 (1.24),3318,40,Medium,Polyester,1.24,1.26,2.1,3,3.9,29.66,35.4,32,50.9,80.7,13.6,,257.7,7.01,14.54,-0.16,21.4,42.2,95.1,0.104,0.442,4.2
Signum Pro Hyperion 17 (1.24),3319,62,Slow,Polyester,1.24,1.26,2.1,3,3.9,36.85,33.6,30.1,51.6,88.4,22.3,,212,5.29,12.57,0.22,18.1,45.6,87.2,0.104,0.442,4.2
Signum Pro Hyperion 17 (1.24),3320,51,Medium,Polyester,1.24,1.26,2.1,3,3.9,21.48,44.4,21.3,26.7,48.3,13.7,,291.5,9.28,16.1,-0.24,25.1,40.7,93.9,0.104,0.442,4.2
Signum Pro Hyperion 18 (1.18),3321,51,Fast,Polyester,1.18,1.26,2.4,2.4,3.9,32.81,35.5,32.6,48.1,80.9,33,15.4,184,4.3,13.61,0.4,18.3,36.1,85.6,0.089,0.516,5.8
Signum Pro Plasma HEXtreme 16 (1.30),3322,51,Fast,Polyester,1.3,1.26,2.4,2.4,3.9,38.48,33.2,30.8,52.9,91.3,35.2,16.5,225.7,3.64,8.6,0.33,12.6,24.8,88.9,0.081,0.594,7.3
Signum Pro Plasma HEXtreme 16L/1.25,3323,40,Medium,Polyester,1.25,1.24,1.8,2.4,3.3,38.41,35.2,25.9,40.4,78.7,13.6,,254.9,7.45,13.77,-0.4,20.7,41,94.5,0.076,0.451,5.9
Signum Pro Plasma HEXtreme 16L/1.25,3324,51,Medium,Polyester,1.25,1.24,1.8,2.4,3.3,20.73,45.1,21.9,27.1,47.8,23.3,,206.9,5.64,12.68,0.31,18.5,46.9,87.4,0.076,0.451,5.9
Signum Pro Plasma HEXtreme 16L/1.25,3325,40,Fast,Polyester,1.25,1.24,1.8,2.4,3.3,29.5,41.6,20,24.9,54.5,24,,228.6,7.45,13.11,0.26,20.7,41,89.3,0.076,0.451,5.9
Signum Pro Plasma HEXtreme 16L/1.25,3326,62,Slow,Polyester,1.25,1.24,1.8,2.4,3.3,21.37,39.9,29,42.8,64.2,31.5,,185.7,5.64,12.73,0.39,18.7,47.3,81.4,0.076,0.451,5.9
Signum Pro Plasma HEXtreme 16L/1.25,3327,51,Fast,Polyester,1.25,1.24,1.8,2.4,3.3,30.16,37.3,27,41,71.2,13.1,,321.2,9.37,14.55,-0.3,23.6,38.2,94.9,0.076,0.451,5.9
Signum Pro Plasma HEXtreme 16L/1.25,3328,62,Medium,Polyester,1.25,1.24,1.8,2.4,3.3,21.32,37.6,34,52.9,74.1,32.7,,204.6,7.45,13.17,0.44,21.2,41.5,86.1,0.076,0.451,5.9
Signum Pro Plasma HEXtreme 16L/1.25,3329,40,Slow,Polyester,1.25,1.24,1.8,2.4,3.3,37.82,39.1,17.1,23.2,61.1,25.5,,245.2,9.37,13.96,0.15,23.4,38,92.2,0.076,0.451,5.9
Signum Pro Plasma HEXtreme 16L/1.25,3330,51,Slow,Polyester,1.25,1.24,1.8,2.4,3.3,30.1,35.2,32,51.6,81.8,13.1,,229.7,5.64,13.32,-0.26,18.7,47.1,93.5,0.076,0.451,5.9
Signum Pro Poly Megaforce 16,3331,51,Fast,Polyester,1.29,1.29,1.5,2.1,2.7,22.84,38.4,28,46.5,69.2,33.6,,218.9,5.4,11.45,0.39,17.2,43.4,85.2,0.097,0.42,4.3
Signum Pro Poly Megaforce 16,3332,62,Fast,Polyester,1.29,1.29,1.5,2.1,2.7,42.25,37.7,17.9,23.4,65.5,25.7,,282.9,7.89,11.14,0.15,19.2,31.1,93.3,0.097,0.42,4.3
Signum Pro Poly Megaforce 16,3333,40,Slow,Polyester,1.29,1.29,1.5,2.1,2.7,33.3,35.9,26,43.7,77,34.5,,234.9,7.19,10.12,0.38,17.6,34.9,86.9,0.097,0.42,4.3
Signum Pro Poly Megaforce 16,3334,51,Slow,Polyester,1.29,1.29,1.5,2.1,2.7,22.84,36,33,58.7,81.4,35.3,,252.6,7.89,11.16,0.46,19.6,31.6,90.1,0.097,0.42,4.3
Signum Pro Poly Megaforce 16,3335,40,Medium,Polyester,1.29,1.29,1.5,2.1,2.7,42.71,33.9,24.4,41.5,84.2,13.3,,261.7,5.4,11.84,-0.06,17.2,43.3,93.9,0.097,0.42,4.3
Signum Pro Poly Megaforce 16,3336,62,Slow,Polyester,1.29,1.29,1.5,2.1,2.7,33.41,33.9,31,55.6,88.9,13.8,,285.2,7.19,10.57,-0.23,17.4,34.6,95.8,0.097,0.42,4.3
Signum Pro Poly Megaforce 16,3337,51,Medium,Polyester,1.29,1.29,1.5,2.1,2.7,42.69,32.2,29.4,53.6,96.4,24.3,,240.6,5.4,11.45,0.17,17,42.9,85.4,0.097,0.42,4.3
Signum Pro Poly Megaforce 16,3338,40,Fast,Polyester,1.29,1.29,1.5,2.1,2.7,22.45,43.7,21,28.2,50.7,14.7,,294.3,7.89,11.6,-0.28,19.2,31.1,95.6,0.097,0.42,4.3
Signum Pro Poly Megaforce 16,3339,62,Medium,Polyester,1.29,1.29,1.5,2.1,2.7,32.96,40.2,19,25.4,58.2,25,,261.7,7.19,10.23,0.11,17.4,34.6,89.3,0.097,0.42,4.3
Signum Pro Poly Megaforce 17 (1.19),3340,51,Slow,Polyester,1.19,1.21,1.8,2.4,3.6,39.29,34.9,25,38.6,77.8,13,,244.6,5.23,11.84,0.02,17.2,43.1,93.9,0.093,0.447,4.8
Signum Pro Poly Megaforce 17 (1.19),3341,40,Medium,Polyester,1.19,1.21,1.8,2.4,3.6,32.46,34.6,31.2,50.9,83.3,13.5,,265.7,6.2,12.46,-0.11,18.5,36.6,94.9,0.093,0.447,4.8
Signum Pro Poly Megaforce 17 (1.19),3342,62,Slow,Polyester,1.19,1.21,1.8,2.4,3.6,39.29,33.1,30,49.6,88.9,22.9,,218.9,5.23,11.59,0.18,17,42.8,87.8,0.093,0.447,4.8
Signum Pro Poly Megaforce 17 (1.19),3343,51,Medium,Polyester,1.19,1.21,1.8,2.4,3.6,22.62,43.9,21.1,26.7,49.4,13.9,,286.3,9.02,13.91,-0.26,22.7,36.7,93.9,0.093,0.447,4.8
Signum Pro Poly Megaforce 17 (1.19),3344,40,Fast,Polyester,1.19,1.21,1.8,2.4,3.6,32.06,40.4,19.2,24,56.2,23.6,,241.2,6.2,12.04,0.22,18.5,36.4,92.2,0.093,0.447,4.8
Signum Pro Poly Megaforce 17 (1.19),3345,62,Medium,Polyester,1.19,1.21,1.8,2.4,3.6,22.87,39.3,28.1,42.3,65.3,31.6,,193.7,5.23,11.59,0.4,17.2,43.4,83.9,0.093,0.447,4.8
Signum Pro Poly Megaforce 17 (1.19),3346,51,Fast,Polyester,1.19,1.21,1.8,2.4,3.6,38.81,38.3,18,22.9,61.7,24.3,,249.7,9.02,13.43,0.15,22.5,36.6,93.1,0.093,0.447,4.8
Signum Pro Poly Megaforce 17 (1.19),3347,62,Fast,Polyester,1.19,1.21,1.8,2.4,3.6,32.48,36.5,26,40.1,72.8,32.5,,213.2,6.2,12.06,0.18,18.5,36.3,86.7,0.093,0.447,4.8
Signum Pro Poly Megaforce 17 (1.19),3348,40,Slow,Polyester,1.19,1.21,1.8,2.4,3.6,22.87,36.9,33.3,52.9,75.9,33.3,,224,9.02,13.43,0.48,22.9,37.1,88.5,0.093,0.447,4.8
Signum Pro Poly Plasma 17 (1.23),3349,51,Fast,Polyester,1.23,1.21,2.1,2.7,3.6,37.75,34,31.8,49.4,87.1,34.7,16,198.3,3.2,9.77,0.22,13.2,26,87.8,0.089,0.483,5.4
Signum Pro Poly Speed Spin 1.28,3350,40,Medium,Polyester,1.28,NA,1.2,2.1,3.3,30.61,33.9,30.9,58,88.6,13.4,,286.9,5.23,13.6,-0.29,18.5,46.7,92.4,0.112,0.48,4.3
Signum Pro Poly Speed Spin 1.28,3351,62,Slow,Polyester,1.28,NA,1.2,2.1,3.3,40.57,31.9,29,57.3,97.9,13.9,,312,7.39,13.34,-0.33,20.3,40.2,95.1,0.112,0.48,4.3
Signum Pro Poly Speed Spin 1.28,3352,51,Medium,Polyester,1.28,NA,1.2,2.1,3.3,20.86,43.5,20.9,30.6,51.6,24.5,,252.6,5.23,13.07,0.22,18.5,46.7,86.3,0.112,0.48,4.3
Signum Pro Poly Speed Spin 1.28,3353,62,Medium,Polyester,1.28,NA,1.2,2.1,3.3,29.99,40.5,19.1,28,58,14.8,,322.9,9.04,12.57,-0.33,21.2,34.5,93.9,0.112,0.48,4.3
Signum Pro Poly Speed Spin 1.28,3354,51,Fast,Polyester,1.28,NA,1.2,2.1,3.3,21.39,38.3,28,48.7,70.1,25,,277.7,7.39,12.72,0.18,20.3,40,88,0.112,0.48,4.3
Signum Pro Poly Speed Spin 1.28,3355,62,Fast,Polyester,1.28,NA,1.2,2.1,3.3,40.13,37.7,18,25.6,65.9,26,,312,9.04,12.13,0.17,21.4,34.6,91,0.112,0.48,4.3
Signum Pro Poly Speed Spin 1.28,3356,40,Slow,Polyester,1.28,NA,1.2,2.1,3.3,30.61,35.9,26,46.3,77,34.3,,246.3,7.39,12.72,0.62,20.7,40.9,84.8,0.112,0.48,4.3
Signum Pro Poly Speed Spin 1.28,3357,51,Slow,Polyester,1.28,NA,1.2,2.1,3.3,40.57,33.7,24.3,45.2,85.8,35.5,,276.6,9.04,12.13,0.44,21.6,35,88,0.112,0.48,4.3
Signum Pro Poly-Plasma 16L,3358,40,Medium,Polyester,1.28,1.3,1.8,2.4,2.7,41.17,32.2,29,52.7,93.9,14,,270.9,7.85,12.13,-0.2,19.8,39,93.9,0.098,0.465,4.7
Signum Pro Poly-Plasma 16L,3359,62,Slow,Polyester,1.28,1.3,1.8,2.4,2.7,22.12,43.2,21,28.2,50.5,23.4,,229.2,5.47,11.66,0.31,17.4,43.9,87.6,0.098,0.465,4.7
Signum Pro Poly-Plasma 16L,3360,51,Medium,Polyester,1.28,1.3,1.8,2.4,2.7,30.74,40.3,19.7,26,56.7,14.6,,302.9,8.86,12.33,-0.35,20.9,33.8,98,0.098,0.465,4.7
Signum Pro Poly-Plasma 16L,3361,40,Fast,Polyester,1.28,1.3,1.8,2.4,2.7,22.56,38.5,28,44.1,66.8,24,,256,7.85,11.56,0.22,19.6,38.7,91.2,0.098,0.465,4.7
Signum Pro Poly-Plasma 16L,3362,62,Medium,Polyester,1.28,1.3,1.8,2.4,2.7,40.55,37.4,18,24.3,64.8,31.8,,213.2,5.47,11.68,0.38,17.4,44.2,83.9,0.098,0.465,4.7
Signum Pro Poly-Plasma 16L,3363,51,Fast,Polyester,1.28,1.3,1.8,2.4,2.7,31.31,36.3,26,42.6,73.9,24.6,,286.3,8.86,11.73,0.18,20.7,33.6,92.5,0.098,0.465,4.7
Signum Pro Poly-Plasma 16L,3364,62,Fast,Polyester,1.28,1.3,1.8,2.4,2.7,22.54,36.2,32.6,55.6,78.3,32.9,,225.7,7.85,11.54,0.48,19.8,39.2,86.7,0.098,0.465,4.7
Signum Pro Poly-Plasma 16L,3365,40,Slow,Polyester,1.28,1.3,1.8,2.4,2.7,41.15,33.9,24.1,40.8,81.8,34,,254.9,8.86,11.71,0.49,20.9,34.1,88.7,0.098,0.465,4.7
Signum Pro Poly-Plasma 16L,3366,51,Slow,Polyester,1.28,1.3,1.8,2.4,2.7,31.33,34.2,31,53.4,84.7,13.2,,260.6,5.47,12.1,-0.13,17.4,43.9,92.4,0.098,0.465,4.7
Signum Pro Poly-Plasma 17L (1.18),3367,40,Slow,Polyester,1.18,1.19,2.1,3,2.1,30.78,37.3,26.7,39,69.9,32.2,,197.2,6.84,13.14,0.49,20.5,40.3,86.5,0.098,0.487,5
Signum Pro Poly-Plasma 17L (1.18),3368,51,Slow,Polyester,1.18,1.19,2.1,3,2.1,23.28,37.2,33.8,50.5,73.9,33,,222.3,8.16,14.86,0.53,23.6,38.1,87.2,0.098,0.487,5
Signum Pro Poly-Plasma 17L (1.18),3369,40,Medium,Polyester,1.18,1.19,2.1,3,2.1,38.72,35.1,25.2,38.4,77.2,13,,226.3,4.74,12.22,-0.29,16.8,42,93.7,0.098,0.487,5
Signum Pro Poly-Plasma 17L (1.18),3370,62,Slow,Polyester,1.18,1.19,2.1,3,2.1,30.74,35.2,32,49.6,80.5,13.5,,243.5,6.84,13.72,-0.36,20.3,39.8,96,0.098,0.487,5
Signum Pro Poly-Plasma 17L (1.18),3371,51,Medium,Polyester,1.18,1.19,2.1,3,2.1,38.72,33.4,30,49.2,88,22.2,,205.2,4.74,11.64,0.22,16.5,41.8,88.2,0.098,0.487,5
Signum Pro Poly-Plasma 17L (1.18),3372,40,Fast,Polyester,1.18,1.19,2.1,3,2.1,22.73,44.2,21.5,25.6,48.5,13.7,,284,8.16,15.61,-0.49,23.4,37.7,96.4,0.098,0.487,5
Signum Pro Poly-Plasma 17L (1.18),3373,62,Medium,Polyester,1.18,1.19,2.1,3,2.1,30.16,41.3,20,24,54.2,23.3,,222.9,6.84,13.1,0.26,20.3,39.8,90.1,0.098,0.487,5
Signum Pro Poly-Plasma 17L (1.18),3374,51,Fast,Polyester,1.18,1.19,2.1,3,2.1,23.31,39.4,28.1,39.9,63.3,31.2,,179.5,4.74,11.67,0.41,16.8,42.4,83.2,0.098,0.487,5
Signum Pro Poly-Plasma 17L (1.18),3375,62,Fast,Polyester,1.18,1.19,2.1,3,2.1,37.97,38.7,18.1,22.7,60.9,24.3,,245.7,8.16,14.86,0.18,23.2,37.6,92.7,0.098,0.487,5
Signum Pro Poly-Plasma Pure 16L,3376,62,Medium,Polyester,1.28,1.31,1.5,2.4,3.3,30.08,40.4,19.5,25.4,55.6,23.8,,256.6,7.5,12.61,0.27,20.3,40.2,91.2,0.083,0.467,5.6
Signum Pro Poly-Plasma Pure 16L,3377,51,Fast,Polyester,1.28,1.31,1.5,2.4,3.3,21.01,39.2,28.1,44.1,65,31.2,,199.5,5.69,12.99,0.57,19.2,48.5,82.8,0.083,0.467,5.6
Signum Pro Poly-Plasma Pure 16L,3378,62,Fast,Polyester,1.28,1.31,1.5,2.4,3.3,38.34,37.8,18,24,62.4,24.5,,287.5,9.26,13.69,0.25,23.2,37.6,92.7,0.083,0.467,5.6
Signum Pro Poly-Plasma Pure 16L,3379,40,Slow,Polyester,1.28,1.31,1.5,2.4,3.3,30.61,36.4,26,42.6,73.2,32.4,,221.2,7.5,12.59,0.51,20.5,40.6,85.6,0.083,0.467,5.6
Signum Pro Poly-Plasma Pure 16L,3380,51,Slow,Polyester,1.28,1.31,1.5,2.4,3.3,21.01,36.9,33.2,54.2,75.2,33.8,,243.5,9.26,13.72,0.5,23.4,38,88.2,0.083,0.467,5.6
Signum Pro Poly-Plasma Pure 16L,3381,40,Medium,Polyester,1.28,1.31,1.5,2.4,3.3,38.79,34.4,24.3,41.9,80.5,12.8,,253.2,5.69,13.34,-0.07,19,47.8,93.9,0.083,0.467,5.6
Signum Pro Poly-Plasma Pure 16L,3382,62,Slow,Polyester,1.28,1.31,1.5,2.4,3.3,30.63,34.5,31.1,52.7,83.3,13.5,,272,7.5,13.14,-0.15,20.5,40.4,95.8,0.083,0.467,5.6
Signum Pro Poly-Plasma Pure 16L,3383,51,Medium,Polyester,1.28,1.31,1.5,2.4,3.3,38.76,32.7,29.6,52.7,91.3,22.9,,227.5,5.69,12.99,0.28,19,47.8,90.2,0.083,0.467,5.6
Signum Pro Poly-Plasma Pure 16L,3384,40,Fast,Polyester,1.28,1.31,1.5,2.4,3.3,20.66,44,21.2,28,48.5,14,,302.3,9.26,14.14,-0.25,23.2,37.5,95.6,0.083,0.467,5.6
Signum Pro Poly-Plasma Pure 17 (1.23),3385,51,Slow,Polyester,1.23,1.25,2.1,3,4.2,29.55,35.4,32,50.3,79.8,12.9,,225.2,5.84,13.32,-0.13,19,47.9,89.5,0.086,0.449,5.2
Signum Pro Poly-Plasma Pure 17 (1.23),3386,40,Medium,Polyester,1.23,1.25,2.1,3,4.2,37.33,33.5,30,50.3,87.8,13.5,,255.5,7.17,14.44,-0.15,21.4,42.3,94.3,0.086,0.449,5.2
Signum Pro Poly-Plasma Pure 17 (1.23),3387,62,Slow,Polyester,1.23,1.25,2.1,3,4.2,20.53,44.7,21.9,26.5,47,22.5,,200,5.84,13.15,0.26,19.2,48.5,85.9,0.086,0.449,5.2
Signum Pro Poly-Plasma Pure 17 (1.23),3388,51,Medium,Polyester,1.23,1.25,2.1,3,4.2,29.11,41.3,20,24.9,54,13.5,,289.2,9.15,15.72,-0.17,24.7,40,95.5,0.086,0.449,5.2
Signum Pro Poly-Plasma Pure 17 (1.23),3389,40,Fast,Polyester,1.23,1.25,2.1,3,4.2,20.7,40.1,29,41.2,62,23.4,,225.2,7.17,13.98,0.38,21.6,42.4,89.9,0.086,0.449,5.2
Signum Pro Poly-Plasma Pure 17 (1.23),3390,62,Medium,Polyester,1.23,1.25,2.1,3,4.2,36.87,38.9,18.1,23.2,60,30.9,,182.3,5.84,12.99,0.53,19.4,48.8,82.3,0.086,0.449,5.2
Signum Pro Poly-Plasma Pure 17 (1.23),3391,51,Fast,Polyester,1.23,1.25,2.1,3,4.2,29.57,37.3,26.9,39.9,69.5,24.4,,252.6,9.15,15.26,0.2,24.7,39.9,92.7,0.086,0.449,5.2
Signum Pro Poly-Plasma Pure 17 (1.23),3392,62,Fast,Polyester,1.23,1.25,2.1,3,4.2,20.86,37.9,34,51.8,72.8,31.9,,199.5,7.17,14,0.62,21.8,43,84.1,0.086,0.449,5.2
Signum Pro Poly-Plasma Pure 17 (1.23),3393,40,Slow,Polyester,1.23,1.25,2.1,3,4.2,37.33,35.3,25.3,39.7,77.2,32.9,,227.5,9.15,15.26,0.59,24.9,40.5,86.5,0.086,0.449,5.2
Signum Pro Poly-Plasma Pure 17L (1.18),3394,51,Fast,Polyester,1.18,1.19,2.1,3.3,4.5,28.4,42.2,20.2,24.3,52.5,23.2,,216.6,7.23,14.54,0.37,22.1,43.7,89.7,NA,0.391,NA
Signum Pro Poly-Plasma Pure 17L (1.18),3395,62,Fast,Polyester,1.18,1.19,2.1,3.3,4.5,21.19,40.4,29,40.1,61.3,30.2,,175.5,5.2,13.32,0.49,19,47.9,82.8,NA,0.391,NA
Signum Pro Poly-Plasma Pure 17L (1.18),3396,40,Slow,Polyester,1.18,1.19,2.1,3.3,4.5,36.32,39.2,18.2,22.9,59.3,24.4,,241.2,9.04,16.07,0.25,25.4,41.1,91,NA,0.391,NA
Signum Pro Poly-Plasma Pure 17L (1.18),3397,51,Slow,Polyester,1.18,1.19,2.1,3.3,4.5,28.95,38,27.2,39.5,68.4,31.3,,196,7.23,14.58,0.69,22.5,44.3,85,NA,0.391,NA
Signum Pro Poly-Plasma Pure 17L (1.18),3398,40,Medium,Polyester,1.18,1.19,2.1,3.3,4.5,21.17,38.1,34,50.1,71.2,32.5,,224,9.04,16.1,0.61,25.8,41.7,86.9,NA,0.391,NA
Signum Pro Poly-Plasma Pure 17L (1.18),3399,62,Slow,Polyester,1.18,1.19,2.1,3.3,4.5,36.63,35.6,25.7,39.2,75.9,12.9,,221.7,5.2,13.74,-0.13,18.7,47.4,91,NA,0.391,NA
Signum Pro Poly-Plasma Pure 17L (1.18),3400,51,Medium,Polyester,1.18,1.19,2.1,3.3,4.5,28.91,35.9,32,49.4,78.3,13.3,,240.6,7.23,15.09,-0.24,22.1,43.5,94.5,NA,0.391,NA
Signum Pro Poly-Plasma Pure 17L (1.18),3401,40,Fast,Polyester,1.18,1.19,2.1,3.3,4.5,36.6,33.8,30.1,49.8,86.4,22.2,,193.2,5.2,13.3,0.31,18.7,47.4,86.7,NA,0.391,NA
Signum Pro Poly-Plasma Pure 17L (1.18),3402,62,Medium,Polyester,1.18,1.19,2.1,3.3,4.5,20.75,45.3,22,26.2,47,13.5,,282.3,9.04,16.38,-0.15,25.4,40.9,92.4,NA,0.391,NA
Signum Pro Tornado 16,3403,51,Slow,Polyester,1.29,1.33,1.8,3.3,4.2,26.99,35.1,32,54.2,81.4,12.6,,224,6.57,18.3,0,24.9,62.7,91.6,0.085,0.434,5.1
Signum Pro Tornado 16,3404,40,Medium,Polyester,1.29,1.33,1.8,3.3,4.2,40.57,32.2,29.1,53.6,94.2,13.3,,270.3,9.46,14.67,-0.09,24,47.4,96.6,0.085,0.434,5.1
Signum Pro Tornado 16,3405,62,Slow,Polyester,1.29,1.33,1.8,3.3,4.2,14.82,46.9,23,29.1,43.9,22.1,,197.7,6.57,17.97,0.38,24.9,62.8,84.6,0.085,0.434,5.1
Signum Pro Tornado 16,3406,51,Medium,Polyester,1.29,1.33,1.8,3.3,4.2,26.59,41.7,20,26.7,53.1,14.4,,301.2,9,12.59,-0.25,21.4,34.6,97.4,0.085,0.434,5.1
Signum Pro Tornado 16,3407,40,Fast,Polyester,1.29,1.33,1.8,3.3,4.2,15.15,41.7,30,43.9,59.1,23.8,,242.3,9.46,14.23,0.35,24,47.4,90.4,0.085,0.434,5.1
Signum Pro Tornado 16,3408,62,Medium,Polyester,1.29,1.33,1.8,3.3,4.2,40.15,37.5,17.9,23.8,63.9,30.6,,180.6,6.57,17.97,0.51,25.1,63.1,80.1,0.085,0.434,5.1
Signum Pro Tornado 16,3409,51,Fast,Polyester,1.29,1.33,1.8,3.3,4.2,27.03,37.3,27,43.4,70.6,24.6,,288.6,9,12.12,0.22,21.4,34.6,93.7,0.085,0.434,5.1
Signum Pro Tornado 16,3410,62,Fast,Polyester,1.29,1.33,1.8,3.3,4.2,15.15,39,35.1,54.7,69.7,32.5,,215.5,9.46,14.27,0.49,24.3,47.7,86.1,0.085,0.434,5.1
Signum Pro Tornado 16,3411,40,Slow,Polyester,1.29,1.33,1.8,3.3,4.2,40.62,34,24,41,81.8,34.2,,256.6,9,12.17,0.48,21.6,35.1,89.7,0.085,0.434,5.1
Signum Pro Tornado 17 (1.23),3412,51,Slow,Polyester,1.23,1.3,2.4,2.7,3.3,19.01,37.7,34,54.9,73.9,34.3,,250.3,7.83,13.21,0.55,21.6,35,90.1,0.091,0.441,4.8
Signum Pro Tornado 17 (1.23),3413,40,Medium,Polyester,1.23,1.3,2.4,2.7,3.3,40.73,34.2,24.5,40.4,80.9,12.9,,238.9,5.38,15.72,-0.02,21.2,53.1,90.4,0.091,0.441,4.8
Signum Pro Tornado 17 (1.23),3414,62,Slow,Polyester,1.23,1.3,2.4,2.7,3.3,28.69,35,32,53.8,82.7,13.5,,262.9,7.72,14.75,-0.19,22.3,43.9,91.8,0.091,0.441,4.8
Signum Pro Tornado 17 (1.23),3415,51,Medium,Polyester,1.23,1.3,2.4,2.7,3.3,40.7,32.4,29.3,52.9,93.7,22.7,,209.2,5.38,15.3,0.27,20.9,52.8,85.2,0.091,0.441,4.8
Signum Pro Tornado 17 (1.23),3416,40,Fast,Polyester,1.23,1.3,2.4,2.7,3.3,18.59,45.4,22,28.4,47,14.3,,293.2,7.83,13.65,-0.27,21.2,34.4,95.5,0.091,0.441,4.8
Signum Pro Tornado 17 (1.23),3417,62,Medium,Polyester,1.23,1.3,2.4,2.7,3.3,28.25,41.4,20,25.8,54,23.8,,235.5,7.72,14.29,0.27,22.3,43.9,91,0.091,0.441,4.8
Signum Pro Tornado 17 (1.23),3418,51,Fast,Polyester,1.23,1.3,2.4,2.7,3.3,19.01,40.3,29,43.4,62.4,31.4,,193.2,5.38,15.3,0.62,21.4,53.7,79.9,0.091,0.441,4.8
Signum Pro Tornado 17 (1.23),3419,62,Fast,Polyester,1.23,1.3,2.4,2.7,3.3,40.26,37.8,18,23.4,63.7,24.8,,272.6,7.83,13.18,0.16,21.2,34.3,92.9,0.091,0.441,4.8
Signum Pro Tornado 17 (1.23),3420,40,Slow,Polyester,1.23,1.3,2.4,2.7,3.3,28.71,37.1,26.9,42.1,70.8,33,,214.3,7.72,14.31,0.47,22.5,44.3,85.2,0.091,0.441,4.8
Signum Pro Tornado 18 (1.17),3421,51,Fast,Polyester,1.17,1.3,1.5,3,3.3,31.27,36.4,33.9,47.4,78.5,33.3,14.9,167.4,4.41,15.04,0.4,19.8,39.1,86.1,0.092,0.546,5.9
Signum Pro Yellow Jacket 17g (1.22),3422,51,Fast,Polyester,1.22,1.3,1.5,3,3.3,34.4,34.5,32,49.6,84,33.6,15.6,197.7,4.23,12.09,0.22,16.5,32.6,88.4,0.097,0.614,6.3
Solinco Barb Wire 16,3423,62,Fast,Polyester,1.3,1.38,2.1,2.7,3,30.89,36.5,26,40.8,71.7,31.6,,214.3,7.41,12.42,0.55,20.3,40.2,86.9,0.123,0.542,4.4
Solinco Barb Wire 16,3424,40,Slow,Polyester,1.3,1.38,2.1,2.7,3,22.18,36.9,33,52.7,75,33.5,,246.9,8.49,12.52,0.44,21.4,34.7,89.3,0.123,0.542,4.4
Solinco Barb Wire 16,3425,51,Slow,Polyester,1.3,1.38,2.1,2.7,3,40.73,34.1,24.1,40.4,80.9,12.9,,252.6,5.07,12.72,-0.08,17.6,44.6,92.4,0.123,0.542,4.4
Solinco Barb Wire 16,3426,40,Medium,Polyester,1.3,1.38,2.1,2.7,3,30.89,34.6,31,50.7,81.6,13.5,,261.7,7.41,12.93,-0.29,20.1,39.5,93.3,0.123,0.542,4.4
Solinco Barb Wire 16,3427,62,Slow,Polyester,1.3,1.38,2.1,2.7,3,40.73,32.3,29.1,51.4,92.2,22.5,,218.9,5.07,12.42,0.26,17.9,44.7,88.2,0.123,0.542,4.4
Solinco Barb Wire 16,3428,51,Medium,Polyester,1.3,1.38,2.1,2.7,3,21.9,43.5,21,27.3,49.4,14.3,,293.8,8.49,13.16,-0.35,21.4,34.5,96.2,0.123,0.542,4.4
Solinco Barb Wire 16,3429,40,Fast,Polyester,1.3,1.38,2.1,2.7,3,30.38,40.5,19.6,24.7,55.1,23.3,,244.6,7.41,12.42,0.11,19.8,39.3,90.8,0.123,0.542,4.4
Solinco Barb Wire 16,3430,62,Medium,Polyester,1.3,1.38,2.1,2.7,3,22.2,39.1,28,42.1,64.4,30.9,,196.6,5.07,12.44,0.42,17.9,45.2,83.4,0.123,0.542,4.4
Solinco Barb Wire 16,3431,51,Fast,Polyester,1.3,1.38,2.1,2.7,3,40.09,37.5,18,23.4,63.5,24.4,,282.3,8.49,12.52,0.16,21.2,34.3,92.7,0.123,0.542,4.4
Solinco Barb Wire 16L (1.25),3432,51,Fast,Polyester,1.25,1.38,2.1,4.2,3,34,35.3,32.8,48.3,82.2,33.7,15.4,182.9,4.01,12.71,0.29,17,33.5,85.4,0.105,0.59,5.6
Solinco Barb Wire 17 (1.20),3433,51,Fast,Polyester,1.2,1.25,2.1,3.3,4.5,21.81,40.6,29,37.7,59.5,29.6,,166.9,4.81,13.07,0.42,18.3,46.1,84.8,0.113,0.557,4.9
Solinco Barb Wire 17 (1.20),3434,62,Fast,Polyester,1.2,1.25,2.1,3.3,4.5,36.12,39.6,18.7,22.1,58,23.8,,218.9,7.72,17.26,0.2,25.1,40.8,93.3,0.113,0.557,4.9
Solinco Barb Wire 17 (1.20),3435,40,Slow,Polyester,1.2,1.25,2.1,3.3,4.5,29.55,37.9,27.1,37.3,66.8,30.8,,186.3,6.35,14.82,0.44,21.6,42.6,85.7,0.113,0.557,4.9
Solinco Barb Wire 17 (1.20),3436,51,Slow,Polyester,1.2,1.25,2.1,3.3,4.5,21.81,38.2,34.1,47.6,69.5,32.1,,197.2,7.72,17.28,0.51,25.6,41.3,89.3,0.113,0.557,4.9
Solinco Barb Wire 17 (1.20),3437,40,Medium,Polyester,1.2,1.25,2.1,3.3,4.5,36.76,36,26,36.4,73.2,12.6,,204.6,4.81,13.56,-0.18,18.1,45.8,92.5,0.113,0.557,4.9
Solinco Barb Wire 17 (1.20),3438,62,Slow,Polyester,1.2,1.25,2.1,3.3,4.5,29.55,35.9,32.1,47.2,76.7,13,,233.7,6.35,15.35,-0.26,21.4,42.3,95.3,0.113,0.557,4.9
Solinco Barb Wire 17 (1.20),3439,51,Medium,Polyester,1.2,1.25,2.1,3.3,4.5,36.74,34.1,30.9,46.3,83.1,21.6,,182.3,4.81,13.07,0.42,18.3,46.1,87,0.113,0.557,4.9
Solinco Barb Wire 17 (1.20),3440,40,Fast,Polyester,1.2,1.25,2.1,3.3,4.5,21.32,45.2,22,24.5,45.6,13.6,,254.3,7.72,17.9,-0.44,25.1,40.8,96.4,0.113,0.557,4.9
Solinco Barb Wire 17 (1.20),3441,62,Medium,Polyester,1.2,1.25,2.1,3.3,4.5,29.02,42.1,20,22.9,52,22.6,,206.3,6.35,14.82,0.27,21.4,42.3,90.4,0.113,0.557,4.9
Solinco Hyper-G 16,3442,62,Fast,Polyester,16,NA,1.5,2.7,3.3,48.66,36.8,17.9,20.7,69.5,26,13.2,264,3.62,9.06,0.11,12.8,20.7,94.3,0.09,0.631,7
Solinco Hyper-G 16,3443,40,Medium,Polyester,16,NA,1.5,2.7,3.3,37.37,39.6,19.1,23.4,60.6,13.7,6.4,237.2,5.01,13.14,-0.05,18.1,45.6,94.7,0.09,0.631,7
Solinco Hyper-G 16,3444,51,Fast,Polyester,16,NA,1.5,2.7,3.3,49.06,33.2,24.1,37.5,86.7,25.4,12.6,242.3,3.95,8.87,0.15,13,25.6,93.1,0.09,0.631,7
Solinco Hyper-G 16,3445,40,Fast,Polyester,16,NA,1.5,2.7,3.3,21.54,44.8,22,28.2,49.8,35.7,17.7,235.5,3.62,9.1,0.49,13.2,21.4,92.4,0.09,0.631,7
Solinco Hyper-G 16,3446,62,Slow,Polyester,16,NA,1.5,2.7,3.3,37.9,35.3,26,40.4,78.3,24.3,11,214.9,5.01,12.65,0.33,18.1,45.3,89.1,0.09,0.631,7
Solinco Hyper-G 16,3447,51,Slow,Polyester,16,NA,1.5,2.7,3.3,49.02,31.5,29.1,49.2,98.1,34.6,16.5,219.5,3.95,8.89,0.51,13.2,26.3,89.3,0.09,0.631,7
Solinco Hyper-G 16,3448,62,Medium,Polyester,16,NA,1.5,2.7,3.3,22.03,39.1,29.1,44.8,66.8,33.1,14.8,196.6,5.01,12.7,0.57,18.3,46.1,84.6,0.09,0.631,7
Solinco Hyper-G 16,3449,40,Slow,Polyester,16,NA,1.5,2.7,3.3,37.88,33.3,30.9,51.8,89.5,15.5,7.9,263.5,3.62,9.46,-0.27,12.8,20.7,97,0.09,0.631,7
Solinco Hyper-G 16,3450,51,Medium,Polyester,16,NA,1.5,2.7,3.3,21.98,36.5,34,56,77.8,14.4,7.4,260.6,3.95,9.4,-0.2,13.2,25.9,96.4,0.09,0.631,7
Solinco Hyper-G 16L (1.25),3451,51,Fast,Polyester,1.25,NA,1.5,3.6,3.3,38.5,33.3,30.9,51.2,89.7,34.6,16.6,218.3,3.35,8.87,0.31,12.6,24.7,89.5,0.09,0.55,6.1
Solinco Hyper-G 17 (1.20),3452,51,Fast,Polyester,1.2,NA,1.5,3.6,3.3,37.93,34.1,32,49,87.1,34.8,16,194.9,2.8,9.99,0.22,13,25.7,88.4,0.088,0.541,6.1
Solinco Hyper-G 18 (1.15),3453,51,Fast,Polyester,1.15,NA,1.5,3.6,3.3,36.65,35.1,32.6,47.2,83.8,34.2,17.2,180,2.95,11.12,0.27,14.3,28.3,88.4,0.082,0.617,7.5
Solinco Outlast 16,3454,51,Fast,Polyester,1.3,1.35,1.5,2.7,3.9,26.68,41.9,20,27.1,53.8,23.5,,236,8.16,15.28,0.33,23.8,46.9,89.1,0.069,0.416,6
Solinco Outlast 16,3455,62,Fast,Polyester,1.3,1.35,1.5,2.7,3.9,17.95,40.6,29.4,44.1,62.2,30.3,,187.5,5.4,16.32,0.48,22.3,55.9,80.8,0.069,0.416,6
Solinco Outlast 16,3456,40,Slow,Polyester,1.3,1.35,1.5,2.7,3.9,36.89,38.4,18,24.7,61.5,24.5,,264.6,9.72,14.49,0.27,24.5,39.6,93.5,0.069,0.416,6
Solinco Outlast 16,3457,51,Slow,Polyester,1.3,1.35,1.5,2.7,3.9,27.28,37.6,27,42.3,69.7,31.9,,208,8.16,15.28,0.56,24,47.3,86.7,0.069,0.416,6
Solinco Outlast 16,3458,40,Medium,Polyester,1.3,1.35,1.5,2.7,3.9,17.97,38.3,34,53.4,71.2,33.5,,235.5,9.72,14.49,0.57,24.7,40.1,87.8,0.069,0.416,6
Solinco Outlast 16,3459,62,Slow,Polyester,1.3,1.35,1.5,2.7,3.9,37.53,34.9,25,40.8,78.3,12.8,,244,5.4,16.78,-0.09,22.1,55.7,93.3,0.069,0.416,6
Solinco Outlast 16,3460,51,Medium,Polyester,1.3,1.35,1.5,2.7,3.9,27.28,35.6,32,52.5,79.6,13.4,,274.9,8.16,15.88,-0.22,23.8,47,97.2,0.069,0.416,6
Solinco Outlast 16,3461,40,Fast,Polyester,1.3,1.35,1.5,2.7,3.9,37.53,33.2,30,52,89.5,22.8,,208,5.4,16.34,0.33,22.1,55.6,85.2,0.069,0.416,6
Solinco Outlast 16,3462,62,Medium,Polyester,1.3,1.35,1.5,2.7,3.9,17.51,45.5,22,29.1,46.5,13.9,,308.6,9.72,15.13,-0.37,24.5,39.6,98,0.069,0.416,6
Solinco Outlast 16L (1.25),3463,51,Fast,Polyester,1.25,1.35,2.4,2.4,3.9,36.34,33.9,31.8,51.6,88,35,16.6,208,4.04,10.34,0.22,14.6,28.8,88.7,0.073,0.474,6.5
Solinco Outlast 17,3464,51,Slow,Polyester,1.2,1.24,2.4,4.2,5.8,35.63,36,26,38.8,74.5,12.5,,189.7,6.92,17.33,-0.04,24.3,61,89.3,0.074,0.406,5.5
Solinco Outlast 17,3465,40,Medium,Polyester,1.2,1.24,2.4,4.2,5.8,25.73,36.9,33,49,74.7,13,,241.7,8.67,16.58,-0.15,25.1,49.5,94.7,0.074,0.406,5.5
Solinco Outlast 17,3466,62,Slow,Polyester,1.2,1.24,2.4,4.2,5.8,35.61,34.1,30.8,49.8,85.6,21.2,,164,6.92,16.92,0.35,24.3,60.9,82.8,0.074,0.406,5.5
Solinco Outlast 17,3467,51,Medium,Polyester,1.2,1.24,2.4,4.2,5.8,15.44,48.4,23.8,26.5,41.9,13.9,,262.9,9.66,17.04,-0.33,26.5,42.7,97,0.074,0.406,5.5
Solinco Outlast 17,3468,40,Fast,Polyester,1.2,1.24,2.4,4.2,5.8,25.47,43.1,20.5,25.1,50.5,23,,205.2,8.67,16.14,0.46,25.4,49.8,90.8,0.074,0.406,5.5
Solinco Outlast 17,3469,62,Medium,Polyester,1.2,1.24,2.4,4.2,5.8,15.85,43.6,31,38.8,54.7,28.9,,150.9,6.92,16.87,0.53,24.3,61.3,76.9,0.074,0.406,5.5
Solinco Outlast 17,3470,51,Fast,Polyester,1.2,1.24,2.4,4.2,5.8,35.04,39.7,19,23.4,58.4,24.2,,233.7,9.66,16.45,0.33,26.5,42.8,93.7,0.074,0.406,5.5
Solinco Outlast 17,3471,62,Fast,Polyester,1.2,1.24,2.4,4.2,5.8,25.91,39.1,28,39.7,65.5,30.8,,182.9,8.67,16.32,0.57,25.6,50.4,83.9,0.074,0.406,5.5
Solinco Outlast 17,3472,40,Slow,Polyester,1.2,1.24,2.4,4.2,5.8,15.9,41,36.1,48.3,64.2,32.9,,214.3,9.66,16.47,0.55,26.7,43.2,88.5,0.074,0.406,5.5
Solinco Outlast 18 (1.15),3473,51,Fast,Polyester,1.15,1.24,1.8,3.6,5.8,37.37,34.6,32.2,47.6,84.9,34.2,17.1,186.3,3.09,10.26,0.3,13.7,26.9,90.6,0.077,0.509,6.6
Solinco Revolution 16,3474,40,Fast,Polyester,1.3,1.33,1.8,2.4,NA,26.68,41.7,20,27.6,54.2,23.8,,247.5,8.33,15.07,0.37,23.8,46.9,89.1,0.07,0.451,6.4
Solinco Revolution 16,3475,62,Medium,Polyester,1.3,1.33,1.8,2.4,NA,18.46,40.4,29,43.9,62.4,30.9,,191.5,5.25,16.05,0.53,21.8,55,79.6,0.07,0.451,6.4
Solinco Revolution 16,3476,51,Fast,Polyester,1.3,1.33,1.8,2.4,NA,37.11,38.3,18.1,25.4,62.4,25,,277.7,10.72,13.29,0.29,24.3,39.4,92.5,0.07,0.451,6.4
Solinco Revolution 16,3477,62,Fast,Polyester,1.3,1.33,1.8,2.4,NA,27.32,37.4,26.8,43.7,71,32.7,,215.5,8.33,15.09,0.62,24,47.4,84.3,0.07,0.451,6.4
Solinco Revolution 16,3478,40,Slow,Polyester,1.3,1.33,1.8,2.4,NA,18.39,38.1,34,54.5,72.8,34.1,,243.5,10.72,13.29,0.6,24.7,39.9,87.2,0.07,0.451,6.4
Solinco Revolution 16,3479,51,Slow,Polyester,1.3,1.33,1.8,2.4,NA,37.73,34.7,25,42.6,80.3,12.9,,241.7,5.25,16.38,-0.04,21.6,54.4,94.1,0.07,0.451,6.4
Solinco Revolution 16,3480,40,Medium,Polyester,1.3,1.33,1.8,2.4,NA,27.3,35.4,32,54.5,81.8,13.6,,281.2,8.33,15.71,-0.31,23.8,46.8,95.3,0.07,0.451,6.4
Solinco Revolution 16,3481,62,Slow,Polyester,1.3,1.33,1.8,2.4,NA,37.73,32.9,29.9,53.6,91.3,22.6,,212.6,5.25,15.98,0.38,21.6,54.4,86.9,0.07,0.451,6.4
