Repository: rdowd003/String-Recommender

Tennis String Recommender

Data obtained from Tennis Warehouse University - String Performance Database
(http://twu.tennis-warehouse.com/learning_center/reporter2.php)


***************************** Original Dataset ****************************

Original Column Name	Formatted Name	Units (if app.)
String	string	N/A
none	string_code	0-4752
Ref. Ten. (lbs)	ref_t	lbs
Swing Speed	swing_speed	fast/med/slow
Material	material	N/A
Gauge Nominal (mm)	gauge_nom	mm
Gauge Acutal (mm)	gauce_ac	mm
Stretch at 40 lbs (%)	stretch_40	lbs (%)
Stretch at 51 lbs (%)	stretch_51	lbs (%)
Stretch at 62 lbs (%)	stretch_62	lbs (%)
Actual Pre-impact Tension (lbs)	pre_t	lbs
Dwell Time (ms)	dwell	ms

File: tennis_strings.csv (part 14 of 18)
string,string_code,ref_t,swing_speed,material,gauge_nom,gauce_ac,stretch_40,stretch_51,stretch_62,pre_t,dwell,deflec,change_t,peak_t,peak_trans_force,avg_trans_force,stiffness,static_loss,stabiliz,impact_loss,total_loss,tension_loss,energy_return,sts_cof,stb_cof,spin_pot
Solinco Revolution 16,3482,51,Medium,Polyester,1.3,1.33,1.8,2.4,NA,18.06,45.2,22,28.9,46.7,14.1,,315.5,10.72,13.91,-0.29,24.3,39.4,95.1,0.07,0.451,6.4
Solinco Revolution 16L (1.25),3483,51,Fast,Polyester,1.25,1.33,2.1,3.3,NA,36.49,33.7,31.5,52,88.6,34.9,16.4,212.6,4.12,10.11,0.2,14.3,28.4,88.5,0.068,0.542,8
Solinco Revolution 17,3484,40,Slow,Polyester,1.2,1.25,2.1,3.6,5.5,16.07,40.3,36,49.8,65.9,32.9,,220.6,10.25,15.5,0.71,26.5,42.9,87.4,0.072,0.476,6.6
Solinco Revolution 17,3485,51,Slow,Polyester,1.2,1.25,2.1,3.6,5.5,36.03,35.8,25.9,39.2,75.4,12.3,,204,7.1,16.8,-0.02,23.8,60.2,90.6,0.072,0.476,6.6
Solinco Revolution 17,3486,62,Slow,Polyester,1.2,1.25,2.1,3.6,5.5,25.91,36.7,33,50.3,76.3,13.2,,244.6,9.48,15.77,-0.04,25.1,49.7,92.9,0.072,0.476,6.6
Solinco Revolution 17,3487,40,Medium,Polyester,1.2,1.25,2.1,3.6,5.5,35.99,33.9,30.5,50.3,86.4,14.1,,272,10.25,16.03,-0.33,26,42,95.3,0.072,0.476,6.6
Solinco Revolution 17,3488,51,Medium,Polyester,1.2,1.25,2.1,3.6,5.5,15.79,47.7,23.1,26.7,42.6,21.9,,174.9,7.1,16.45,0.42,24,60.4,84.5,0.072,0.476,6.6
Solinco Revolution 17,3489,40,Fast,Polyester,1.2,1.25,2.1,3.6,5.5,25.47,43.1,20.7,25.8,51.2,23.2,,209.2,9.48,15.35,0.38,25.1,49.7,88.2,0.072,0.476,6.6
Solinco Revolution 17,3490,62,Medium,Polyester,1.2,1.25,2.1,3.6,5.5,35.46,39.5,19,24,59.5,29.6,,156,7.1,16.52,0.37,24,60.4,77.3,0.072,0.476,6.6
Solinco Revolution 17,3491,51,Fast,Polyester,1.2,1.25,2.1,3.6,5.5,16.14,42.7,30.8,40.8,56.9,24.4,,238.9,10.25,15.46,0.31,26,42.1,92.7,0.072,0.476,6.6
Solinco Revolution 17,3492,62,Fast,Polyester,1.2,1.25,2.1,3.6,5.5,25.89,38.8,28,40.4,66.2,31.4,,188.6,9.48,15.33,0.55,25.4,50,83.4,0.072,0.476,6.6
Solinco Revolution 18 (1.16),3493,51,Fast,Polyester,1.16,1.25,1.8,4.5,5.5,36.49,34.3,32,49.2,85.8,34.3,16.1,195.5,3.42,10.81,0.35,14.6,28.7,88.9,0.078,0.494,6.3
Solinco Tour Bite 15L (1.35),3494,51,Fast,Polyester,1.35,1.25,1.8,4.5,5.5,39.03,32.8,30.9,56,95,36.7,17,238.9,3.57,8.12,0.33,12.1,23.7,88.2,0.092,0.471,5.1
Solinco Tour Bite 16,3495,51,Medium,Polyester,1.3,1.34,1.8,3.3,4.2,15.9,46.8,22.7,28.7,44.5,22,,191.5,6.81,16.63,0.4,23.8,60.1,84.5,0.085,0.573,6.7
Solinco Tour Bite 16,3496,40,Fast,Polyester,1.3,1.34,1.8,3.3,4.2,26.97,41.9,20,26.2,53.1,14.2,,276,10.41,14.86,-0.31,24.9,40.4,95.3,0.085,0.573,6.7
Solinco Tour Bite 16,3497,62,Medium,Polyester,1.3,1.34,1.8,3.3,4.2,16.25,41.9,30,42.3,58.7,23.3,,232,9.46,13.81,0.31,23.6,46.5,89.7,0.085,0.573,6.7
Solinco Tour Bite 16,3498,51,Fast,Polyester,1.3,1.34,1.8,3.3,4.2,36.47,38.9,18.8,23.8,60.4,30.1,,174.3,6.81,16.67,0.51,24,60.4,79.6,0.085,0.573,6.7
Solinco Tour Bite 16,3499,62,Fast,Polyester,1.3,1.34,1.8,3.3,4.2,27.45,37.7,27,41.7,69,24.7,,252.6,10.41,14.31,0.22,24.9,40.4,92,0.085,0.573,6.7
Solinco Tour Bite 16,3500,40,Slow,Polyester,1.3,1.34,1.8,3.3,4.2,16.21,39.4,35,52.5,68.8,31.4,,202.9,9.46,13.87,0.56,23.8,47.1,85,0.085,0.573,6.7
Solinco Tour Bite 16,3501,51,Slow,Polyester,1.3,1.34,1.8,3.3,4.2,37.02,35.4,25.5,40.4,77.4,33.4,,231.5,10.41,14.31,0.64,25.4,41.1,88.4,0.085,0.573,6.7
Solinco Tour Bite 16,3502,40,Medium,Polyester,1.3,1.34,1.8,3.3,4.2,27.39,35.8,32,51.2,78.5,12.6,,225.7,6.81,16.98,-0.04,23.8,59.8,91.2,0.085,0.573,6.7
Solinco Tour Bite 16,3503,62,Slow,Polyester,1.3,1.34,1.8,3.3,4.2,37.02,33.5,30.1,51.6,88.6,13.3,,266.3,9.46,14.29,-0.17,23.6,46.5,93.7,0.085,0.573,6.7
Solinco Tour Bite 16 Soft,3504,40,Fast,Polyester,1.3,NA,2.4,4.5,5.8,25.82,38.2,28,39.9,65.7,31,14.8,184,7.06,17.84,0.62,25.6,50.3,83.7,0.08,0.549,6.9
Solinco Tour Bite 16 Soft,3505,62,Slow,Polyester,1.3,NA,2.4,4.5,5.8,36.78,33.1,30,50.1,86.9,28.1,12.7,148.6,7.56,17.14,0.66,25.4,63.9,76.4,0.08,0.549,6.9
Solinco Tour Bite 16 Soft,3506,51,Slow,Polyester,1.3,NA,2.4,4.5,5.8,14.95,43.2,31.1,39,54,13.3,7,285.2,7.94,17.64,-0.33,25.4,40.9,93.1,0.08,0.549,6.9
Solinco Tour Bite 16 Soft,3507,62,Medium,Polyester,1.3,NA,2.4,4.5,5.8,25.82,36.2,33,49.2,75,12.6,6.7,253.7,7.06,18.66,-0.45,25.4,49.8,92.5,0.08,0.549,6.9
Solinco Tour Bite 16 Soft,3508,40,Slow,Polyester,1.3,NA,2.4,4.5,5.8,14.99,40.8,36,47.6,62.6,24.4,18.1,245.2,7.94,17.02,0.22,25.1,40.8,82.6,0.08,0.549,6.9
Solinco Tour Bite 16 Soft,3509,51,Medium,Polyester,1.3,NA,2.4,4.5,5.8,36.16,38.4,18.1,22.9,59.1,12,5.8,193.7,7.56,17.8,-0.05,25.4,63.8,89.7,0.08,0.549,6.9
Solinco Tour Bite 16 Soft,3510,62,Fast,Polyester,1.3,NA,2.4,4.5,5.8,25,42.8,20.1,25.1,50.3,23,11.6,207.5,7.06,17.84,0.35,25.1,49.8,90.4,0.08,0.549,6.9
Solinco Tour Bite 16 Soft,3511,40,Medium,Polyester,1.3,NA,2.4,4.5,5.8,36.78,35.9,25.6,39.5,76.3,32.6,16.4,225.7,7.94,17.02,0.62,25.6,41.4,86.3,0.08,0.549,6.9
Solinco Tour Bite 16 Soft,3512,51,Fast,Polyester,1.3,NA,2.4,4.5,5.8,14.33,48.5,23.5,26.5,40.8,20.9,9.9,164.6,7.56,17.18,0.53,25.4,63.7,81.7,0.08,0.549,6.9
Solinco Tour Bite 16L (1.25),3513,40,Medium,Polyester,1.25,NA,1.5,2.7,3.3,37.97,37.9,18,24.5,62.4,33,,237.7,3.75,8.6,0.42,12.8,25.2,88.4,0.085,0.505,5.9
Solinco Tour Bite 16L (1.25),3514,62,Fast,Polyester,1.25,NA,1.5,2.7,3.3,48.6,35.4,16.6,20.9,69.5,23.2,,232.6,4.72,11.27,0.33,16.3,41.1,90.4,0.085,0.505,5.9
Solinco Tour Bite 16L (1.25),3515,51,Medium,Polyester,1.25,NA,1.5,2.7,3.3,23.37,35.5,32.1,55.3,78.7,34.3,,254.3,3.42,9.41,0.42,13.2,21.5,91.8,0.085,0.505,5.9
Solinco Tour Bite 16L (1.25),3516,40,Slow,Polyester,1.25,NA,1.5,2.7,3.3,38.37,32.4,29.5,50.9,89.3,24.4,,259.5,3.75,8.6,0.18,12.6,24.7,92.5,0.085,0.505,5.9
Solinco Tour Bite 16L (1.25),3517,62,Medium,Polyester,1.25,NA,1.5,2.7,3.3,23.7,37.7,27.6,43.4,67.3,13.1,,277.2,4.72,11.6,-0.05,16.3,41,93.1,0.085,0.505,5.9
Solinco Tour Bite 16L (1.25),3518,51,Slow,Polyester,1.25,NA,1.5,2.7,3.3,48.91,30.9,28,49,97.9,24.9,,285.2,3.42,9.39,0.13,13,21,93.9,0.085,0.505,5.9
Solinco Tour Bite 16L (1.25),3519,62,Slow,Polyester,1.25,NA,1.5,2.7,3.3,38.37,34.4,24.9,39.7,78.1,14,,306.3,3.75,9,-0.18,12.6,24.8,99,0.085,0.505,5.9
Solinco Tour Bite 16L (1.25),3520,40,Fast,Polyester,1.25,NA,1.5,2.7,3.3,23.37,42.4,20.3,28,51.4,14.4,,308.6,3.42,9.72,-0.22,13,20.9,96.4,0.085,0.505,5.9
Solinco Tour Bite 16L (1.25),3521,51,Fast,Polyester,1.25,NA,1.5,2.7,3.3,48.93,32.4,23.1,37.5,86.4,31.6,,219.5,4.72,11.6,0.17,16.5,41.6,85.2,0.085,0.505,5.9
Solinco Tour Bite 17,3522,40,Slow,Polyester,1.2,1.23,2.4,4.5,5.8,26.75,38.9,28,38.6,65.3,31.1,,181.2,8.31,15.69,0.66,24.7,48.6,85.2,0.079,0.499,6.3
Solinco Tour Bite 17,3523,51,Slow,Polyester,1.2,1.23,2.4,4.5,5.8,17.04,40.4,36,47.6,64.8,32.7,,205.2,9.37,16.58,0.58,26.5,43,88.4,0.079,0.499,6.3
Solinco Tour Bite 17,3524,40,Medium,Polyester,1.2,1.23,2.4,4.5,5.8,35.88,36.2,26,37.7,73.6,12.3,,196,7.34,15.7,-0.11,22.9,57.8,90.6,0.079,0.499,6.3
Solinco Tour Bite 17,3525,62,Slow,Polyester,1.2,1.23,2.4,4.5,5.8,26.72,36.8,33,48.7,75.4,13,,234.3,8.31,16.13,-0.14,24.3,47.9,93.9,0.079,0.499,6.3
Solinco Tour Bite 17,3526,51,Medium,Polyester,1.2,1.23,2.4,4.5,5.8,35.79,34.3,31,48.5,84.2,21,,166.9,7.34,15.22,0.59,23.2,58.3,83.7,0.079,0.499,6.3
Solinco Tour Bite 17,3527,40,Fast,Polyester,1.2,1.23,2.4,4.5,5.8,16.65,47.9,23.2,25.8,42.6,13.8,,258.3,9.37,17.22,-0.44,26.2,42.4,97,0.079,0.499,6.3
Solinco Tour Bite 17,3528,62,Medium,Polyester,1.2,1.23,2.4,4.5,5.8,26.28,43.2,20.5,24.3,50.5,22.9,,200,8.31,15.66,0.38,24.3,48,88.2,0.079,0.499,6.3
Solinco Tour Bite 17,3529,51,Fast,Polyester,1.2,1.23,2.4,4.5,5.8,17.13,42.9,30.4,38.1,55.1,29.1,,149.7,7.34,15.31,0.57,23.2,58.5,78,0.079,0.499,6.3
Solinco Tour Bite 17,3530,62,Fast,Polyester,1.2,1.23,2.4,4.5,5.8,35.15,39.9,19,22.9,58,23.9,,226.9,9.37,16.49,0.36,26.2,42.5,91.6,0.079,0.499,6.3
Solinco Tour Bite 18 (1.15),3531,40,Fast,Polyester,1.15,1.18,3.6,5.2,6.7,24.98,44,21,22.5,47.4,21.8,,187.5,8.56,16.56,0.33,25.4,50.2,89.3,0.097,0.563,5.8
Solinco Tour Bite 18 (1.15),3532,62,Medium,Polyester,1.15,1.18,3.6,5.2,6.7,17.18,43.3,31,36.2,53.1,28.3,,143.4,7.39,15.21,0.44,22.9,58.1,79.2,0.097,0.563,5.8
Solinco Tour Bite 18 (1.15),3533,51,Fast,Polyester,1.15,1.18,3.6,5.2,6.7,33.71,40.4,19.2,21.4,55.1,23,,218.3,9.79,17.55,0.31,27.6,44.8,91.2,0.097,0.563,5.8
Solinco Tour Bite 18 (1.15),3534,62,Fast,Polyester,1.15,1.18,3.6,5.2,6.7,25.6,39.6,28.1,36.4,62,30.2,,161.7,8.56,16.49,0.62,25.6,50.6,84.8,0.097,0.563,5.8
Solinco Tour Bite 18 (1.15),3535,40,Slow,Polyester,1.15,1.18,3.6,5.2,6.7,17.09,40.7,36,45.9,62.8,31.9,,193.7,9.79,17.55,0.55,27.8,45.2,87.8,0.097,0.563,5.8
Solinco Tour Bite 18 (1.15),3536,51,Slow,Polyester,1.15,1.18,3.6,5.2,6.7,34.4,36.6,26,36.4,70.8,12,,174.9,7.39,15.83,-0.33,22.9,57.7,92.2,0.097,0.563,5.8
Solinco Tour Bite 18 (1.15),3537,40,Medium,Polyester,1.15,1.18,3.6,5.2,6.7,25.67,37.3,33.8,45.6,71.2,12.5,,206.9,8.56,17.18,-0.33,25.4,50.1,93.7,0.097,0.563,5.8
Solinco Tour Bite 18 (1.15),3538,62,Slow,Polyester,1.15,1.18,3.6,5.2,6.7,34.4,34.8,31.4,47,81.4,20.6,,152.6,7.39,15.12,0.47,22.9,57.9,83.2,0.097,0.563,5.8
Solinco Tour Bite 18 (1.15),3539,51,Medium,Polyester,1.15,1.18,3.6,5.2,6.7,16.47,48.3,23.7,24,40.6,13.2,,234.9,9.79,18.24,-0.38,27.6,44.8,95.6,0.097,0.563,5.8
Solinco Tour Bite 19 (1.10),3540,51,Fast,Polyester,1.1,1.18,2.7,3.9,6.7,34.73,35.7,33,46.1,80.7,33.3,16.1,171.5,3.31,12.68,0.33,16.3,32.2,89.9,0.09,0.649,7.2
Solinco Tour Bite 20 (1.05),3541,51,Fast,Polyester,1.05,1.18,2.7,3.9,6.7,27.23,38.5,36,43.4,70.6,31.8,14.3,136,4.83,18.66,0.51,24,47.3,87.2,0.093,0.543,5.8
Solinco Tour Bite Diamond Rough 16 (1.30),3542,51,Fast,Polyester,1.3,NA,2.4,5.2,7,26.02,44.2,21.2,25.1,51.2,34.7,16.5,217.7,9,14.62,0.5,24,39.1,90.4,0.111,0.54,4.9
Solinco Tour Bite Diamond Rough 16 (1.30),3543,40,Fast,Polyester,1.3,NA,2.4,5.2,7,38.17,35.3,26,40.6,78.9,21.5,9,149.7,7.72,21.36,0.62,29.8,74.8,77.6,0.111,0.54,4.9
Solinco Tour Bite Diamond Rough 16 (1.30),3544,62,Slow,Polyester,1.3,NA,2.4,5.2,7,10.14,51.8,25.8,29.8,39.9,31.8,14.8,192.6,8.82,16.87,0.66,26.2,52,82.1,0.111,0.54,4.9
Solinco Tour Bite Diamond Rough 16 (1.30),3545,51,Slow,Polyester,1.3,NA,2.4,5.2,7,25.03,38.9,28.6,42.1,67.3,28.3,11.6,134.3,7.72,21.3,0.97,30,75.6,71.2,0.111,0.54,4.9
Solinco Tour Bite Diamond Rough 16 (1.30),3546,62,Medium,Polyester,1.3,NA,2.4,5.2,7,38.12,33.3,31,51.6,89.7,15,7.3,254.3,9,15.28,-0.38,23.8,38.7,96.8,0.111,0.54,4.9
Solinco Tour Bite Diamond Rough 16 (1.30),3547,40,Slow,Polyester,1.3,NA,2.4,5.2,7,10.61,46.1,33.3,41,51.6,13.6,6.6,229.2,8.82,15.88,1.46,26.2,51.6,93.7,0.111,0.54,4.9
Solinco Tour Bite Diamond Rough 16 (1.30),3548,51,Medium,Polyester,1.3,NA,2.4,5.2,7,25.03,36.6,33.1,51.8,76.7,25.7,12.4,244,9,14.57,0.18,23.8,38.5,96.2,0.111,0.54,4.9
Solinco Tour Bite Diamond Rough 16 (1.30),3549,62,Fast,Polyester,1.3,NA,2.4,5.2,7,10.67,43.6,38.3,48.5,59.1,12.9,5.6,181.2,7.72,21.83,0.04,29.5,74.6,87,0.111,0.54,4.9
Solinco Tour Bite Diamond Rough 16 (1.30),3550,40,Medium,Polyester,1.3,NA,2.4,5.2,7,37.46,39.8,19.6,24,61.5,24,11.2,209.7,8.82,16.87,0.44,26.2,51.5,88.5,0.111,0.54,4.9
Solinco Tour Bite Diamond Rough 16L (1.25),3551,51,Slow,Polyester,1.25,NA,2.7,5.2,6.4,40.92,32.9,30.2,50.9,91.7,29,11.9,139.4,7.94,20.33,0.9,29.1,73.5,73.3,0.095,0.516,5.4
Solinco Tour Bite Diamond Rough 16L (1.25),3552,40,Slow,Polyester,1.25,NA,2.7,5.2,6.4,27.5,35.9,33.3,52.3,79.6,14.6,7.5,268.6,7.41,13.87,-0.22,20.9,34.1,97.4,0.095,0.516,5.4
Solinco Tour Bite Diamond Rough 16L (1.25),3553,62,Medium,Polyester,1.25,NA,2.7,5.2,6.4,11.42,42.7,38,49.6,61.1,13.8,6.7,235.5,8.62,15.2,-0.16,23.6,46.7,96.6,0.095,0.516,5.4
Solinco Tour Bite Diamond Rough 16L (1.25),3554,51,Medium,Polyester,1.25,NA,2.7,5.2,6.4,40.46,39.2,18.5,22.5,63.1,12.7,5.5,175.5,7.94,20.72,0.27,28.9,72.9,87.2,0.095,0.516,5.4
Solinco Tour Bite Diamond Rough 16L (1.25),3555,40,Medium,Polyester,1.25,NA,2.7,5.2,6.4,26.9,43.6,21.1,25.8,52.7,26.2,12.5,240.6,7.41,13.36,0.13,20.9,33.9,93.3,0.095,0.516,5.4
Solinco Tour Bite Diamond Rough 16L (1.25),3556,62,Fast,Polyester,1.25,NA,2.7,5.2,6.4,11.03,51.7,25.7,28.4,39.5,24.5,11.6,218.9,8.62,14.63,0.22,23.4,46.3,92.4,0.095,0.516,5.4
Solinco Tour Bite Diamond Rough 16L (1.25),3557,51,Fast,Polyester,1.25,NA,2.7,5.2,6.4,40.97,34.9,26,39.9,80.9,21.6,9.2,158.3,7.94,20.13,0.73,28.9,72.6,79,0.095,0.516,5.4
Solinco Tour Bite Diamond Rough 16L (1.25),3558,40,Fast,Polyester,1.25,NA,2.7,5.2,6.4,27.47,38.1,28,42.3,69.9,34.6,16.5,226.9,7.41,13.41,0.57,21.4,34.6,91.2,0.095,0.516,5.4
Solinco Tour Bite Diamond Rough 16L (1.25),3559,62,Slow,Polyester,1.25,NA,2.7,5.2,6.4,11.62,45.1,32.6,41.2,52.9,33.2,14.9,191.5,8.62,14.6,0.6,23.8,47,85.7,0.095,0.516,5.4
Solinco Tour Bite Diamond Rough 17 (1.20),3560,62,Fast,Polyester,1.2,NA,3.6,6.1,7,29.77,43.2,20.8,22.9,52.7,24.1,11.3,203.5,6.46,14.91,0.35,21.8,42.8,91,0.119,0.516,4.3
Solinco Tour Bite Diamond Rough 17 (1.20),3561,40,Medium,Polyester,1.2,NA,3.6,6.1,7,39.8,35.5,26,37.7,77.6,34.5,16.1,197.7,6.73,15.61,0.26,22.5,36.6,90.4,0.119,0.516,4.3
Solinco Tour Bite Diamond Rough 17 (1.20),3562,51,Fast,Polyester,1.2,NA,3.6,6.1,7,11.8,51.9,25.8,27.1,38.8,21.4,9.1,140,9.13,18.45,0.64,28.2,71.1,78.9,0.119,0.516,4.3
Solinco Tour Bite Diamond Rough 17 (1.20),3563,40,Fast,Polyester,1.2,NA,3.6,6.1,7,29.35,38.1,28,39.2,68.8,32.9,14.9,181.7,6.46,14.93,0.67,22.1,43.5,87,0.119,0.516,4.3
Solinco Tour Bite Diamond Rough 17 (1.20),3564,62,Slow,Polyester,1.2,NA,3.6,6.1,7,39.4,33.6,31.5,48.3,87.8,28.8,11.9,133.7,9.13,18.41,0.88,28.4,71.6,74.3,0.119,0.516,4.3
Solinco Tour Bite Diamond Rough 17 (1.20),3565,51,Slow,Polyester,1.2,NA,3.6,6.1,7,12.11,45.9,33.5,38.8,50.9,14.5,7.4,238.3,6.73,15.76,-0.2,22.3,36.1,97.2,0.119,0.516,4.3
Solinco Tour Bite Diamond Rough 17 (1.20),3566,62,Medium,Polyester,1.2,NA,3.6,6.1,7,29.33,35.9,33.3,49.6,78.9,13.7,6.8,216,6.46,14.49,0.84,21.8,43,95.3,0.119,0.516,4.3
Solinco Tour Bite Diamond Rough 17 (1.20),3567,40,Slow,Polyester,1.2,NA,3.6,6.1,7,12.15,42.9,38.3,48.1,60.2,25.2,12.4,225.7,6.73,15.21,0.11,22.1,35.7,93.9,0.119,0.516,4.3
Solinco Tour Bite Diamond Rough 17 (1.20),3568,51,Medium,Polyester,1.2,NA,3.6,6.1,7,39.25,39.8,19.1,21.6,60.6,12.5,5.4,165.2,9.13,18.76,0.16,28,70.7,88.7,0.119,0.516,4.3
Solinco Tour Bite Soft 16L (1.25),3569,51,Fast,Polyester,1.25,NA,1.5,3.6,7,36.05,34.7,32.2,48.7,84.9,34.1,16.3,192,3.51,11.16,0.22,15,29.3,88.5,0.088,0.507,5.8
Solinco Tour Bite Soft 17 (1.20),3570,51,Fast,Polyester,1.2,NA,1.5,3.6,7,36.16,34.9,32.3,47.6,83.8,33.8,15.8,186.3,3.46,11.1,0.26,14.8,29.2,87,0.092,0.526,5.7
Solinco Tour Bite Soft 18 (1.15),3571,51,Fast,Polyester,1.15,NA,1.5,3.6,7,35.17,35.5,33,46.1,81.4,33.5,15.9,172,3.18,12.37,0.33,15.9,31.3,88.4,0.092,0.674,7.3
Solinco Vanquish 16,3572,51,Medium,Nylon,1.3,1.34,7.3,8.5,10,50.32,32.6,29.6,39.7,90,21.3,,137.7,5.18,4.3,0.09,9.5,24.1,91.4,0.094,0.363,3.9
Solinco Vanquish 16,3573,40,Fast,Nylon,1.3,1.34,7.3,8.5,10,30.3,44.6,21,14.8,45.2,13.6,,184.6,7.41,3.33,-0.02,10.8,17.4,99,0.094,0.363,3.9
Solinco Vanquish 16,3574,62,Medium,Nylon,1.3,1.34,7.3,8.5,10,40.73,40.2,18.5,13.9,54.7,22.4,,168.6,6,4.17,0.04,10.1,20.1,95.5,0.094,0.363,3.9
Solinco Vanquish 16,3575,51,Fast,Nylon,1.3,1.34,7.3,8.5,10,30.21,40.5,29,28.4,58.7,29.4,,136,5.18,4.41,0.16,9.7,24.6,90.6,0.094,0.363,3.9
Solinco Vanquish 16,3576,62,Fast,Nylon,1.3,1.34,7.3,8.5,10,51,36.8,17,13.2,64.2,23.3,,192,7.41,3.88,0,11.2,18.3,96,0.094,0.363,3.9
Solinco Vanquish 16,3577,40,Slow,Nylon,1.3,1.34,7.3,8.5,10,40.55,36.9,26.1,28.2,68.8,32.2,,160,6,4.37,0.17,10.6,20.8,93.1,0.094,0.363,3.9
Solinco Vanquish 16,3578,51,Slow,Nylon,1.3,1.34,7.3,8.5,10,30.1,38,34.1,39,69,33.3,,184.6,7.41,4.01,0.29,11.7,19,95.3,0.094,0.363,3.9
Solinco Vanquish 16,3579,40,Medium,Nylon,1.3,1.34,7.3,8.5,10,50.45,34.4,24,27.3,77.6,11.8,,136.6,5.18,4.21,0.03,9.5,23.7,95.6,0.094,0.363,3.9
Solinco Vanquish 16,3580,62,Slow,Nylon,1.3,1.34,7.3,8.5,10,40.35,34.9,31.9,40.1,80.5,12.6,,164.6,6,3.99,0,9.9,19.7,96.2,0.094,0.363,3.9
Solinco Vanquish 17 (1.20),3581,51,Fast,Nylon,1.2,1.34,1.5,2.4,10,42.34,35.2,32.6,37.9,80.3,32.7,16,145.7,3.48,4.9,0.22,8.6,17,93.5,0.087,0.512,5.9
Solinco X-Natural 16 (1.30),3582,51,Fast,Nylon,1.3,1.34,1.5,2.4,10,40.04,35.4,33,38.6,78.7,32.5,15.9,144.6,4.78,5.9,0.24,11,21.5,93.7,0.108,0.479,4.4
Solinco X-Natural 17 (1.20),3583,51,Fast,Nylon,1.2,1.34,1.5,2.4,10,40.13,35,32,39.9,80,32.1,15.9,158.9,4.41,6.18,0.22,10.8,21.3,89.1,0.097,0.491,5.1
Super String Tour Players V3 17 (1.20),3584,51,Medium,Polyester,1.2,1.21,2.4,3.3,4.5,37.48,33.5,30,49.6,87.1,21.9,,188.6,5.8,13.85,0.46,20.1,50.7,85.2,NA,NA,NA
Super String Tour Players V3 17 (1.20),3585,40,Fast,Polyester,1.2,1.21,2.4,3.3,4.5,19.45,45.6,22,26.5,46.1,13.5,,284,8.49,16.25,-0.29,24.5,39.6,94.7,NA,NA,NA
Super String Tour Players V3 17 (1.20),3586,62,Medium,Polyester,1.2,1.21,2.4,3.3,4.5,27.72,42.1,20,24.9,52.7,23.1,,218.3,7.5,14.84,0.24,22.5,44.5,89.7,NA,NA,NA
Super String Tour Players V3 17 (1.20),3587,51,Fast,Polyester,1.2,1.21,2.4,3.3,4.5,20.04,40.9,29.3,39.9,59.8,29.9,,175.5,5.8,13.87,0.44,20.1,50.7,80.5,NA,NA,NA
Super String Tour Players V3 17 (1.20),3588,62,Fast,Polyester,1.2,1.21,2.4,3.3,4.5,37,38.9,18.1,22.9,59.8,24.3,,240.6,8.49,15.74,0.25,24.5,39.6,92.2,NA,NA,NA
Super String Tour Players V3 17 (1.20),3589,40,Slow,Polyester,1.2,1.21,2.4,3.3,4.5,28.38,37.9,27.2,39.7,68.1,31.3,,197.7,7.5,14.78,0.55,22.9,45,86.3,NA,NA,NA
Super String Tour Players V3 17 (1.20),3590,51,Slow,Polyester,1.2,1.21,2.4,3.3,4.5,20.02,38.4,34.1,50.1,70.1,32.7,,223.5,8.49,15.77,0.46,24.7,40,89.1,NA,NA,NA
Super String Tour Players V3 17 (1.20),3591,40,Medium,Polyester,1.2,1.21,2.4,3.3,4.5,37.51,35.4,25.6,38.6,76.1,12.6,,222.9,5.8,14.44,-0.28,20.1,50.3,91.2,NA,NA,NA
Super String Tour Players V3 17 (1.20),3592,62,Slow,Polyester,1.2,1.21,2.4,3.3,4.5,28.44,35.8,32,49.8,78.3,13.2,,252.6,7.5,15.5,-0.35,22.7,44.7,92.7,NA,NA,NA
SuperString Nikita Original 1.25,3593,40,Slow,Polyester,1.25,1.26,2.4,3.6,4.8,19.91,38.7,34,48.7,68.8,33.7,,228.6,8.38,13.85,0.53,22.7,36.9,89.3,0.109,0.371,3.4
SuperString Nikita Original 1.25,3594,51,Slow,Polyester,1.25,1.26,2.4,3.6,4.8,39.56,34.6,25,39.2,78.7,12.1,,208,6.22,14.15,-0.19,20.1,50.8,91,0.109,0.371,3.4
SuperString Nikita Original 1.25,3595,40,Medium,Polyester,1.25,1.26,2.4,3.6,4.8,29.44,35.2,32,50.1,79.6,13.3,,243.5,7.63,14.09,-0.17,21.6,42.5,95.8,0.109,0.371,3.4
SuperString Nikita Original 1.25,3596,62,Slow,Polyester,1.25,1.26,2.4,3.6,4.8,39.51,32.8,29.9,50.5,90,22,,178.9,6.22,13.54,0.35,20.1,50.7,86.3,0.109,0.371,3.4
SuperString Nikita Original 1.25,3597,51,Medium,Polyester,1.25,1.26,2.4,3.6,4.8,19.32,45.9,22,24.7,44.1,13.9,,285.2,8.38,14.24,-0.26,22.3,36.2,98.2,0.109,0.371,3.4
SuperString Nikita Original 1.25,3598,40,Fast,Polyester,1.25,1.26,2.4,3.6,4.8,29,41.5,20,24,52.9,23.3,,220.6,7.63,13.63,0.2,21.4,42.3,90.8,0.109,0.371,3.4
SuperString Nikita Original 1.25,3599,62,Medium,Polyester,1.25,1.26,2.4,3.6,4.8,19.93,41,29.8,39,59.1,29.2,,171.5,6.22,13.56,0.44,20.3,50.9,79.6,0.109,0.371,3.4
SuperString Nikita Original 1.25,3600,51,Fast,Polyester,1.25,1.26,2.4,3.6,4.8,39.12,38.1,18,22.7,61.7,24.6,,254.9,8.38,13.8,0.16,22.3,36.2,93.9,0.109,0.371,3.4
SuperString Nikita Original 1.25,3601,62,Fast,Polyester,1.25,1.26,2.4,3.6,4.8,29.46,37.3,27,39.5,69,31.8,,198.9,7.63,13.65,0.49,21.8,42.9,85.7,0.109,0.371,3.4
SuperString Nikita Soft 16L,3602,51,Fast,Polyester,1.25,1.27,4.2,6.1,7.9,14.82,44.5,32,35.9,50.7,27.6,,132.6,8.38,16.49,0.38,25.1,63.6,77.1,0.085,NA,0
SuperString Nikita Soft 16L,3603,62,Fast,Polyester,1.25,1.27,4.2,6.1,7.9,37.07,39.1,18.3,22.5,59.5,24.7,,236,10.12,14.05,0.17,24.3,39.4,92.7,0.085,NA,0
SuperString Nikita Soft 16L,3604,40,Slow,Polyester,1.25,1.27,4.2,6.1,7.9,26.28,38.7,28,39,65.3,31.1,,182.9,9.57,14.89,0.48,24.9,49.2,85.6,0.085,NA,0
SuperString Nikita Soft 16L,3605,51,Slow,Polyester,1.25,1.27,4.2,6.1,7.9,14.82,42,37,44.8,59.5,32.8,,224,10.12,14.02,0.53,24.7,40,88.9,0.085,NA,0
SuperString Nikita Soft 16L,3606,40,Medium,Polyester,1.25,1.27,4.2,6.1,7.9,37.57,35.3,25.9,38.8,76.5,11.7,,173.7,8.38,16.98,-0.05,25.4,63.8,89.9,0.085,NA,0
SuperString Nikita Soft 16L,3607,62,Slow,Polyester,1.25,1.27,4.2,6.1,7.9,26.26,36.5,33,49,75.4,12.8,,230.9,9.57,15.46,-0.24,24.7,48.9,93.7,0.085,NA,0
SuperString Nikita Soft 16L,3608,51,Medium,Polyester,1.25,1.27,4.2,6.1,7.9,37.6,33.4,30,49.8,87.3,20.2,,142.9,8.38,16.49,0.44,25.4,63.8,82.8,0.085,NA,0
SuperString Nikita Soft 16L,3609,40,Fast,Polyester,1.25,1.27,4.2,6.1,7.9,14.33,49.7,24,24.7,39,13.6,,272.6,10.12,14.55,-0.28,24.5,39.5,95.6,0.085,NA,0
SuperString Nikita Soft 16L,3610,62,Medium,Polyester,1.25,1.27,4.2,6.1,7.9,25.69,43.2,20.6,24.3,49.8,22.9,,202.3,9.57,14.87,0.28,24.7,48.7,88.4,0.085,NA,0
SuperString Pure Control V8 17,3611,62,Slow,Polyester,1.2,1.3,7,9.1,11.5,37.15,33.8,30.8,47.8,85.1,12.6,,189.2,10.25,15.49,-0.29,25.4,50.2,96.8,NA,NA,NA
SuperString Pure Control V8 17,3612,40,Medium,Polyester,1.2,1.3,7,9.1,11.5,16.32,49.7,24,22.1,38.4,13.5,,237.2,9.77,15.1,-0.17,24.7,40,97.2,NA,NA,NA
SuperString Pure Control V8 17,3613,51,Medium,Polyester,1.2,1.3,7,9.1,11.5,24.98,44.3,21.6,21.6,46.7,20.3,,134.3,8.31,14.53,0.38,23.2,58.5,84.3,NA,NA,NA
SuperString Pure Control V8 17,3614,62,Medium,Polyester,1.2,1.3,7,9.1,11.5,36.87,39.4,18.8,20.7,57.6,21.8,,185.7,10.25,14.85,0.22,25.4,49.9,90.2,NA,NA,NA
SuperString Pure Control V8 17,3615,40,Fast,Polyester,1.2,1.3,7,9.1,11.5,16.85,44.5,32,33.7,50.7,23.8,,217.2,9.77,14.79,0.11,24.7,40,92.5,NA,NA,NA
SuperString Pure Control V8 17,3616,51,Fast,Polyester,1.2,1.3,7,9.1,11.5,25.62,39.6,28.2,36.2,61.7,27.7,,119.4,8.31,14.56,0.48,23.4,58.8,79.2,NA,NA,NA
SuperString Pure Control V8 17,3617,62,Fast,Polyester,1.2,1.3,7,9.1,11.5,37.18,35.8,26,36.2,73.2,30.5,,162.9,10.25,14.85,0.42,25.6,50.3,84.6,NA,NA,NA
SuperString Pure Control V8 17,3618,40,Slow,Polyester,1.2,1.3,7,9.1,11.5,16.82,42,37.8,41.9,58.7,32.7,,205.7,9.77,14.82,0.44,25.1,40.5,89.5,NA,NA,NA
SuperString Pure Control V8 17,3619,51,Slow,Polyester,1.2,1.3,7,9.1,11.5,25.62,37.3,34,46.3,71.9,11.5,,155.4,8.31,15.06,-0.13,23.2,58.6,92.4,NA,NA,NA
SuperString Viper V2 Rough 16L,3620,40,Medium,Polyester,1.25,1.32,2.1,3,4.2,31.66,35,32,48.7,80.5,13.5,,234.9,6.17,13.44,-0.36,19.2,38,96.6,0.097,0.486,5
SuperString Viper V2 Rough 16L,3621,62,Slow,Polyester,1.25,1.32,2.1,3,4.2,38.76,33.4,30,47.6,86.4,22.4,,200,5.25,11.73,0.22,17.2,43.3,88.7,0.097,0.486,5
SuperString Viper V2 Rough 16L,3622,51,Medium,Polyester,1.25,1.32,2.1,3,4.2,22.16,44.7,21.9,25.1,47.2,13.5,,265.7,7.54,16.14,-0.46,23.2,37.6,95.6,0.097,0.486,5
SuperString Viper V2 Rough 16L,3623,40,Fast,Polyester,1.25,1.32,2.1,3,4.2,31.11,41.1,20,22.9,54,23,,221.7,6.17,13,0.11,19.2,38,92.2,0.097,0.486,5
SuperString Viper V2 Rough 16L,3624,62,Medium,Polyester,1.25,1.32,2.1,3,4.2,22.71,39.6,28.5,39.9,62.6,31.3,,178.9,5.25,11.71,0.46,17.4,43.9,85,0.097,0.486,5
SuperString Viper V2 Rough 16L,3625,51,Fast,Polyester,1.25,1.32,2.1,3,4.2,38.06,38.9,18.1,21.6,59.5,23.9,,237.2,7.54,15.44,0.15,23.2,37.5,93.3,0.097,0.486,5
SuperString Viper V2 Rough 16L,3626,62,Fast,Polyester,1.25,1.32,2.1,3,4.2,31.55,37,26.4,37.9,69.7,32.2,,194.3,6.17,12.89,0.37,19.4,38.3,88.2,0.097,0.486,5
SuperString Viper V2 Rough 16L,3627,40,Slow,Polyester,1.25,1.32,2.1,3,4.2,22.73,37.3,34,50.9,73.6,32.4,,214.9,7.54,15.44,0.46,23.4,38,89.5,0.097,0.486,5
SuperString Viper V2 Rough 16L,3628,51,Slow,Polyester,1.25,1.32,2.1,3,4.2,38.76,35.3,25.2,37,75.9,13,,212,5.25,12.28,-0.24,17.2,43.6,93.1,0.097,0.486,5
SuperString VooDoo Tour V9 17,3629,51,Slow,Nylon/Polyester,1.2,1.25,3.9,5.2,6.1,25.36,38.5,34.9,41.5,66.8,31.4,,178.9,7.92,9.85,0.36,18.1,29.4,92.4,NA,NA,NA
SuperString VooDoo Tour V9 17,3630,40,Medium,Nylon/Polyester,1.2,1.25,3.9,5.2,6.1,44.19,35.5,25.2,29.1,73.2,11.9,,153.7,4.98,9.4,-0.03,14.3,36.2,94.1,NA,NA,NA
SuperString VooDoo Tour V9 17,3631,62,Slow,Nylon/Polyester,1.2,1.25,3.9,5.2,6.1,35.02,35.7,32,40.6,75.6,13,,174.9,5.8,9.79,-0.02,15.7,30.7,94.9,NA,NA,NA
SuperString VooDoo Tour V9 17,3632,51,Medium,Nylon/Polyester,1.2,1.25,3.9,5.2,6.1,43.97,33.6,30,39.7,83.6,21.2,,142.3,4.98,9.29,0.15,14.3,36.3,90.2,NA,NA,NA
SuperString VooDoo Tour V9 17,3633,40,Fast,Nylon/Polyester,1.2,1.25,3.9,5.2,6.1,25.31,45.5,22,18.3,43.4,13.5,,196,7.92,9.59,-0.02,17.4,28.3,95.5,NA,NA,NA
SuperString VooDoo Tour V9 17,3634,62,Medium,Nylon/Polyester,1.2,1.25,3.9,5.2,6.1,35.13,41.3,19.9,17,52,21.9,,166.3,5.8,9.75,0.18,15.7,31,93.7,NA,NA,NA
SuperString VooDoo Tour V9 17,3635,51,Fast,Nylon/Polyester,1.2,1.25,3.9,5.2,6.1,25.42,41.1,29.9,31.3,56.7,29.1,,138.3,4.98,9.35,0.22,14.6,36.7,87.6,NA,NA,NA
SuperString VooDoo Tour V9 17,3636,62,Fast,Nylon/Polyester,1.2,1.25,3.9,5.2,6.1,44.23,38.2,18,15.7,59.8,23.1,,186.9,7.92,9.63,0.18,17.6,28.7,94.1,NA,NA,NA
SuperString VooDoo Tour V9 17,3637,40,Slow,Nylon/Polyester,1.2,1.25,3.9,5.2,6.1,35.17,37.8,27,29.8,65,30.3,,160.6,5.8,9.9,0.27,15.9,31.5,90.6,NA,NA,NA
Tecnifibre Black Code 15L (1.32),3638,51,Fast,Polyester,1.32,1.25,1.5,9.1,6.1,35.94,33.9,31.6,51.8,87.8,34.7,16.2,210.3,3.92,10.86,0.2,15,29.5,87.6,0.094,0.578,6.1
Tecnifibre Black Code 16,3639,51,Slow,Polyester,1.28,1.31,1.5,2.4,2.7,22.05,36,32.6,57.8,79.8,34.1,,276.6,8.18,10.78,0.44,19.4,31.4,89.5,NA,NA,NA
Tecnifibre Black Code 16,3640,40,Medium,Polyester,1.28,1.31,1.5,2.4,2.7,42.82,33.3,24,41.9,84.9,13.2,,261.7,5.25,12.74,-0.09,17.9,45.1,94.7,NA,NA,NA
Tecnifibre Black Code 16,3641,62,Slow,Polyester,1.28,1.31,1.5,2.4,2.7,32.19,33.6,30.1,55.8,88,13.6,,288,7.1,11.78,-0.2,18.7,36.8,92.5,NA,NA,NA
Tecnifibre Black Code 16,3642,51,Medium,Polyester,1.28,1.31,1.5,2.4,2.7,42.78,31.6,28.2,54,96.8,23.6,,235.5,5.25,12.43,0.22,17.9,45.1,87.6,NA,NA,NA
Tecnifibre Black Code 16,3643,40,Fast,Polyester,1.28,1.31,1.5,2.4,2.7,21.7,43.2,21,28.4,50.1,14.6,,313.2,8.18,11.03,-0.16,19,30.9,96.4,NA,NA,NA
Tecnifibre Black Code 16,3644,62,Medium,Polyester,1.28,1.31,1.5,2.4,2.7,31.84,39.5,19,25.6,57.3,24.6,,264.6,7.1,11.36,0.29,18.7,37,89.5,NA,NA,NA
Tecnifibre Black Code 16,3645,51,Fast,Polyester,1.28,1.31,1.5,2.4,2.7,22.01,38.4,28,45.4,67.5,32.5,,221.2,5.25,12.39,0.55,18.1,45.8,85.4,NA,NA,NA
Tecnifibre Black Code 16,3646,62,Fast,Polyester,1.28,1.31,1.5,2.4,2.7,42.53,36.5,17.6,23.8,66.4,25.4,,296,8.18,10.74,0.22,19.2,31,93.9,NA,NA,NA
Tecnifibre Black Code 16,3647,40,Slow,Polyester,1.28,1.31,1.5,2.4,2.7,32.26,35.6,25.9,43.7,75.9,33.1,,249.7,7.1,11.43,0.42,19,37.3,87.4,NA,NA,NA
Tecnifibre Black Code 17,3648,62,Medium,Polyester,1.24,1.26,1.5,2.4,2.7,20.04,44.3,21.6,28.9,49,14.2,,334.9,8.27,11.27,-0.03,19.6,31.6,97.2,0.118,0.5,4.2
Tecnifibre Black Code 17,3649,40,Fast,Polyester,1.24,1.26,1.5,2.4,2.7,30.41,40.4,19.3,25.6,56,22.9,,228.6,5.8,13.58,0.35,19.6,49.7,85.9,0.118,0.5,4.2
Tecnifibre Black Code 17,3650,51,Fast,Polyester,1.24,1.26,1.5,2.4,2.7,42.2,36.6,17.2,24.3,66.4,23.9,,256.6,7.36,12.51,0.29,20.1,39.7,89.5,0.118,0.5,4.2
Tecnifibre Black Code 17,3651,62,Fast,Polyester,1.24,1.26,1.5,2.4,2.7,20.31,39.4,28.2,44.5,65,24.3,,324.6,8.27,11.27,0.13,19.6,31.9,93.9,0.118,0.5,4.2
Tecnifibre Black Code 17,3652,40,Slow,Polyester,1.24,1.26,1.5,2.4,2.7,30.85,36.2,26,42.8,73.6,32.2,,208.6,5.8,13.63,0.42,19.8,50,82.6,0.118,0.5,4.2
Tecnifibre Black Code 17,3653,51,Slow,Polyester,1.24,1.26,1.5,2.4,2.7,42.2,33.3,23,42.3,84.5,33.6,,236,7.36,12.53,0.51,20.3,40.2,87,0.118,0.5,4.2
Tecnifibre Black Code 17,3654,62,Slow,Polyester,1.24,1.26,1.5,2.4,2.7,20.26,36.9,33.4,57.1,77.4,34.4,,270.9,8.27,11.35,0.47,20.1,32.5,90.2,0.118,0.5,4.2
Tecnifibre Black Code 17,3655,40,Medium,Polyester,1.24,1.26,1.5,2.4,2.7,30.83,34.1,31,55.8,86.7,13.2,,250.9,5.8,13.85,-0.05,19.6,49.4,93.1,0.118,0.5,4.2
Tecnifibre Black Code 17,3656,51,Medium,Polyester,1.24,1.26,1.5,2.4,2.7,42.12,31.7,28.6,54.2,96.4,13.5,,278.9,7.36,12.95,-0.17,20.1,39.7,95.8,0.118,0.5,4.2
Tecnifibre Black Code 18,3657,40,Slow,Polyester,1.18,1.19,2.4,3,3.9,30.5,37.1,26.5,39.2,69.9,32.5,,202.9,7.5,12.75,0.37,20.7,40.7,87.4,0.104,0.474,4.6
Tecnifibre Black Code 18,3658,51,Slow,Polyester,1.18,1.19,2.4,3,3.9,19.76,37.9,34.1,51.8,71.7,33.6,,225.7,8.14,13.95,0.51,22.5,36.6,88.5,0.104,0.474,4.6
Tecnifibre Black Code 18,3659,40,Medium,Polyester,1.18,1.19,2.4,3,3.9,39.65,34.9,25,37.9,77.6,12.5,,219.5,6.24,14.07,-0.02,20.3,51.1,92.7,0.104,0.474,4.6
Tecnifibre Black Code 18,3660,62,Slow,Polyester,1.18,1.19,2.4,3,3.9,30.47,35,32,50.9,81.4,13.4,,240.6,7.5,13.12,-0.13,20.5,40.4,93.5,0.104,0.474,4.6
Tecnifibre Black Code 18,3661,51,Medium,Polyester,1.18,1.19,2.4,3,3.9,39.65,33,30,50.1,89.7,22.4,,196.6,6.24,13.69,0.4,20.3,51.2,87,0.104,0.474,4.6
Tecnifibre Black Code 18,3662,40,Fast,Polyester,1.18,1.19,2.4,3,3.9,19.38,45.6,22,26,45.4,13.9,,280,8.14,14.37,-0.22,22.3,36.1,94.5,0.104,0.474,4.6
Tecnifibre Black Code 18,3663,62,Medium,Polyester,1.18,1.19,2.4,3,3.9,30.1,41.2,20,23.6,53.8,23.1,,228,7.5,12.72,0.29,20.5,40.4,90.4,0.104,0.474,4.6
Tecnifibre Black Code 18,3664,51,Fast,Polyester,1.18,1.19,2.4,3,3.9,19.76,40.6,29.3,41.5,61.3,30.5,,181.7,6.24,13.69,0.4,20.3,51.2,81.2,0.104,0.474,4.6
Tecnifibre Black Code 18,3665,62,Fast,Polyester,1.18,1.19,2.4,3,3.9,39.23,38.4,18,22.3,61.5,24.3,,247.5,8.14,13.95,0.18,22.3,36.1,92.2,0.104,0.474,4.6
Tecnifibre Black Code 4S 16 (1.30),3666,51,Fast,Polyester,1.3,1.19,6.1,2.4,3.9,38.04,32.9,30.2,54.7,92.6,35,16.7,242.9,3.75,8.93,0.27,13,25.5,89.5,0.073,0.674,9.2
Tecnifibre Black Code 4S 17 (1.25),3667,40,Fast,Polyester,1.25,NA,2.1,3.3,3.9,20.48,46.6,23,27.8,48.3,35.7,17,209.2,4.85,9.05,0.48,14.3,28.3,88.9,0.067,0.658,9.8
Tecnifibre Black Code 4S 17 (1.25),3668,62,Slow,Polyester,1.25,NA,2.1,3.3,3.9,36.87,36.3,27,41.5,78.3,34,14.9,186.9,5.91,12.72,0.44,19,48.1,84.3,0.067,0.658,9.8
Tecnifibre Black Code 4S 17 (1.25),3669,51,Slow,Polyester,1.25,NA,2.1,3.3,3.9,47.85,32.3,30,50.3,98.1,15.8,7.9,254.3,4.19,9.83,-0.22,13.9,22.4,95.8,0.067,0.658,9.8
Tecnifibre Black Code 4S 17 (1.25),3670,62,Medium,Polyester,1.25,NA,2.1,3.3,3.9,21.17,40.2,30,44.8,65.9,14.9,7.2,239.5,4.85,9.69,-0.38,14.1,27.9,98,0.067,0.658,9.8
Tecnifibre Black Code 4S 17 (1.25),3671,40,Slow,Polyester,1.25,NA,2.1,3.3,3.9,36.82,34,31.9,52.5,89.3,28.7,13.7,220,4.19,9.64,0.08,13.9,22.5,95.3,0.067,0.658,9.8
Tecnifibre Black Code 4S 17 (1.25),3672,51,Medium,Polyester,1.25,NA,2.1,3.3,3.9,21.06,37.5,35,56.4,77.6,13.9,6.3,214.3,5.91,13.3,-0.27,19,47.7,91.4,0.067,0.658,9.8
Tecnifibre Black Code 4S 17 (1.25),3673,62,Fast,Polyester,1.25,NA,2.1,3.3,3.9,47.72,38.2,18.4,21.2,68.8,26.4,13.1,230.9,4.85,9,0.16,14.1,27.6,93.1,0.067,0.658,9.8
Tecnifibre Black Code 4S 17 (1.25),3674,40,Medium,Polyester,1.25,NA,2.1,3.3,3.9,36.18,41.2,20,23.6,59.8,36.8,19.5,227.5,4.19,9.7,0.38,14.3,23.1,92.2,0.067,0.658,9.8
Tecnifibre Black Code 4S 17 (1.25),3675,51,Fast,Polyester,1.25,NA,2.1,3.3,3.9,47.91,34.2,26.6,38.4,86.4,24.8,11.2,201.7,5.91,12.61,0.38,19,47.6,90.2,0.067,0.658,9.8
Tecnifibre Black Code 4S 18 (1.20),3676,51,Fast,Polyester,1.2,NA,2.7,2.4,3.9,38.04,33.5,31,49.6,87.8,34,16.4,210.3,3.64,9.04,0.22,13,25.4,88.4,0.087,0.532,6.1
Tecnifibre Duramix HD 16,3677,51,Slow,Nylon/Polyester,1.3,1.33,7.3,9.1,10,45.07,34.8,24.7,31.3,76.5,11.2,,145.2,6.77,11.38,-0.09,18.1,45.5,92.7,0.212,0.468,2.2
Tecnifibre Duramix HD 16,3678,40,Medium,Nylon/Polyester,1.3,1.33,7.3,9.1,10,33.6,35.8,32.2,41.5,75,12.7,,176.6,7.19,10.01,-0.11,17.2,33.7,95.1,0.212,0.468,2.2
Tecnifibre Duramix HD 16,3679,62,Slow,Nylon/Polyester,1.3,1.33,7.3,9.1,10,45,32.9,29.9,42.3,87.3,20.2,,141.2,6.77,11.16,0.22,18.1,45.7,88.4,0.212,0.468,2.2
Tecnifibre Duramix HD 16,3680,51,Medium,Nylon/Polyester,1.3,1.33,7.3,9.1,10,21.54,47.5,22.5,18.1,39.7,13.7,,201.2,7.63,9.02,-0.07,16.5,26.9,97.2,0.212,0.468,2.2
Tecnifibre Duramix HD 16,3681,40,Fast,Nylon/Polyester,1.3,1.33,7.3,9.1,10,33.52,41.7,20,17.2,50.7,22.1,,176,7.19,9.88,0.02,17.2,33.7,92.2,0.212,0.468,2.2
Tecnifibre Duramix HD 16,3682,62,Medium,Nylon/Polyester,1.3,1.33,7.3,9.1,10,21.76,42.7,30.2,31.8,53.6,28.2,,128,6.77,11.18,0.35,18.3,46.1,83.2,0.212,0.468,2.2
Tecnifibre Duramix HD 16,3683,51,Fast,Nylon/Polyester,1.3,1.33,7.3,9.1,10,45.09,37.7,18,15.9,61.1,23.6,,208.6,7.63,9.04,0,16.8,27,94.1,0.212,0.468,2.2
Tecnifibre Duramix HD 16,3684,62,Fast,Nylon/Polyester,1.3,1.33,7.3,9.1,10,33.65,37.9,27,31.8,65.3,30.2,,162.3,7.19,9.93,0.19,17.4,34.1,88,0.212,0.468,2.2
Tecnifibre Duramix HD 16,3685,40,Slow,Nylon/Polyester,1.3,1.33,7.3,9.1,10,21.74,40.1,36,40.8,62.6,32.7,,191.5,7.63,9.11,0.24,17,27.5,92,0.212,0.468,2.2
Tecnifibre Duramix HD 17,3686,51,Slow,Nylon/Polyester,1.25,1.28,NA,7,8.2,45.97,34.5,24.6,31.3,77.2,11.7,,157.2,5.36,10.69,-0.13,15.9,40.1,93.7,0.231,0.391,1.7
Tecnifibre Duramix HD 17,3687,40,Medium,Nylon/Polyester,1.25,1.28,NA,7,8.2,34.73,35.4,32,42.8,77.6,12.6,,187.5,6.2,9.9,-0.11,15.9,31.5,94.5,0.231,0.391,1.7
Tecnifibre Duramix HD 17,3688,62,Slow,Nylon/Polyester,1.25,1.28,NA,7,8.2,45.95,32.8,29.8,42.1,88,20.9,,145.2,5.36,10.49,0.14,15.9,40.3,89.1,0.231,0.391,1.7
Tecnifibre Duramix HD 17,3689,51,Medium,Nylon/Polyester,1.25,1.28,NA,7,8.2,23.64,46.2,22,18.7,42.3,13.8,,211.5,61.74,-45.84,-0.24,15.7,25.4,97,0.231,0.391,1.7
Tecnifibre Duramix HD 17,3690,40,Fast,Nylon/Polyester,1.25,1.28,NA,7,8.2,34.62,41,19.4,17.4,52,22.6,,180,6.2,9.75,0.04,15.9,31.5,93.1,0.231,0.391,1.7
Tecnifibre Duramix HD 17,3691,62,Medium,Nylon/Polyester,1.25,1.28,NA,7,8.2,23.84,41.5,30,32,55.8,28.8,,138.9,5.36,10.52,0.17,16.1,40.4,85.6,0.231,0.391,1.7
Tecnifibre Duramix HD 17,3692,51,Fast,Nylon/Polyester,1.25,1.28,NA,7,8.2,45.84,37.5,17.7,16.3,62.2,23.7,,209.7,61.74,-45.97,-0.03,15.7,25.5,95.1,0.231,0.391,1.7
Tecnifibre Duramix HD 17,3693,62,Fast,Nylon/Polyester,1.25,1.28,NA,7,8.2,34.77,37.4,27,32.2,67,31,,169.7,6.2,9.79,0.27,16.3,32,89.3,0.231,0.391,1.7
Tecnifibre Duramix HD 17,3694,40,Slow,Nylon/Polyester,1.25,1.28,NA,7,8.2,23.81,38.9,35.1,41.9,65.7,32.8,,192,61.74,-45.95,0.48,16.3,26.4,92.4,0.231,0.391,1.7
Tecnifibre E-Matrix 16,3695,40,Fast,Nylon/Polyurethane,1.3,1.32,8.8,10.3,11.5,30.78,44.6,21,13.9,44.8,20.5,,123.4,5.29,3.79,0.03,9,22.9,94.5,0.142,0.384,2.7
Tecnifibre E-Matrix 16,3696,62,Medium,Nylon/Polyurethane,1.3,1.32,8.8,10.3,11.5,41.01,40.1,18.4,13,54,13.5,,169.2,6.57,3.57,-0.06,10.1,16.3,96.2,0.142,0.384,2.7
Tecnifibre E-Matrix 16,3697,51,Fast,Nylon/Polyurethane,1.3,1.32,8.8,10.3,11.5,30.61,40.7,29.1,25.6,56.2,21.7,,154.3,5.64,4.27,0.02,9.9,19.6,95.8,0.142,0.384,2.7
Tecnifibre E-Matrix 16,3698,62,Fast,Nylon/Polyurethane,1.3,1.32,8.8,10.3,11.5,51.6,36.7,17,12.1,63.7,28.5,,122.9,5.29,3.86,0.16,9.3,23.4,91,0.142,0.384,2.7
Tecnifibre E-Matrix 16,3699,40,Slow,Nylon/Polyurethane,1.3,1.32,8.8,10.3,11.5,40.81,37.2,26.1,25.8,66.6,22.9,,176.6,6.57,3.88,-0.09,10.4,16.8,97,0.142,0.384,2.7
Tecnifibre E-Matrix 16,3700,51,Slow,Nylon/Polyurethane,1.3,1.32,8.8,10.3,11.5,30.54,38.4,34.4,35.7,66.4,30.7,,143.4,5.64,4.55,0.16,10.4,20.4,93.9,0.142,0.384,2.7
Tecnifibre E-Matrix 16,3701,40,Medium,Nylon/Polyurethane,1.3,1.32,8.8,10.3,11.5,51.29,34.4,24,25.1,76.3,32.3,,163.4,6.57,4.15,0.08,10.8,17.5,93.9,0.142,0.384,2.7
Tecnifibre E-Matrix 16,3702,62,Slow,Nylon/Polyurethane,1.3,1.32,8.8,10.3,11.5,40.53,35.2,32,36.2,76.7,11.7,,128.6,5.29,3.62,0,8.8,22.4,97.8,0.142,0.384,2.7
Tecnifibre E-Matrix 16,3703,51,Medium,Nylon/Polyurethane,1.3,1.32,8.8,10.3,11.5,51.02,32.9,29.8,35.7,86.7,12.4,,154.9,5.64,4.07,-0.03,9.7,19.1,96.6,0.142,0.384,2.7
Tecnifibre E-Matrix 17,3704,62,Fast,Nylon,1.24,1.28,9.1,10,11.2,31.24,40.4,28.9,25.8,57.1,23.1,,177.2,6.17,3.8,-0.05,9.9,16.1,96.4,0.152,0.359,2.4
Tecnifibre E-Matrix 17,3705,40,Slow,Nylon,1.24,1.28,9.1,10,11.2,52.1,36.6,16.9,11.5,63.5,30.9,,143.4,5.56,3.99,0.13,9.7,19.1,92.2,0.152,0.359,2.4
Tecnifibre E-Matrix 17,3706,51,Slow,Nylon,1.24,1.28,9.1,10,11.2,41.32,37,26,25.8,67.3,32.3,,162.9,6.17,3.97,0.18,10.4,16.7,95.3,0.152,0.359,2.4
Tecnifibre E-Matrix 17,3707,40,Medium,Nylon,1.24,1.28,9.1,10,11.2,31.16,38.1,34.1,35.7,66.8,11.4,,131.4,4.7,3.63,0.03,8.4,21.1,96.8,0.152,0.359,2.4
Tecnifibre E-Matrix 17,3708,62,Slow,Nylon,1.24,1.28,9.1,10,11.2,51.77,34.3,24,25.1,77,12.4,,159.4,5.56,3.68,-0.02,9.3,18.2,96.6,0.152,0.359,2.4
Tecnifibre E-Matrix 17,3709,51,Medium,Nylon,1.24,1.28,9.1,10,11.2,41.17,35.1,32,36.2,77.4,20.6,,125.7,4.7,3.75,0.02,8.4,21.3,95.6,0.152,0.359,2.4
Tecnifibre E-Matrix 17,3710,40,Fast,Nylon,1.24,1.28,9.1,10,11.2,51.6,32.7,29.7,35.5,87.1,13.4,,161.7,6.17,3.47,-0.05,9.7,15.5,99.2,0.152,0.359,2.4
Tecnifibre E-Matrix 17,3711,62,Medium,Nylon,1.24,1.28,9.1,10,11.2,31.36,44.2,20.4,13.5,44.8,21.9,,154.9,5.56,3.84,0.02,9.5,18.6,96.8,0.152,0.359,2.4
Tecnifibre E-Matrix 17,3712,51,Fast,Nylon,1.24,1.28,9.1,10,11.2,41.48,40,18.2,13,54.5,28.5,,124.6,4.7,3.83,0.11,8.6,21.8,91.2,0.152,0.359,2.4
Tecnifibre HDX Tour 16 (1.30),3713,40,Fast,Nylon/Polyester,0,NA,5.8,6.7,7.6,45.07,36.5,26.4,26.5,71.7,32.9,16.2,149.2,2.71,3.25,0.11,6.2,12,94.9,0.143,0.616,4.3
Tecnifibre HDX Tour 16 (1.30),3714,62,Slow,Nylon/Polyester,0,NA,5.8,6.7,7.6,54.71,32.4,30,36.6,91.3,30.8,15.2,133.7,3.22,2.89,0.11,6.2,15.7,92.4,0.143,0.616,4.3
Tecnifibre HDX Tour 16 (1.30),3715,51,Slow,Nylon/Polyester,0,NA,5.8,6.7,7.6,33.71,39.6,29.3,28.7,62.4,14.9,7.8,149.7,3.02,3.18,0,6.2,10,99,0.143,0.616,4.3
Tecnifibre HDX Tour 16 (1.30),3716,62,Medium,Nylon/Polyester,0,NA,5.8,6.7,7.6,44.76,34.3,32,37.5,82.2,13.8,7.4,146.9,2.71,2.61,0,5.3,10.5,97.4,0.143,0.616,4.3
Tecnifibre HDX Tour 16 (1.30),3717,40,Slow,Nylon/Polyester,0,NA,5.8,6.7,7.6,33.58,37.1,34.2,38.6,72.1,25.2,13.2,165.7,3.02,3.71,0.02,6.8,10.9,98,0.143,0.616,4.3
Tecnifibre HDX Tour 16 (1.30),3718,51,Medium,Nylon/Polyester,0,NA,5.8,6.7,7.6,55.54,37.2,17.8,11.7,67.3,12.5,6.6,125.7,3.22,2.54,0.02,5.7,14.6,97.4,0.143,0.616,4.3
Tecnifibre HDX Tour 16 (1.30),3719,62,Fast,Nylon/Polyester,0,NA,5.8,6.7,7.6,45.4,40.1,18.9,13,58.2,23.6,12.4,154.3,2.71,2.94,0.02,5.7,11.2,95.6,0.143,0.616,4.3
Tecnifibre HDX Tour 16 (1.30),3720,40,Medium,Nylon/Polyester,0,NA,5.8,6.7,7.6,55.01,34.2,25,25.4,80.5,34.2,17.3,165.2,3.02,4.01,0.18,7.3,11.7,98,0.143,0.616,4.3
Tecnifibre HDX Tour 16 (1.30),3721,51,Fast,Nylon/Polyester,0,NA,5.8,6.7,7.6,33.93,44.2,21,13.7,47.6,22.8,11,136,3.22,2.76,0.02,6,15.1,96.4,0.143,0.616,4.3
Tecnifibre HDX Tour 17 (1.24),3722,51,Fast,Polyester,1.24,NA,2.4,4.2,7.6,45.31,34.4,32,36.2,81.6,32.6,16.3,144,2.4,3.01,0.11,5.5,10.9,93.3,0.101,0.578,5.7
Tecnifibre Multi-Feel 16,3723,51,Fast,Nylon/Polyurethane,1.3,1.34,6.7,7.9,9.4,40.24,40.4,19,14.6,54.7,29.9,,140,4.92,4.5,0.08,9.5,23.9,90.8,0.13,0.43,3.3
Tecnifibre Multi-Feel 16,3724,62,Fast,Nylon/Polyurethane,1.3,1.34,6.7,7.9,9.4,30.36,40.1,28.9,28.9,59.3,23.5,,192,6.24,5.25,-0.02,11.5,18.6,95.5,0.13,0.43,3.3
Tecnifibre Multi-Feel 16,3725,40,Slow,Nylon/Polyurethane,1.3,1.34,6.7,7.9,9.4,50.36,37.1,17.4,14.1,64.4,31.6,,154.9,6.15,4.57,0.13,10.8,21.4,91.4,0.13,0.43,3.3
Tecnifibre Multi-Feel 16,3726,51,Slow,Nylon/Polyurethane,1.3,1.34,6.7,7.9,9.4,40.11,37.1,26.1,28.9,69,33.4,,178.3,6.24,5.45,0.17,11.9,19.2,95.1,0.13,0.43,3.3
Tecnifibre Multi-Feel 16,3727,40,Medium,Nylon/Polyurethane,1.3,1.34,6.7,7.9,9.4,30.27,37.7,34,39.9,70.1,12.2,,149.7,4.92,4.36,-0.02,9.3,23.3,96.8,0.13,0.43,3.3
Tecnifibre Multi-Feel 16,3728,62,Slow,Nylon/Polyurethane,1.3,1.34,6.7,7.9,9.4,50.25,34.5,24.2,27.6,77.8,13,,163.4,6.15,4.33,-0.07,10.4,20.5,97.4,0.13,0.43,3.3
Tecnifibre Multi-Feel 16,3729,51,Medium,Nylon/Polyurethane,1.3,1.34,6.7,7.9,9.4,40,35,32,39,78.9,21.4,,141.2,4.92,4.41,0.02,9.3,23.6,92.9,0.13,0.43,3.3
Tecnifibre Multi-Feel 16,3730,40,Fast,Nylon/Polyurethane,1.3,1.34,6.7,7.9,9.4,50.05,32.8,29.9,39.2,89.3,14,,188,6.24,5.14,-0.18,11.2,18.1,97.2,0.13,0.43,3.3
Tecnifibre Multi-Feel 16,3731,62,Medium,Nylon/Polyurethane,1.3,1.34,6.7,7.9,9.4,30.41,44.3,21,16.3,46.5,22.5,,172,6.15,4.46,-0.02,10.6,20.9,94.9,0.13,0.43,3.3
Tecnifibre Multi-Feel 17 (1.25),3732,51,Medium,Nylon/Polyurethane,1.25,1.26,8.2,9.1,10.3,30.41,44.3,21,14.8,45.2,21.1,,136,4.45,4.9,0,9.3,23.6,94.1,0.16,0.418,2.6
Tecnifibre Multi-Feel 17 (1.25),3733,40,Fast,Nylon/Polyurethane,1.25,1.26,8.2,9.1,10.3,40.51,40.2,19,13.9,54.5,13.6,,181.7,5.62,5.29,-0.04,10.8,17.6,99,0.16,0.418,2.6
Tecnifibre Multi-Feel 17 (1.25),3734,62,Medium,Nylon/Polyurethane,1.25,1.26,8.2,9.1,10.3,30.34,40.1,28.9,28,58.4,22.1,,165.7,5.09,5.3,-0.04,10.4,20.4,94.1,0.16,0.418,2.6
Tecnifibre Multi-Feel 17 (1.25),3735,51,Fast,Nylon/Polyurethane,1.25,1.26,8.2,9.1,10.3,50.83,36.9,17,13,63.7,28.8,,131.4,4.45,4.97,0.11,9.5,24,91.6,0.16,0.418,2.6
Tecnifibre Multi-Feel 17 (1.25),3736,62,Fast,Nylon/Polyurethane,1.25,1.26,8.2,9.1,10.3,40.33,36.8,26,27.8,68.1,23.2,,186.9,5.62,5.65,-0.09,11.2,18.1,93.7,0.16,0.418,2.6
Tecnifibre Multi-Feel 17 (1.25),3737,40,Slow,Nylon/Polyurethane,1.25,1.26,8.2,9.1,10.3,30.27,37.8,34,37.5,67.7,31.1,,150.3,5.09,5.39,0.13,10.6,20.9,93.1,0.16,0.418,2.6
Tecnifibre Multi-Feel 17 (1.25),3738,51,Slow,Nylon/Polyurethane,1.25,1.26,8.2,9.1,10.3,50.47,34.3,24.1,26.7,77.2,32.6,,173.7,5.62,5.76,0.22,11.7,18.8,93.9,0.16,0.418,2.6
