Repository: rdowd003/String-Recommender

Tennis String Recommender

Data obtained from Tennis Warehouse University - String Performance Database
(http://twu.tennis-warehouse.com/learning_center/reporter2.php)


***************************** Original Dataset ****************************

Original Column Name	Formatted Name	Units (if app.)
String	string	N/A
none	string_code	0-4752
Ref. Ten. (lbs)	ref_t	lbs
Swing Speed	swing_speed	fast/med/slow
Material	material	N/A
Gauge Nominal (mm)	gauge_nom	mm
Gauge Acutal (mm)	gauce_ac	mm
Stretch at 40 lbs (%)	stretch_40	lbs (%)
Stretch at 51 lbs (%)	stretch_51	lbs (%)
Stretch at 62 lbs (%)	stretch_62	lbs (%)
Actual Pre-impact Tension (lbs)	pre_t	lbs
Dwell Time (ms)	dwell	ms

File: tennis_strings.csv (part 15 of 18)
string,string_code,ref_t,swing_speed,material,gauge_nom,gauce_ac,stretch_40,stretch_51,stretch_62,pre_t,dwell,deflec,change_t,peak_t,peak_trans_force,avg_trans_force,stiffness,static_loss,stabiliz,impact_loss,total_loss,tension_loss,energy_return,sts_cof,stb_cof,spin_pot
Tecnifibre Multi-Feel 17 (1.25),3739,40,Medium,Nylon/Polyurethane,1.25,1.26,8.2,9.1,10.3,40.24,34.8,31.9,37.7,78.1,11.8,,135.4,4.45,4.83,-0.06,9.3,23.2,97,0.16,0.418,2.6
Tecnifibre Multi-Feel 17 (1.25),3740,62,Slow,Nylon/Polyurethane,1.25,1.26,8.2,9.1,10.3,50.36,32.6,29.7,37.5,88,12.9,,157.2,5.09,5.12,-0.02,10.1,20.1,95.6,0.16,0.418,2.6
Tecnifibre Multifeel 16 Black (1.30),3741,51,Fast,Nylon/Polyurethane,1.3,1.26,2.4,2.7,10.3,41.72,34.4,32,37.5,79.2,31.7,16.5,148.6,4.01,4.99,0.2,9.3,18.1,93.5,0.076,0.524,6.9
Tecnifibre NRG2 16,3742,51,Slow,Nylon,1.32,NA,7.3,7.9,9.1,41.54,34.7,32,39.9,81.4,11.7,,141.7,4.67,2.89,-0.04,7.5,18.9,96.2,0.155,0.503,3.2
Tecnifibre NRG2 16,3743,40,Medium,Nylon,1.32,NA,7.3,7.9,9.1,52.5,32.5,29.8,38.8,91.5,12.8,,160,5.42,3.4,0.05,8.8,17.5,97.6,0.155,0.503,3.2
Tecnifibre NRG2 16,3744,62,Slow,Nylon,1.32,NA,7.3,7.9,9.1,32.13,44.1,20.2,14.3,46.5,22.1,,141.2,4.67,3.03,-0.03,7.7,19.3,94.3,0.155,0.503,3.2
Tecnifibre NRG2 16,3745,51,Medium,Nylon,1.32,NA,7.3,7.9,9.1,41.9,40.4,18.5,13.5,55.3,13.7,,173.2,5.73,3.02,0.03,8.8,14.2,97.2,0.155,0.503,3.2
Tecnifibre NRG2 16,3746,40,Fast,Nylon,1.32,NA,7.3,7.9,9.1,31.99,39.9,28.9,28.9,61.1,23.2,,168.6,5.42,3.6,0.05,9,17.9,93.9,0.155,0.503,3.2
Tecnifibre NRG2 16,3747,62,Medium,Nylon,1.32,NA,7.3,7.9,9.1,52.99,36.8,16.8,12.1,65,30.2,,136.6,4.67,3.09,0.07,7.9,19.7,92,0.155,0.503,3.2
Tecnifibre NRG2 16,3748,51,Fast,Nylon,1.32,NA,7.3,7.9,9.1,41.7,36.9,26.3,28.7,70.3,24.2,,190.9,5.73,3.35,-0.04,9,14.6,94.7,0.155,0.503,3.2
Tecnifibre NRG2 16,3749,62,Fast,Nylon,1.32,NA,7.3,7.9,9.1,31.93,37.5,34.1,39,71,32.6,,158.3,5.42,3.76,0.09,9.3,18.3,92.9,0.155,0.503,3.2
Tecnifibre NRG2 16,3750,40,Slow,Nylon,1.32,NA,7.3,7.9,9.1,52.66,34.2,24.2,27.3,80,34.1,,177.7,5.73,3.51,0.07,9.3,15.1,92.9,0.155,0.503,3.2
Tecnifibre NRG2 17/1.24,3751,40,Fast,Nylon,1.24,1.27,6.4,7.6,8.5,43.55,39.1,18,13.9,57.3,22.9,,167.4,4.72,2.72,-0.03,7.5,14.6,96.2,0.135,0.475,3.5
Tecnifibre NRG2 17/1.24,3752,62,Medium,Nylon,1.24,1.27,6.4,7.6,8.5,32.9,39,28.1,28.4,61.3,29.8,,138.9,4.3,2.56,0.09,6.8,17.5,92.5,0.135,0.475,3.5
Tecnifibre NRG2 17/1.24,3753,51,Fast,Nylon,1.24,1.27,6.4,7.6,8.5,54.07,35.8,16.5,12.3,66.4,24,,189.2,4.61,3.22,-0.05,7.7,12.6,95.1,0.135,0.475,3.5
Tecnifibre NRG2 17/1.24,3754,62,Fast,Nylon,1.24,1.27,6.4,7.6,8.5,43.28,36,25.9,27.6,71,31.8,,164,4.72,2.78,0.18,7.7,15.1,93.5,0.135,0.475,3.5
Tecnifibre NRG2 17/1.24,3755,40,Slow,Nylon,1.24,1.27,6.4,7.6,8.5,32.83,36.8,33.5,38.4,71.2,33,,185.7,4.61,3.42,0.42,8.4,13.7,94.7,0.135,0.475,3.5
Tecnifibre NRG2 17/1.24,3756,51,Slow,Nylon,1.24,1.27,6.4,7.6,8.5,53.91,33.5,23.9,26.7,80.5,11.9,,147.4,4.3,2.43,-0.05,6.6,16.8,92.9,0.135,0.475,3.5
Tecnifibre NRG2 17/1.24,3757,40,Medium,Nylon,1.24,1.27,6.4,7.6,8.5,43.22,34,31,38.8,82,12.9,,173.2,4.72,2.45,-0.04,7.1,14,99,0.135,0.475,3.5
Tecnifibre NRG2 17/1.24,3758,62,Slow,Nylon,1.24,1.27,6.4,7.6,8.5,53.71,31.9,28.8,37.9,91.5,21.5,,146.3,4.3,2.49,0.02,6.8,17.2,92.5,0.135,0.475,3.5
Tecnifibre NRG2 17/1.24,3759,51,Medium,Nylon,1.24,1.27,6.4,7.6,8.5,32.96,42.9,20,14.6,47.4,13.7,,185.2,4.61,3.06,-0.17,7.5,12.1,98.8,0.135,0.475,3.5
Tecnifibre NRG2 18 (1.18),3760,40,Slow,Nylon/Polyurethane,1.18,1.19,7.6,9.1,10,31.38,37.6,34,37.5,69,32.5,,172.6,5.51,5.43,0.37,11.2,18.3,94.1,0.198,0.514,2.6
Tecnifibre NRG2 18 (1.18),3761,51,Slow,Nylon/Polyurethane,1.18,1.19,7.6,9.1,10,51.11,34.3,24,26,77.2,11.7,,136.6,4.1,4.08,-0.02,8.2,20.6,97.6,0.198,0.514,2.6
Tecnifibre NRG2 18 (1.18),3762,62,Slow,Nylon/Polyurethane,1.18,1.19,7.6,9.1,10,40.81,34.8,31.9,37.7,78.5,12.6,,157.7,5.14,4.5,-0.04,9.7,18.9,97.4,0.198,0.514,2.6
Tecnifibre NRG2 18 (1.18),3763,40,Medium,Nylon/Polyurethane,1.18,1.19,7.6,9.1,10,50.8,32.6,29.6,37,88,13.5,,173.2,5.51,5.03,-0.09,10.4,16.9,97,0.198,0.514,2.6
Tecnifibre NRG2 18 (1.18),3764,51,Medium,Nylon/Polyurethane,1.18,1.19,7.6,9.1,10,31.51,43.9,20.5,14.1,45.6,22.7,,116,4.1,4.12,0.03,8.2,20.8,94.9,0.198,0.514,2.6
Tecnifibre NRG2 18 (1.18),3765,40,Fast,Nylon/Polyurethane,1.18,1.19,7.6,9.1,10,41.08,40,18.6,13.5,54.5,22,,160.6,5.14,4.63,0.03,9.7,19.3,95.8,0.198,0.514,2.6
Tecnifibre NRG2 18 (1.18),3766,62,Medium,Nylon/Polyurethane,1.18,1.19,7.6,9.1,10,51.2,36.7,17,12.3,63.5,29.3,,132,4.1,4.21,0.16,8.4,21.3,93.7,0.198,0.514,2.6
Tecnifibre NRG2 18 (1.18),3767,51,Fast,Nylon/Polyurethane,1.18,1.19,7.6,9.1,10,31.47,39.9,30.9,27.1,58.7,23.2,,182.9,5.51,5.12,0.06,10.8,17.3,93.5,0.198,0.514,2.6
Tecnifibre NRG2 18 (1.18),3768,62,Fast,Nylon/Polyurethane,1.18,1.19,7.6,9.1,10,40.95,36.8,26,26.7,67.7,31.3,,150.9,5.14,4.77,0.24,10.1,20,92.5,0.198,0.514,2.6
Tecnifibre Polyspin 16L,3769,51,Slow,Polyester,1.27,1.29,1.5,2.1,2.4,32.74,34.2,31,53.6,86.4,13.6,,269.2,4.63,11.29,-0.02,15.9,40.1,96,0.103,0.393,3.8
Tecnifibre Polyspin 16L,3770,40,Medium,Polyester,1.27,1.29,1.5,2.1,2.4,41.54,32.4,29.2,53.4,94.8,14.1,,296.6,6.59,11.67,-0.11,18.1,35.8,97.6,0.103,0.393,3.8
Tecnifibre Polyspin 16L,3771,62,Slow,Polyester,1.27,1.29,1.5,2.1,2.4,23.77,42.7,20.8,28.7,52.5,24.5,,240,4.63,11.2,0.22,16.1,40.4,89.7,0.103,0.393,3.8
Tecnifibre Polyspin 16L,3772,51,Medium,Polyester,1.27,1.29,1.5,2.1,2.4,32.46,40.1,19.1,26.5,59.1,14.7,,300,8.16,12.35,-0.22,20.3,32.9,92.9,0.103,0.393,3.8
Tecnifibre Polyspin 16L,3773,40,Fast,Polyester,1.27,1.29,1.5,2.1,2.4,23.86,38.2,28,46.3,70.1,24.7,,259.5,6.59,11.32,0.26,18.1,35.8,92.5,0.103,0.393,3.8
Tecnifibre Polyspin 16L,3774,62,Medium,Polyester,1.27,1.29,1.5,2.1,2.4,41.23,37.6,18,23.8,65,32.5,,221.7,4.63,11.29,0.46,16.3,41.3,84.1,0.103,0.393,3.8
Tecnifibre Polyspin 16L,3775,51,Fast,Polyester,1.27,1.29,1.5,2.1,2.4,32.81,36.1,26,43.2,75.9,25,,288,8.16,11.99,0.22,20.3,33,93.1,0.103,0.393,3.8
Tecnifibre Polyspin 16L,3776,62,Fast,Polyester,1.27,1.29,1.5,2.1,2.4,23.77,35.8,32.3,56.9,80.5,33.5,,226.9,6.59,11.39,0.44,18.5,36.3,85.6,0.103,0.393,3.8
Tecnifibre Polyspin 16L,3777,40,Slow,Polyester,1.27,1.29,1.5,2.1,2.4,41.59,34.1,24.1,41.2,82.9,34.6,,254.3,8.16,12.04,0.53,20.7,33.6,89.3,0.103,0.393,3.8
Tecnifibre Pro Mix 16,3778,40,Medium,Nylon/Polyester,1.3,1.33,7.3,9.1,10.9,31.91,36.7,33,42.1,74.1,11.5,,143.4,6.84,12.21,0,19,48,91,0.169,0.432,2.6
Tecnifibre Pro Mix 16,3779,62,Slow,Nylon/Polyester,1.3,1.33,7.3,9.1,10.9,42.56,33.8,30.1,42.3,84.9,12.6,,184.6,7.06,11.8,-0.07,18.7,37,96,0.169,0.432,2.6
Tecnifibre Pro Mix 16,3780,51,Medium,Nylon/Polyester,1.3,1.33,7.3,9.1,10.9,20.64,48.4,23.3,19.2,39.7,20.3,,129.7,6.84,12.08,0.18,19.2,48.1,87.4,0.169,0.432,2.6
Tecnifibre Pro Mix 16,3781,40,Fast,Nylon/Polyester,1.3,1.33,7.3,9.1,10.9,31.86,42.7,20,18.3,50.1,13.3,,205.2,8.29,10.83,-0.09,19,30.8,98.2,0.169,0.432,2.6
Tecnifibre Pro Mix 16,3782,62,Medium,Nylon/Polyester,1.3,1.33,7.3,9.1,10.9,20.77,43.5,31.3,31.3,52,22.5,,168,7.06,11.71,0.13,19,37.3,93.1,0.169,0.432,2.6
Tecnifibre Pro Mix 16,3783,51,Fast,Nylon/Polyester,1.3,1.33,7.3,9.1,10.9,42.62,38.6,18,16.3,59.1,27.8,,122.3,6.84,12.1,0.18,19.2,48.2,83.7,0.169,0.432,2.6
Tecnifibre Pro Mix 16,3784,62,Fast,Nylon/Polyester,1.3,1.33,7.3,9.1,10.9,31.95,38.8,28,32.4,64.4,23.7,,194.3,8.29,10.78,0.07,19.2,31,93.9,0.169,0.432,2.6
Tecnifibre Pro Mix 16,3785,40,Slow,Nylon/Polyester,1.3,1.33,7.3,9.1,10.9,20.75,40.9,36.5,40.1,60.9,30.6,,156.6,7.06,11.75,0.29,19.2,37.7,88.9,0.169,0.432,2.6
Tecnifibre Pro Mix 16,3786,51,Slow,Nylon/Polyester,1.3,1.33,7.3,9.1,10.9,42.67,35.5,25.6,31.3,74.1,31.9,,189.2,8.29,10.89,0.36,19.6,31.6,90.2,0.169,0.432,2.6
Tecnifibre Pro Mix 17,3787,51,Medium,Nylon/Polyester,1.25,1.28,6.1,7.6,8.8,44.72,33.1,30,41.9,86.7,20.7,,144,5.76,10.71,0.13,16.5,41.8,88.5,0.114,0.427,3.7
Tecnifibre Pro Mix 17,3788,40,Fast,Nylon/Polyester,1.25,1.28,6.1,7.6,8.8,23.17,46.6,22,19,42.1,13.8,,212,7.41,9.52,-0.08,16.8,27.3,97.2,0.114,0.427,3.7
Tecnifibre Pro Mix 17,3789,62,Medium,Nylon/Polyester,1.25,1.28,6.1,7.6,8.8,33.54,41.6,19.9,17.9,51.4,22.3,,180.6,6.5,10.62,0.11,17.2,34,92,0.114,0.427,3.7
Tecnifibre Pro Mix 17,3790,51,Fast,Nylon/Polyester,1.25,1.28,6.1,7.6,8.8,23.22,42,30,32,55.1,28.8,,129.2,5.76,10.76,0.3,16.8,42.4,85.6,0.114,0.427,3.7
Tecnifibre Pro Mix 17,3791,62,Fast,Nylon/Polyester,1.25,1.28,6.1,7.6,8.8,44.81,37.8,17.9,16.8,61.5,23.6,,211.5,7.41,9.55,0.04,17,27.5,95.3,0.114,0.427,3.7
Tecnifibre Pro Mix 17,3792,40,Slow,Nylon/Polyester,1.25,1.28,6.1,7.6,8.8,33.6,38.1,27.1,32.4,66.2,30.7,,169.7,6.5,10.66,0.26,17.4,34.3,89.3,0.114,0.427,3.7
Tecnifibre Pro Mix 17,3793,51,Slow,Nylon/Polyester,1.25,1.28,6.1,7.6,8.8,23.17,39.6,35.9,41,64.2,32.5,,189.2,7.41,9.61,0.25,17.2,28,91.8,0.114,0.427,3.7
Tecnifibre Pro Mix 17,3794,40,Medium,Nylon/Polyester,1.25,1.28,6.1,7.6,8.8,44.78,34.8,24.7,31.8,76.5,11.6,,158.9,5.76,10.76,-0.03,16.5,41.6,94.1,0.114,0.427,3.7
Tecnifibre Pro Mix 17,3795,62,Slow,Nylon/Polyester,1.25,1.28,6.1,7.6,8.8,33.56,35.9,32.1,43,76.5,12.8,,183.5,6.5,10.68,-0.04,17.2,33.8,95.8,0.114,0.427,3.7
Tecnifibre Pro Red Code 16,3796,51,Fast,Polyester,1.3,NA,1.5,2.1,2.7,33.05,40.2,19,24.9,58,33.7,,218.3,4.78,11.58,0.29,16.8,41.9,84.8,0.078,0.384,4.9
Tecnifibre Pro Red Code 16,3797,62,Fast,Polyester,1.3,NA,1.5,2.1,2.7,23.28,38.3,28,46.7,70.1,25.7,,293.2,7.72,10.8,0.16,18.7,30.2,91.4,0.078,0.384,4.9
Tecnifibre Pro Red Code 16,3798,40,Slow,Polyester,1.3,NA,1.5,2.1,2.7,42.75,37.3,17.8,23.4,66.2,34.3,,232,6.5,10.7,0.44,17.6,34.8,86.9,0.078,0.384,4.9
Tecnifibre Pro Red Code 16,3799,51,Slow,Polyester,1.3,NA,1.5,2.1,2.7,33.52,35.9,26,43.7,77.2,35.4,,259.5,7.72,10.8,0.44,19,30.7,89.9,0.078,0.384,4.9
Tecnifibre Pro Red Code 16,3800,40,Medium,Polyester,1.3,NA,1.5,2.1,2.7,23.33,35.8,33,58.4,81.8,13.3,,269.7,4.78,12.04,-0.15,16.8,42,94.1,0.078,0.384,4.9
Tecnifibre Pro Red Code 16,3801,62,Slow,Polyester,1.3,NA,1.5,2.1,2.7,43.22,33.8,24.1,41.9,85.1,13.8,,281.2,6.5,11.17,-0.25,17.4,34.3,97.4,0.078,0.384,4.9
Tecnifibre Pro Red Code 16,3802,51,Medium,Polyester,1.3,NA,1.5,2.1,2.7,33.52,33.9,31,54.9,88.4,24.5,,242.9,4.78,11.63,0.26,16.8,42,88.4,0.078,0.384,4.9
Tecnifibre Pro Red Code 16,3803,40,Fast,Polyester,1.3,NA,1.5,2.1,2.7,43.22,32,29.1,54,97.2,14.7,,299.5,7.72,11.27,-0.29,18.7,30.3,95.5,0.078,0.384,4.9
Tecnifibre Pro Red Code 16,3804,62,Medium,Polyester,1.3,NA,1.5,2.1,2.7,22.87,43.5,20.7,28.4,51.4,25.1,,261.7,6.5,10.7,0.22,17.4,34.3,88,0.078,0.384,4.9
Tecnifibre Pro Red Code 17,3805,62,Slow,Polyester,1.25,1.27,1.8,2.4,3.3,40.88,32.6,29.4,51.4,92.2,13.6,,278.3,6.55,11.8,-0.13,18.3,35.9,95.8,0.092,0.439,4.8
Tecnifibre Pro Red Code 17,3806,51,Medium,Polyester,1.25,1.27,1.8,2.4,3.3,22.93,43.1,20.5,27.3,50.3,23.4,,226.9,4.9,11.62,0.3,16.8,42.4,88.9,0.092,0.439,4.8
Tecnifibre Pro Red Code 17,3807,40,Fast,Polyester,1.25,1.27,1.8,2.4,3.3,32.37,39.9,19,24.7,57.1,14.3,,288,7.74,13.52,-0.16,21.2,34.2,96.2,0.092,0.439,4.8
Tecnifibre Pro Red Code 17,3808,62,Medium,Polyester,1.25,1.27,1.8,2.4,3.3,23.17,38.5,28,43.7,66.8,23.9,,245.7,6.55,11.47,0.22,18.3,36,90.8,0.092,0.439,4.8
Tecnifibre Pro Red Code 17,3809,51,Fast,Polyester,1.25,1.27,1.8,2.4,3.3,40.48,37.5,18,22.9,63.5,31.7,,214.3,4.9,11.62,0.5,17,42.9,85.2,0.092,0.439,4.8
Tecnifibre Pro Red Code 17,3810,62,Fast,Polyester,1.25,1.27,1.8,2.4,3.3,32.7,36,26,40.8,73.6,24.3,,277.2,7.74,13.1,0.2,20.9,34.1,93.7,0.092,0.439,4.8
Tecnifibre Pro Red Code 17,3811,40,Slow,Polyester,1.25,1.27,1.8,2.4,3.3,23.17,36.2,32.4,55.3,78.5,32.7,,225.7,6.55,11.49,0.44,18.5,36.4,88,0.092,0.439,4.8
Tecnifibre Pro Red Code 17,3812,51,Slow,Polyester,1.25,1.27,1.8,2.4,3.3,40.9,34.2,24.1,39.7,80.7,33.9,,242.3,7.74,13.12,0.35,21.2,34.4,89.1,0.092,0.439,4.8
Tecnifibre Pro Red Code 17,3813,40,Medium,Polyester,1.25,1.27,1.8,2.4,3.3,32.68,34.2,30.7,52.5,85.1,12.9,,266.3,4.9,11.86,-0.09,16.8,42,94.5,0.092,0.439,4.8
Tecnifibre Pro Red Code 18,3814,62,Fast,Polyester,1.2,1.22,1.8,2.4,3,32.74,36.4,26,40.1,72.8,32.6,,217.2,7.01,10.99,0.39,18.3,36.3,88.2,0.084,0.417,5
Tecnifibre Pro Red Code 18,3815,40,Slow,Polyester,1.2,1.22,1.8,2.4,3,24.17,36.2,32.7,53.8,78.1,33.9,,228,7.65,13.3,0.42,21.4,34.6,88.9,0.084,0.417,5
Tecnifibre Pro Red Code 18,3816,51,Slow,Polyester,1.2,1.22,1.8,2.4,3,40.79,34.5,24.4,39.9,80.7,13,,253.7,4.59,11.24,-0.04,15.9,39.8,94.5,0.084,0.417,5
Tecnifibre Pro Red Code 18,3817,40,Medium,Polyester,1.2,1.22,1.8,2.4,3,32.72,34.4,31,51.4,84,13.5,,272.6,7.01,11.36,-0.15,18.3,35.9,95.6,0.084,0.417,5
Tecnifibre Pro Red Code 18,3818,62,Slow,Polyester,1.2,1.22,1.8,2.4,3,40.79,32.8,29.8,50.1,90.8,23.5,,222.9,4.59,10.91,0.31,15.9,39.8,89.3,0.084,0.417,5
Tecnifibre Pro Red Code 18,3819,51,Medium,Polyester,1.2,1.22,1.8,2.4,3,23.86,43.2,20.6,26.5,50.3,14.2,,285.2,7.65,13.74,-0.22,21.2,34.3,95.5,0.084,0.417,5
Tecnifibre Pro Red Code 18,3820,40,Fast,Polyester,1.2,1.22,1.8,2.4,3,32.35,40.2,19.1,24.3,56.7,23.7,,240.6,7.01,10.97,0.24,18.3,35.9,90.1,0.084,0.417,5
Tecnifibre Pro Red Code 18,3821,62,Medium,Polyester,1.2,1.22,1.8,2.4,3,24.19,38.5,28,43,67.3,31.9,,204.6,4.59,10.93,0.47,15.9,40.3,85.9,0.084,0.417,5
Tecnifibre Pro Red Code 18,3822,51,Fast,Polyester,1.2,1.22,1.8,2.4,3,40.35,37.8,18,22.7,63.1,24.6,,273.2,7.65,13.3,0.2,21.2,34.3,92.5,0.084,0.417,5
Tecnifibre Pro Red Code Wax 17,3823,51,Fast,Polyester,1.25,1.22,1.8,10,3,36.16,33.1,31,55.8,91.9,35.6,16.7,235.5,4.45,10.11,0.04,14.6,28.8,87.8,0.077,0.503,6.5
Tecnifibre Razor Code 16 (1.30),3824,51,Fast,Polyester,1.3,NA,1.5,2.7,3.3,34.11,40,19.4,26.2,60.4,26.8,15.5,251.5,5.36,10.81,0.15,16.3,32.2,91,0.09,0.376,4.2
Tecnifibre Razor Code 16 (1.30),3825,40,Fast,Polyester,1.3,NA,1.5,2.7,3.3,47.32,32.8,24,42.1,89.3,36.5,17.6,275.5,4.76,9.68,0.44,15,24.1,91.2,0.09,0.376,4.2
Tecnifibre Razor Code 16 (1.30),3826,62,Slow,Polyester,1.3,NA,1.5,2.7,3.3,18.3,45.6,22,30.4,48.7,24.6,10.7,220,5.95,15.02,0.35,21.4,53.7,86.5,0.09,0.376,4.2
Tecnifibre Razor Code 16 (1.30),3827,51,Slow,Polyester,1.3,NA,1.5,2.7,3.3,34.55,35.3,27,45,79.6,35.6,16.5,242.9,5.36,10.81,0.39,16.5,32.7,87.8,0.09,0.376,4.2
Tecnifibre Razor Code 16 (1.30),3828,62,Medium,Polyester,1.3,NA,1.5,2.7,3.3,47.3,31,28.5,55.1,102.3,33.1,14.5,208.6,5.95,15.02,0.53,21.6,54.2,80.3,0.09,0.376,4.2
Tecnifibre Razor Code 16 (1.30),3829,40,Slow,Polyester,1.3,NA,1.5,2.7,3.3,18.72,39.7,29.6,47.6,66.4,15.7,8.1,297.2,4.76,9.95,-0.22,14.6,23.5,98.6,0.09,0.376,4.2
Tecnifibre Razor Code 16 (1.30),3830,51,Medium,Polyester,1.3,NA,1.5,2.7,3.3,34.55,33.1,31,57.3,91.9,14.6,7.1,284.6,5.36,11.25,-0.18,16.3,32.4,97.6,0.09,0.376,4.2
Tecnifibre Razor Code 16 (1.30),3831,62,Fast,Polyester,1.3,NA,1.5,2.7,3.3,18.72,37,34,59.3,77.8,26.8,13.3,296.6,4.76,9.66,0.13,14.6,23.6,94.9,0.09,0.376,4.2
Tecnifibre Razor Code 16 (1.30),3832,40,Medium,Polyester,1.3,NA,1.5,2.7,3.3,47.03,36.7,17.8,23.2,70.3,13.4,6.3,255.5,5.95,15.44,-0.02,21.4,53.8,95.5,0.09,0.376,4.2
Tecnifibre Razor Code 17 (1.25),3833,51,Fast,Polyester,1.25,NA,2.1,6.1,3.3,35.94,33.4,31,54.2,90.2,34.9,16.3,229.2,4.06,10.72,0.22,15,29.6,88.7,0.086,0.48,5.6
Tecnifibre Razor Code 18 (1.20),3834,51,Fast,Polyester,1.2,NA,2.1,6.1,3.3,36.71,33.6,31.1,51.4,88.2,34.2,16.6,216.6,3.64,10.37,0.35,14.3,28.3,88.7,0.083,0.509,6.1
Tecnifibre Ruff Code 16 (1.30),3835,51,Fast,Polyester,1.3,NA,2.1,6.1,3.3,35.17,34.3,32,52.3,87.3,35,16,207.5,4.12,11.43,0.35,15.9,31.3,87.4,0.1,0.483,4.8
Tecnifibre Ruff Code 17 (1.25),3836,51,Fast,Polyester,1.25,NA,2.1,6.1,3.3,36.38,34.1,32,52.3,88.6,35.5,17,207.5,4.39,9.95,0.22,14.6,28.7,90.2,NA,0.461,NA
Tecnifibre TGV 16,3837,40,Slow,Nylon/Polyurethane,1.3,1.35,7.6,9.1,10.6,28.55,38.5,34.5,38.6,67,32.5,,174.9,7.01,6.62,0.2,13.9,22.4,92.4,0.153,0.469,3.1
Tecnifibre TGV 16,3838,51,Slow,Nylon/Polyurethane,1.3,1.35,7.6,9.1,10.6,48.33,34.7,24.2,28,76.3,11.7,,137.2,5.2,5.78,-0.04,11,27.6,97,0.153,0.469,3.1
Tecnifibre TGV 16,3839,40,Medium,Nylon/Polyurethane,1.3,1.35,7.6,9.1,10.6,38.3,35.2,32,39.5,77.8,12.9,,172.6,6.37,5.81,-0.03,12.1,24,97.4,0.153,0.469,3.1
Tecnifibre TGV 16,3840,62,Slow,Nylon/Polyurethane,1.3,1.35,7.6,9.1,10.6,48.11,32.9,30,38.6,86.7,21,,136.6,5.2,5.87,0.04,11,28,92.2,0.153,0.469,3.1
Tecnifibre TGV 16,3841,51,Medium,Nylon/Polyurethane,1.3,1.35,7.6,9.1,10.6,28.71,45,21.2,15.2,43.9,13.7,,176.6,7.01,6.18,-0.05,13.2,21.3,97.2,0.153,0.469,3.1
Tecnifibre TGV 16,3842,40,Fast,Nylon/Polyurethane,1.3,1.35,7.6,9.1,10.6,38.54,40.8,19.1,15.4,54,22.1,,167.4,6.37,5.94,0,12.3,24.3,94.7,0.153,0.469,3.1
Tecnifibre TGV 16,3843,62,Medium,Nylon/Polyurethane,1.3,1.35,7.6,9.1,10.6,28.62,40.7,29.3,28.9,57.3,29,,131.4,5.2,5.94,0.15,11.2,28.4,90.1,0.153,0.469,3.1
Tecnifibre TGV 16,3844,51,Fast,Nylon/Polyurethane,1.3,1.35,7.6,9.1,10.6,48.55,37.3,17.6,13.5,62,23.1,,194.3,7.01,6.4,0,13.5,21.7,95.1,0.153,0.469,3.1
Tecnifibre TGV 16,3845,62,Fast,Nylon/Polyurethane,1.3,1.35,7.6,9.1,10.6,38.41,37.3,26.4,28.7,67,31.1,,157.2,6.37,6.05,0.18,12.6,24.8,89.7,0.153,0.469,3.1
Tecnifibre TGV 17/1.25,3846,51,Slow,Nylon/Polyurethane,1.25,1.28,7.3,8.5,9.7,29.22,37.8,34.1,39.7,68.8,32.8,,192.6,5.49,5.69,0.4,11.5,18.8,94.9,0.149,0.454,3
Tecnifibre TGV 17/1.25,3847,40,Medium,Nylon/Polyurethane,1.25,1.28,7.3,8.5,9.7,50.74,33.9,24,28.2,78.9,11.9,,146.9,5.34,5.02,0,10.4,26.1,96.6,0.149,0.454,3
Tecnifibre TGV 17/1.25,3848,62,Slow,Nylon/Polyurethane,1.25,1.28,7.3,8.5,9.7,40.29,34.5,31.2,39.7,79.8,12.8,,170.3,5.25,5.12,-0.2,10.1,20,96.2,0.149,0.454,3
Tecnifibre TGV 17/1.25,3849,51,Medium,Nylon/Polyurethane,1.25,1.28,7.3,8.5,9.7,50.56,32.2,29,39.9,90.4,21.4,,144.6,5.34,5.07,0.04,10.4,26.3,94.1,0.149,0.454,3
Tecnifibre TGV 17/1.25,3850,40,Fast,Nylon/Polyurethane,1.25,1.28,7.3,8.5,9.7,29.33,44.5,21.1,16.1,45.4,13.7,,193.7,5.49,5.45,-0.18,10.8,17.4,97,0.149,0.454,3
Tecnifibre TGV 17/1.25,3851,62,Medium,Nylon/Polyurethane,1.25,1.28,7.3,8.5,9.7,40.35,39.9,18.7,14.6,54.9,22.6,,174.3,5.25,5.1,-0.03,10.4,20.3,94.3,0.149,0.454,3
Tecnifibre TGV 17/1.25,3852,51,Fast,Nylon/Polyurethane,1.25,1.28,7.3,8.5,9.7,29.28,40.1,29,30,59.1,29.4,,137.7,5.34,5.13,0.16,10.6,26.8,88,0.149,0.454,3
Tecnifibre TGV 17/1.25,3853,62,Fast,Nylon/Polyurethane,1.25,1.28,7.3,8.5,9.7,50.8,36.4,17,13.7,64.6,23.7,,198.9,5.49,5.51,-0.02,11,17.8,97,0.149,0.454,3
Tecnifibre TGV 17/1.25,3854,40,Slow,Nylon/Polyurethane,1.25,1.28,7.3,8.5,9.7,40.37,36.5,26,29.1,69.5,31.2,,165.2,5.25,5.18,0.31,10.8,21.2,92.5,0.149,0.454,3
Tecnifibre X-Code 16,3855,51,Slow,Polyester,1.3,1.33,3,3.9,5.5,31.84,35.4,32,47.4,79.2,12.4,,200,6.2,12.08,-0.2,18.1,45.6,92.5,0.21,0.416,2
Tecnifibre X-Code 16,3856,40,Medium,Polyester,1.3,1.33,3,3.9,5.5,42.07,32.9,29.9,47.4,89.5,13.3,,223.5,6.46,12.77,-0.11,19.2,37.7,95.6,0.21,0.416,2
Tecnifibre X-Code 16,3857,62,Slow,Polyester,1.3,1.33,3,3.9,5.5,21.41,45.5,22,23.8,45.2,21.8,,167.4,6.2,11.64,0.26,18.1,45.6,85.7,0.21,0.416,2
Tecnifibre X-Code 16,3858,51,Medium,Polyester,1.3,1.33,3,3.9,5.5,31.49,41.4,20,21.8,53.4,14,,256.6,6.92,13.08,-0.22,19.8,32,95.1,0.21,0.416,2
Tecnifibre X-Code 16,3859,40,Fast,Polyester,1.3,1.33,3,3.9,5.5,21.85,41.1,29.8,36.6,58.4,22.7,,215.5,6.46,12.46,0.09,19,37.5,91.4,0.21,0.416,2
Tecnifibre X-Code 16,3860,62,Medium,Polyester,1.3,1.33,3,3.9,5.5,41.74,38,18,20.5,62.2,29.1,,161.2,6.2,11.66,0.44,18.3,46.1,81.9,0.21,0.416,2
Tecnifibre X-Code 16,3861,51,Fast,Polyester,1.3,1.33,3,3.9,5.5,31.8,37.4,26.4,37,68.8,24.1,,248,6.92,12.77,0.02,19.6,31.9,93.5,0.21,0.416,2
Tecnifibre X-Code 16,3862,62,Fast,Polyester,1.3,1.33,3,3.9,5.5,21.83,38.8,34.2,46.3,68.1,31.7,,188,6.46,12.42,0.33,19.2,37.9,85.2,0.21,0.416,2
Tecnifibre X-Code 16,3863,40,Slow,Polyester,1.3,1.33,3,3.9,5.5,42.05,34.6,24.5,36.6,78.7,33.5,,215.5,6.92,12.75,0.4,20.1,32.5,88.7,0.21,0.416,2
Tecnifibre X-One Biphase 16,3864,40,Fast,Nylon/Polyurethane,1.3,1.32,6.4,7.3,8.5,42.23,39.6,18.1,13.7,56,22.7,,166.9,5.14,3.57,0,8.8,17.2,96.6,0.314,0.502,1.6
Tecnifibre X-One Biphase 16,3865,62,Medium,Nylon/Polyurethane,1.3,1.32,6.4,7.3,8.5,32.59,39.4,28,28.7,61.3,30.4,,138.3,4.12,3.07,0.09,7.3,18.3,91.6,0.314,0.502,1.6
Tecnifibre X-One Biphase 16,3866,51,Fast,Nylon/Polyurethane,1.3,1.32,6.4,7.3,8.5,53.21,36.1,16.8,12.8,65.9,23.9,,189.7,5.38,3.42,-0.07,8.8,14.1,97.8,0.314,0.502,1.6
Tecnifibre X-One Biphase 16,3867,62,Fast,Nylon/Polyurethane,1.3,1.32,6.4,7.3,8.5,42.01,36.5,26,27.8,69.7,31.9,,162.9,5.14,3.73,0.13,9,17.7,92.7,0.314,0.502,1.6
Tecnifibre X-One Biphase 16,3868,40,Slow,Nylon/Polyurethane,1.3,1.32,6.4,7.3,8.5,32.5,36.9,33.9,39.2,71.7,33,,184.6,5.38,3.59,0.07,9,14.6,95.6,0.314,0.502,1.6
Tecnifibre X-One Biphase 16,3869,51,Slow,Nylon/Polyurethane,1.3,1.32,6.4,7.3,8.5,52.94,33.8,24,26.9,79.8,11.9,,148,4.12,2.8,0,6.8,17.4,94.5,0.314,0.502,1.6
Tecnifibre X-One Biphase 16,3870,40,Medium,Nylon/Polyurethane,1.3,1.32,6.4,7.3,8.5,41.85,34.4,31.4,39.5,81.4,12.6,,169.7,5.14,3.35,-0.02,8.4,16.7,97.4,0.314,0.502,1.6
Tecnifibre X-One Biphase 16,3871,62,Slow,Nylon/Polyurethane,1.3,1.32,6.4,7.3,8.5,52.77,32.1,29,38.1,91.1,21.5,,148.6,4.12,2.98,-0.02,7.1,17.8,93.9,0.314,0.502,1.6
Tecnifibre X-One Biphase 16,3872,51,Medium,Nylon/Polyurethane,1.3,1.32,6.4,7.3,8.5,32.77,43.4,20.1,14.6,47.4,13.9,,182.9,5.38,3.15,-0.11,8.4,13.6,97.2,0.314,0.502,1.6
Tecnifibre X-One Biphase 17,3873,40,Medium,Nylon/Polyurethane,1.24,1.29,6.4,7.3,8.5,52.59,32.1,29,38.1,90.8,12.8,,165.7,4.34,2.88,-0.07,7.1,14.1,95.6,0.225,0.464,2.1
Tecnifibre X-One Biphase 17,3874,62,Slow,Nylon/Polyurethane,1.24,1.29,6.4,7.3,8.5,33.76,42.5,20,15,49,21.7,,146.3,3.18,2.8,-0.03,6,15,93.5,0.225,0.464,2.1
Tecnifibre X-One Biphase 17,3875,51,Medium,Nylon/Polyurethane,1.24,1.29,6.4,7.3,8.5,43.5,38.8,18,13.2,56.7,13.6,,194.9,4.9,3.7,-0.02,8.6,13.9,95.5,0.225,0.464,2.1
Tecnifibre X-One Biphase 17,3876,40,Fast,Nylon/Polyurethane,1.24,1.29,6.4,7.3,8.5,33.71,38.9,28,28.2,62,22.8,,165.2,4.34,3.07,-0.02,7.5,14.6,95.1,0.225,0.464,2.1
Tecnifibre X-One Biphase 17,3877,62,Medium,Nylon/Polyurethane,1.24,1.29,6.4,7.3,8.5,53.14,36.2,16.4,13,66.2,30.4,,145.7,3.18,2.86,0.09,6.2,15.4,92.2,0.225,0.464,2.1
Tecnifibre X-One Biphase 17,3878,51,Fast,Nylon/Polyurethane,1.24,1.29,6.4,7.3,8.5,43.31,36,25.9,27.3,70.6,23.8,,186.3,4.9,4.03,0,8.8,14.5,94.9,0.225,0.464,2.1
Tecnifibre X-One Biphase 17,3879,62,Fast,Nylon/Polyurethane,1.24,1.29,6.4,7.3,8.5,33.65,36.5,33.2,39.5,73.2,31.7,,166.9,4.34,3.21,0.11,7.7,15.1,93.5,0.225,0.464,2.1
Tecnifibre X-One Biphase 17,3880,40,Slow,Nylon/Polyurethane,1.24,1.29,6.4,7.3,8.5,52.81,33.8,24,26.5,79.2,32.9,,184.6,4.9,4.25,0.16,9.3,15.1,95.6,0.225,0.464,2.1
Tecnifibre X-One Biphase 17,3881,51,Slow,Nylon/Polyurethane,1.24,1.29,6.4,7.3,8.5,43.17,34.1,30.8,39,82.2,12.2,,153.7,3.18,2.75,-0.11,5.7,14.7,97.6,0.225,0.464,2.1
Tecnifibre X-One Biphase 18,3882,62,Fast,Nylon,1.18,1.2,7.6,8.8,10,51.11,37,17.1,12.3,63.5,31.1,,145.7,4.7,4.74,0.16,9.7,18.9,93.1,0.224,0.365,1.6
Tecnifibre X-One Biphase 18,3883,40,Slow,Nylon,1.18,1.2,7.6,8.8,10,41.41,36.9,26,26.5,67.9,32.8,,168,5.93,5.18,0.22,11.2,18.4,94.9,0.224,0.365,1.6
Tecnifibre X-One Biphase 18,3884,51,Slow,Nylon,1.18,1.2,7.6,8.8,10,32.77,37.4,34,36.8,69.7,11.7,,130.3,3.2,3.5,-0.02,6.6,16.8,96,0.224,0.365,1.6
Tecnifibre X-One Biphase 18,3885,40,Medium,Nylon,1.18,1.2,7.6,8.8,10,50.8,34.5,24.1,25.6,76.5,12.7,,150.3,4.7,4.48,-0.02,9,18,98.4,0.224,0.365,1.6
Tecnifibre X-One Biphase 18,3886,62,Slow,Nylon,1.18,1.2,7.6,8.8,10,41.28,34.9,31.9,36.6,77.8,20.9,,135.4,3.2,3.61,0.03,6.8,17.2,95.3,0.224,0.365,1.6
Tecnifibre X-One Biphase 18,3887,51,Medium,Nylon,1.18,1.2,7.6,8.8,10,50.63,32.8,29.9,37,87.5,13.5,,173.7,5.93,4.7,0,10.6,17.2,99,0.224,0.365,1.6
Tecnifibre X-One Biphase 18,3888,40,Fast,Nylon,1.18,1.2,7.6,8.8,10,32.99,43.5,20.2,13,46.1,22.1,,158.3,4.7,4.61,0.02,9.3,18.4,96.8,0.224,0.365,1.6
Tecnifibre X-One Biphase 18,3889,62,Medium,Nylon,1.18,1.2,7.6,8.8,10,41.54,40.1,18.6,12.8,54.5,29.6,,129.7,3.2,3.72,0.11,7.1,17.7,92.4,0.224,0.365,1.6
Tecnifibre X-One Biphase 18,3890,51,Fast,Nylon,1.18,1.2,7.6,8.8,10,32.88,39.7,28.1,26.5,59.3,23,,180,5.93,5.01,0.04,11,17.8,96,0.224,0.365,1.6
Tecnifibre XR3 16,3891,40,Slow,Nylon/Polyurethane,1.3,NA,6.4,7.6,8.5,40.4,36.6,26.1,29.8,70.1,32.4,,162.9,5.56,4.87,0.14,10.6,20.8,92,0.161,0.465,2.9
Tecnifibre XR3 16,3892,51,Slow,Nylon/Polyurethane,1.3,NA,6.4,7.6,8.5,50.76,34.1,24.1,28.4,79.4,33.2,,186.9,6.15,4.99,0.19,11.2,18.4,94.5,0.161,0.465,2.9
Tecnifibre XR3 16,3893,40,Fast,Nylon/Polyurethane,1.3,NA,6.4,7.6,8.5,40.29,34.7,32,40.8,81.1,11.7,,152.6,5.03,3.88,-0.11,8.8,22.2,96.2,0.161,0.465,2.9
Tecnifibre XR3 16,3894,62,Slow,Nylon/Polyurethane,1.3,NA,6.4,7.6,8.5,50.6,32.4,29.4,39.7,90.4,12.5,,179.5,5.56,4.63,0,10.1,20.1,96.6,0.161,0.465,2.9
Tecnifibre XR3 16,3895,51,Medium,Nylon/Polyurethane,1.3,NA,6.4,7.6,8.5,30.78,44.3,20.2,15.4,46.1,30.3,,141.7,5.03,3.9,0.13,9,22.8,89.7,0.161,0.465,2.9
Tecnifibre XR3 16,3896,62,Medium,Nylon/Polyurethane,1.3,NA,6.4,7.6,8.5,40.53,40.1,18.1,14.6,55.1,13.7,,189.7,6.15,4.61,-0.02,10.8,17.4,99.4,0.161,0.465,2.9
Tecnifibre XR3 16,3897,51,Fast,Nylon/Polyurethane,1.3,NA,6.4,7.6,8.5,30.76,37.5,34,40.4,71.2,22.9,,177.7,5.56,4.76,0.05,10.4,20.4,95.5,0.161,0.465,2.9
Tecnifibre XR3 16,3898,62,Fast,Nylon/Polyurethane,1.3,NA,6.4,7.6,8.5,50.98,37,17,13.5,64.4,23.9,,198.9,6.15,4.83,-0.04,11,17.7,96,0.161,0.465,2.9
Tecnifibre XR3 17,3899,51,Fast,Nylon/Polyurethane,1.25,1.26,7,7.9,9.1,31.88,39.6,28.1,28.2,60,29.8,,134.9,3.9,3.99,0.11,7.9,20.2,90.6,0.159,0.474,3
Tecnifibre XR3 17,3900,62,Fast,Nylon/Polyurethane,1.25,1.26,7,7.9,9.1,51.55,36.6,17,13,64.6,23.3,,185.7,5.45,5,-0.02,10.4,16.9,95.8,0.159,0.474,3
Tecnifibre XR3 17,3901,40,Slow,Nylon/Polyurethane,1.25,1.26,7,7.9,9.1,41.78,36.5,26,27.6,69.5,31.4,,160.6,4.34,4.68,0.11,9,18,92.5,0.159,0.474,3
Tecnifibre XR3 17,3902,51,Slow,Nylon/Polyurethane,1.25,1.26,7,7.9,9.1,31.8,37.3,34,38.4,70.1,33,,180.6,5.45,5.18,0.15,10.8,17.5,94.9,0.159,0.474,3
Tecnifibre XR3 17,3903,40,Medium,Nylon/Polyurethane,1.25,1.26,7,7.9,9.1,51.29,34.3,24,26.5,77.6,11.7,,147.4,3.9,3.8,-0.03,7.7,19.3,96.8,0.159,0.474,3
Tecnifibre XR3 17,3904,62,Slow,Nylon/Polyurethane,1.25,1.26,7,7.9,9.1,41.7,34.5,31.3,38.6,80.3,12.5,,169.7,4.34,4.37,-0.06,8.6,17,97.4,0.159,0.474,3
Tecnifibre XR3 17,3905,51,Medium,Nylon/Polyurethane,1.25,1.26,7,7.9,9.1,51.11,32.5,29.4,38.6,89.7,21.1,,145.7,3.9,3.91,0,7.7,19.7,94.9,0.159,0.474,3
Tecnifibre XR3 17,3906,40,Fast,Nylon/Polyurethane,1.25,1.26,7,7.9,9.1,31.99,43.5,20.1,14.6,46.5,13.7,,183.5,5.45,4.74,-0.02,10.1,16.5,96.2,0.159,0.474,3
Tecnifibre XR3 17,3907,62,Medium,Nylon/Polyurethane,1.25,1.26,7,7.9,9.1,42.01,39.5,18,13.7,55.6,22.6,,166.3,4.34,4.6,-0.07,8.8,17.5,95.3,0.159,0.474,3
Toalson Leoina 77 (1.30),3908,51,Fast,Nylon,1.3,1.26,2.4,2.4,9.1,41.94,34.6,32,39.7,81.6,32.6,16.1,157.2,5.03,3.75,0.22,9,17.7,90.6,0.122,0.535,4.4
Topspin Cyber Blue 16,3909,51,Medium,Polyester,1.3,1.29,2.1,3,4.2,34.97,34.2,31,48.1,83.1,21.6,,185.7,5.76,13.75,0.27,19.8,49.8,86.7,0.079,0.456,5.8
Topspin Cyber Blue 16,3910,40,Fast,Polyester,1.3,1.29,2.1,3,4.2,19.69,45.5,22,25.8,45.4,13.5,,253.7,9.77,17.84,-0.44,27.1,44,95.6,0.079,0.456,5.8
Topspin Cyber Blue 16,3911,62,Medium,Polyester,1.3,1.29,2.1,3,4.2,28.55,41.7,20,23.6,52,22.8,,213.7,7.39,14.14,0.19,21.8,42.8,90.2,0.079,0.456,5.8
Topspin Cyber Blue 16,3912,51,Fast,Polyester,1.3,1.29,2.1,3,4.2,20.18,40.6,29.2,39,59.3,29.6,,173.7,5.76,13.78,0.39,19.8,50.2,82.1,0.079,0.456,5.8
Topspin Cyber Blue 16,3913,62,Fast,Polyester,1.3,1.29,2.1,3,4.2,34.13,40,19,22.5,56.7,23.6,,225.7,9.77,17.04,0.2,26.9,43.8,93.7,0.079,0.456,5.8
Topspin Cyber Blue 16,3914,40,Slow,Polyester,1.3,1.29,2.1,3,4.2,29.19,37.6,27,38.4,67.5,30.8,,189.7,7.39,14.14,0.46,22.1,43.3,84.1,0.079,0.456,5.8
Topspin Cyber Blue 16,3915,51,Slow,Polyester,1.3,1.29,2.1,3,4.2,20.15,38.2,34,49.4,69.7,32.2,,203.5,9.77,17,0.53,27.3,44.2,87.6,0.079,0.456,5.8
Topspin Cyber Blue 16,3916,40,Medium,Polyester,1.3,1.29,2.1,3,4.2,34.93,36.1,26,37.5,72.5,12.5,,217.2,5.76,14.24,-0.15,19.8,50,92.5,0.079,0.456,5.8
Topspin Cyber Blue 16,3917,62,Slow,Polyester,1.3,1.29,2.1,3,4.2,29.19,35.7,32,47.8,77,13,,239.5,7.39,14.78,-0.38,21.8,43,96,0.079,0.456,5.8
Topspin Cyber Blue 17,3918,40,Fast,Polyester,1.25,NA,2.1,3.3,4.5,19.51,45.7,22,25.4,45,22.1,,179.5,5.95,13.65,0.31,19.8,50.2,85.9,0.09,0.457,5.1
Topspin Cyber Blue 17,3919,62,Medium,Polyester,1.25,NA,2.1,3.3,4.5,27.01,42.4,20.1,24,50.9,13.4,,256,9.39,18.68,-0.46,27.6,44.7,96.6,0.09,0.457,5.1
Topspin Cyber Blue 17,3920,51,Fast,Polyester,1.25,NA,2.1,3.3,4.5,20.09,40.9,29.8,39.2,59.3,23,,198.3,7.76,15.11,0.24,23.2,45.6,90.1,0.09,0.457,5.1
Topspin Cyber Blue 17,3921,62,Fast,Polyester,1.25,NA,2.1,3.3,4.5,33.67,40.1,19,22.7,56.4,29.3,,169.7,5.95,13.65,8.8,28.4,71.6,82.4,0.09,0.457,5.1
Topspin Cyber Blue 17,3922,40,Slow,Polyester,1.25,NA,2.1,3.3,4.5,27.85,38.3,27.9,37.9,65.9,23.3,,224,9.39,18,0.22,27.6,44.7,92.2,0.09,0.457,5.1
Topspin Cyber Blue 17,3923,51,Slow,Polyester,1.25,NA,2.1,3.3,4.5,20.09,38.5,34.2,48.7,68.8,30.1,,183.5,7.76,15.13,0.51,23.4,46.1,83.9,0.09,0.457,5.1
Topspin Cyber Blue 17,3924,40,Medium,Polyester,1.25,NA,2.1,3.3,4.5,34.35,36.4,26,37.3,71.7,31.7,,199.5,9.39,18.02,0.59,28,45.4,87.6,0.09,0.457,5.1
Topspin Cyber Blue 17,3925,62,Slow,Polyester,1.25,NA,2.1,3.3,4.5,27.83,36.3,32.3,47,74.7,12.4,,213.7,5.95,14.23,-0.25,19.8,50.2,92.5,0.09,0.457,5.1
Topspin Cyber Blue 17,3926,51,Medium,Polyester,1.25,NA,2.1,3.3,4.5,34.33,34.6,31,47.2,81.6,12.8,,241.7,7.76,15.95,-0.57,23.2,45.6,94.5,0.09,0.457,5.1
Topspin Cyber Blue 17L (1.20),3927,51,Fast,Polyester,1.2,NA,7.3,5.5,4.5,34.05,35.3,32.2,47,81.1,32.6,15.5,184.6,3.73,12.94,0.4,17,33.7,87.4,0.083,0.425,5.1
Topspin Cyber Delta 17 (1.26),3928,51,Fast,Polyester,1.25,NA,7.3,5.5,4.5,33.41,34.9,32.1,51.2,84.5,34,15.8,200.6,5.07,12.24,0.29,17.6,34.7,87.8,0.09,0.504,5.6
Topspin Cyber Flash 16,3929,40,Slow,Polyester,1.3,1.3,1.8,3.3,4.5,27.63,38.2,27.8,37.9,65.5,30,,185.2,7.92,15.19,0.47,23.6,46.5,85,0.093,0.445,4.8
Topspin Cyber Flash 16,3930,51,Slow,Polyester,1.3,1.3,1.8,3.3,4.5,19.12,38.7,34.3,48.5,67.5,32.1,,193.7,9.9,18.57,0.53,28.9,47,87.6,0.093,0.445,4.8
Topspin Cyber Flash 16,3931,40,Medium,Polyester,1.3,1.3,1.8,3.3,4.5,33.3,36.6,26,37.7,71,12.2,,214.3,5.73,15.44,-0.24,20.9,52.7,92.5,0.093,0.445,4.8
Topspin Cyber Flash 16,3932,62,Slow,Polyester,1.3,1.3,1.8,3.3,4.5,27.61,36.2,32.2,47.2,74.7,12.8,,245.2,7.92,15.72,-0.24,23.4,46.1,93.1,0.093,0.445,4.8
Topspin Cyber Flash 16,3933,51,Medium,Polyester,1.3,1.3,1.8,3.3,4.5,33.27,34.8,31.7,47.8,81.1,21.8,,178.9,5.73,14.82,0.27,20.7,52.4,86.1,0.093,0.445,4.8
Topspin Cyber Flash 16,3934,40,Fast,Polyester,1.3,1.3,1.8,3.3,4.5,18.52,46.1,22,25.6,44.1,13.6,,237.2,9.9,19.21,-0.36,28.7,46.6,95.6,0.093,0.445,4.8
Topspin Cyber Flash 16,3935,62,Medium,Polyester,1.3,1.3,1.8,3.3,4.5,27.08,42.4,20,24.3,51.2,22.8,,199.5,7.92,15.17,0.29,23.4,46.1,89.5,0.093,0.445,4.8
Topspin Cyber Flash 16,3936,51,Fast,Polyester,1.3,1.3,1.8,3.3,4.5,19.14,41.1,29.9,39.2,58.4,28.9,,168,5.73,14.84,0.44,20.9,52.9,82.1,0.093,0.445,4.8
Topspin Cyber Flash 16,3937,62,Fast,Polyester,1.3,1.3,1.8,3.3,4.5,32.63,40.5,19.7,22.7,55.3,23.1,,226.3,9.9,18.54,0.22,28.7,46.4,89.9,0.093,0.445,4.8
Topspin Cyber Flash 17,3938,62,Fast,Polyester,1.25,1.25,2.4,3.9,6.4,17.62,42.6,31,37.5,54.9,28.6,,142.9,5.67,15.94,0.44,22.1,55.6,82.1,0.103,0.43,4.2
Topspin Cyber Flash 17,3939,40,Slow,Polyester,1.25,1.25,2.4,3.9,6.4,27.61,42.8,20.2,23.2,50.7,22.8,,191.5,11.62,21.7,0.24,33.5,54.4,90.1,0.103,0.43,4.2
Topspin Cyber Flash 17,3940,51,Slow,Polyester,1.25,1.25,2.4,3.9,6.4,23.73,40.1,29,37.3,61.1,29.2,,158.9,7.85,19.36,0.64,27.8,54.9,83.4,0.103,0.43,4.2
Topspin Cyber Flash 17,3941,40,Medium,Polyester,1.25,1.25,2.4,3.9,6.4,18.08,40.3,36,45.4,63.5,30.7,,172,11.62,21.7,0.61,34,55,86.5,0.103,0.43,4.2
Topspin Cyber Flash 17,3942,62,Slow,Polyester,1.25,1.25,2.4,3.9,6.4,28.42,38.6,28,36.8,65.3,12.3,,180,5.67,16.64,-0.19,22.1,55.7,91,0.103,0.43,4.2
Topspin Cyber Flash 17,3943,51,Medium,Polyester,1.25,1.25,2.4,3.9,6.4,23.51,38.3,34,45.2,68.8,13,,203.5,7.85,19.25,-0.06,27.1,53.3,95.3,0.103,0.43,4.2
Topspin Cyber Flash 17,3944,40,Fast,Polyester,1.25,1.25,2.4,3.9,6.4,28.42,36.5,33,46.1,74.5,21.3,,158.3,5.67,16.4,-0.22,21.8,55.1,86.1,0.103,0.43,4.2
Topspin Cyber Flash 17,3945,62,Medium,Polyester,1.25,1.25,2.4,3.9,6.4,17.38,47.9,23.5,24.5,41.9,12.8,,229.2,11.62,22.51,-0.42,33.7,54.6,94.3,0.103,0.43,4.2
Topspin Cyber Flash 17,3946,51,Fast,Polyester,1.25,1.25,2.4,3.9,6.4,23.62,44.3,21.9,23.8,47.6,22.1,,180,7.85,19.14,0.31,27.3,53.8,89.5,0.103,0.43,4.2
Topspin Cyber Flash 17L,3947,62,Fast,Polyester,1.2,1.19,2.7,4.2,7.6,21.34,41.6,30,35.1,56.4,28.5,,144,8.11,21.31,0.55,30,59.1,83.2,0.098,0.446,4.6
Topspin Cyber Flash 17L,3948,40,Slow,Polyester,1.2,1.19,2.7,4.2,7.6,16.52,41.4,37,43.9,60.4,30.5,,166.3,13.08,21.14,0.51,34.8,56.2,86.3,0.098,0.446,4.6
Topspin Cyber Flash 17L,3949,51,Slow,Polyester,1.2,1.19,2.7,4.2,7.6,27.54,39,28,35.7,63.3,11.8,,164.6,5.76,17.68,-0.02,23.4,59,91,0.098,0.446,4.6
Topspin Cyber Flash 17L,3950,40,Medium,Polyester,1.2,1.19,2.7,4.2,7.6,21.3,39.3,35.1,43.7,65,12,,190.9,8.11,21.91,-0.29,29.8,58.6,93.3,0.098,0.446,4.6
Topspin Cyber Flash 17L,3951,62,Slow,Polyester,1.2,1.19,2.7,4.2,7.6,27.52,36.9,33.4,45.4,73,20.5,,140.6,5.76,17.37,0.4,23.6,59.3,84.5,0.098,0.446,4.6
Topspin Cyber Flash 17L,3952,51,Medium,Polyester,1.2,1.19,2.7,4.2,7.6,16.25,48.8,24,23.4,39.5,12.7,,208.6,13.08,21.87,-0.4,34.6,56,93.7,0.098,0.446,4.6
Topspin Cyber Flash 17L,3953,40,Fast,Polyester,1.2,1.19,2.7,4.2,7.6,20.7,46.3,22.1,22.7,43.4,21.2,,158.3,8.11,21.27,0.33,29.8,58.6,87.2,0.098,0.446,4.6
Topspin Cyber Flash 17L,3954,62,Medium,Polyester,1.2,1.19,2.7,4.2,7.6,16.56,43.8,31.8,35.1,51.6,27.9,,130.3,5.76,17.41,0.51,23.6,59.7,80.5,0.098,0.446,4.6
Topspin Cyber Flash 17L,3955,51,Fast,Polyester,1.2,1.19,2.7,4.2,7.6,26.79,43.4,20.8,22.3,49,22.1,,185.2,13.08,21.12,0.26,34.4,55.8,90.2,0.098,0.446,4.6
Topspin Cyber Whirl 17 (1.24),3956,51,Fast,Polyester,1.24,1.19,7,10.9,7.6,37.26,33.8,31.9,50.9,88.2,35.1,16.1,204,3.77,9.69,0.26,13.7,27,87.8,0.092,0.534,5.8
Tourna Big Hitter 16,3957,51,Medium,Polyester,1.3,1.33,1.5,2.4,3.3,40.68,32.3,29,52.9,93.5,13.5,,286.3,7.63,12.46,-0.17,19.8,39.3,95.3,NA,NA,NA
Tourna Big Hitter 16,3958,40,Fast,Polyester,1.3,1.33,1.5,2.4,3.3,21.34,43.4,20.9,28.7,50.1,23.2,,230.3,5.07,12.88,0.31,18.3,46,86.3,NA,NA,NA
Tourna Big Hitter 16,3959,62,Medium,Polyester,1.3,1.33,1.5,2.4,3.3,30.63,39.9,19.1,25.8,56.4,14.4,,305.2,8.4,13.01,-0.24,21.2,34.3,98,NA,NA,NA
Tourna Big Hitter 16,3960,51,Fast,Polyester,1.3,1.33,1.5,2.4,3.3,21.74,38.7,28,44.3,66.2,23.9,,256,7.63,12.07,0.19,19.8,39.2,89.7,NA,NA,NA
Tourna Big Hitter 16,3961,62,Fast,Polyester,1.3,1.33,1.5,2.4,3.3,40.33,37.3,17.9,24,64.4,31.8,,209.7,5.07,12.88,0.48,18.5,46.4,82.3,NA,NA,NA
Tourna Big Hitter 16,3962,40,Slow,Polyester,1.3,1.33,1.5,2.4,3.3,31.02,36.2,26,42.6,73.6,24.6,,288,8.4,12.61,0.18,21.2,34.3,92.7,NA,NA,NA
Tourna Big Hitter 16,3963,51,Slow,Polyester,1.3,1.33,1.5,2.4,3.3,21.74,36.5,32.8,55.6,77.4,32.7,,225.7,7.63,12.11,0.44,20.1,39.8,86.3,NA,NA,NA
Tourna Big Hitter 16,3964,40,Medium,Polyester,1.3,1.33,1.5,2.4,3.3,40.73,34,24,41,81.8,33.9,,254.9,8.4,12.66,0.55,21.6,35,88.2,NA,NA,NA
Tourna Big Hitter 16,3965,62,Slow,Polyester,1.3,1.33,1.5,2.4,3.3,30.98,34.3,31,53.4,84.2,13.1,,266.9,5.07,13.28,-0.16,18.1,45.8,91.2,NA,NA,NA
Tourna Big HItter Black 7 16 (1.25),3966,51,Fast,Polyester,1.25,1.33,7.6,2.4,3.3,38.59,33.2,30.6,51.6,90.2,34.5,16.6,222.9,3.06,9.07,0.22,12.3,24.3,88.9,0.109,0.608,5.6
Tourna Big Hitter Black 7 17,3967,40,Fast,Polyester,1.23,NA,2.1,3.3,4.8,34.33,36.4,26,35.7,70.1,21.3,10.5,176,4.63,13.43,0.26,18.3,46.2,87.8,0.088,0.552,6.3
Tourna Big Hitter Black 7 17,3968,62,Slow,Polyester,1.23,NA,2.1,3.3,4.8,20.95,45.4,22,23.8,44.8,29.6,15.1,175.5,4.96,16.26,0.57,21.8,43,86.3,0.088,0.552,6.3
Tourna Big Hitter Black 7 17,3969,51,Slow,Polyester,1.23,NA,2.1,3.3,4.8,29.48,38,27.2,35.7,65.3,28.4,14,158.3,4.63,13.47,0.42,18.5,46.7,81.5,0.088,0.552,6.3
Tourna Big Hitter Black 7 17,3970,62,Medium,Polyester,1.23,NA,2.1,3.3,4.8,34.31,34.6,31.1,45.4,79.8,13.3,7.2,244,6.88,21.17,-0.33,27.8,44.9,96.6,0.088,0.552,6.3
Tourna Big Hitter Black 7 17,3971,40,Slow,Polyester,1.23,NA,2.1,3.3,4.8,21.63,40.5,29.1,36.8,58.4,12.9,7,229.7,4.96,16.76,-0.26,21.4,42.3,96,0.088,0.552,6.3
Tourna Big Hitter Black 7 17,3972,51,Medium,Polyester,1.23,NA,2.1,3.3,4.8,29.5,36,32.1,44.3,73.9,22.8,11.8,214.9,6.88,20.53,0.2,27.6,44.7,94.9,0.088,0.552,6.3
Tourna Big Hitter Black 7 17,3973,62,Fast,Polyester,1.23,NA,2.1,3.3,4.8,21.59,38.4,34.1,45.2,66.8,12.3,6.4,200,4.63,14.11,-0.33,18.5,46.4,94.1,0.088,0.552,6.3
Tourna Big Hitter Black 7 17,3974,40,Medium,Polyester,1.23,NA,2.1,3.3,4.8,33.69,40.1,19.1,21.8,55.6,22.2,11.3,196,4.96,16.28,0.22,21.4,42.3,90.2,0.088,0.552,6.3
Tourna Big Hitter Black 7 17,3975,51,Fast,Polyester,1.23,NA,2.1,3.3,4.8,29,41.9,20,22.5,51.6,31,15.9,191.5,6.88,20.55,0.51,28,45.3,88.5,0.088,0.552,6.3
Tourna Big Hitter Blue 16,3976,62,Fast,Polyester,1.3,1.31,1.5,2.4,3.3,32.19,36.1,26,42.1,74.3,32.7,,226.3,6.84,11.73,0.35,19,37.3,85.7,NA,NA,NA
Tourna Big Hitter Blue 16,3977,40,Slow,Polyester,1.3,1.31,1.5,2.4,3.3,22.01,36.4,33,55.6,77.6,34,,254.9,8.62,12.04,0.55,21.2,34.4,88.7,NA,NA,NA
Tourna Big Hitter Blue 16,3978,51,Slow,Polyester,1.3,1.31,1.5,2.4,3.3,41.15,33.9,24,41.2,82.2,13.2,,264,5.27,12.77,-0.09,17.9,45.2,92.9,NA,NA,NA
Tourna Big Hitter Blue 16,3979,40,Medium,Polyester,1.3,1.31,1.5,2.4,3.3,32.15,34.2,30.8,52.7,84.9,13.7,,290.9,6.84,12,-0.14,18.7,36.9,94.3,NA,NA,NA
Tourna Big Hitter Blue 16,3980,62,Slow,Polyester,1.3,1.31,1.5,2.4,3.3,41.08,32.3,29,52.7,93.7,23.4,,233.2,5.27,12.41,0.22,17.9,45.1,88,NA,NA,NA
Tourna Big Hitter Blue 16,3981,51,Medium,Polyester,1.3,1.31,1.5,2.4,3.3,21.65,43.5,21,28.7,50.3,14.6,,309.8,8.62,12.59,-0.37,20.9,33.8,97,NA,NA,NA
Tourna Big Hitter Blue 16,3982,40,Fast,Polyester,1.3,1.31,1.5,2.4,3.3,31.88,40,19,25.8,57.8,24.1,,252.6,6.84,11.69,0.2,18.7,36.9,89.1,NA,NA,NA
Tourna Big Hitter Blue 16,3983,62,Medium,Polyester,1.3,1.31,1.5,2.4,3.3,22.01,38.7,28,45,67,32,,208,5.27,12.41,0.4,18.1,45.6,83.7,NA,NA,NA
Tourna Big Hitter Blue 16,3984,51,Fast,Polyester,1.3,1.31,1.5,2.4,3.3,40.53,37.2,17.9,24.5,65,24.7,,289.8,8.62,11.97,0.2,20.7,33.7,92.2,NA,NA,NA
Tourna Big Hitter Blue 17,3985,40,Medium,Polyester,1.25,1.26,1.8,2.4,3.3,32.83,34.4,31,52.7,85.6,13.2,,257.7,5.4,12.06,-0.08,17.4,43.8,92.4,0.092,0.452,4.9
Tourna Big Hitter Blue 17,3986,62,Slow,Polyester,1.25,1.26,1.8,2.4,3.3,42.03,32.7,29.5,50.9,93.1,14.1,,263.5,6.37,11.87,-0.11,18.1,35.7,95.3,0.092,0.452,4.9
Tourna Big Hitter Blue 17,3987,51,Medium,Polyester,1.25,1.26,1.8,2.4,3.3,22.23,43.8,21,28,50.3,23.6,,230.9,5.4,11.64,0.36,17.4,43.8,87.6,0.092,0.452,4.9
Tourna Big Hitter Blue 17,3988,40,Fast,Polyester,1.25,1.26,1.8,2.4,3.3,32.48,40.5,19.6,25.1,57.6,14.5,,286.9,7.45,12.73,-0.27,19.8,32.3,96.8,0.092,0.452,4.9
Tourna Big Hitter Blue 17,3989,62,Medium,Polyester,1.25,1.26,1.8,2.4,3.3,22.65,38.9,28,44.5,67.3,24.3,,249.7,6.37,11.54,0.15,18.1,35.6,90.8,0.092,0.452,4.9
Tourna Big Hitter Blue 17,3990,51,Fast,Polyester,1.25,1.26,1.8,2.4,3.3,41.56,37.8,18,22.9,64.4,32.3,,208,5.4,11.71,0.35,17.4,44,85.9,0.092,0.452,4.9
Tourna Big Hitter Blue 17,3991,62,Fast,Polyester,1.25,1.26,1.8,2.4,3.3,32.81,36.5,26.1,41.7,74.5,24.9,,272,7.45,12.26,0.13,19.8,32.1,92.7,0.092,0.452,4.9
Tourna Big Hitter Blue 17,3992,40,Slow,Polyester,1.25,1.26,1.8,2.4,3.3,22.58,36.6,33,55.8,78.3,33.1,,222.3,6.37,11.52,0.55,18.5,36.3,87.2,0.092,0.452,4.9
Tourna Big Hitter Blue 17,3993,51,Slow,Polyester,1.25,1.26,1.8,2.4,3.3,42.03,34.4,24.4,39.7,81.8,34.2,,238.3,7.45,12.26,0.69,20.3,33,88.7,0.092,0.452,4.9
Tourna Big Hitter Blue Rough 16,3994,62,Slow,Polyester,1.3,1.27,2.4,3.6,4.8,42.34,32.1,29,51.8,94.4,13.6,,255.5,8.03,12.7,-0.33,20.3,40.2,94.1,0.117,0.394,3.4
Tourna Big Hitter Blue Rough 16,3995,51,Medium,Polyester,1.3,1.27,2.4,3.6,4.8,17.82,45.8,22,27.8,45.6,22.8,,204.6,6.5,14.8,0.33,21.6,54.5,85.9,0.117,0.394,3.4
Tourna Big Hitter Blue Rough 16,3996,40,Fast,Polyester,1.3,1.27,2.4,3.6,4.8,29.99,40.7,19.9,24.7,54.7,14.4,,286.3,7.76,12.28,-0.39,19.6,31.8,96.2,0.117,0.394,3.4
Tourna Big Hitter Blue Rough 16,3997,62,Medium,Polyester,1.3,1.27,2.4,3.6,4.8,18.39,40.5,29.4,43.7,62,23.4,,246.3,8.03,12.22,0.2,20.5,40.3,91.4,0.117,0.394,3.4
Tourna Big Hitter Blue Rough 16,3998,51,Fast,Polyester,1.3,1.27,2.4,3.6,4.8,41.7,37.3,18,22.7,64.4,31.1,,192,6.5,14.82,0.38,21.6,54.7,80.6,0.117,0.394,3.4
Tourna Big Hitter Blue Rough 16,3999,62,Fast,Polyester,1.3,1.27,2.4,3.6,4.8,30.47,36.5,26.1,41.2,71.7,24.8,,281.8,7.76,11.6,0.13,19.4,31.6,93.5,0.117,0.394,3.4
Tourna Big Hitter Blue Rough 16,4000,40,Slow,Polyester,1.3,1.27,2.4,3.6,4.8,18.37,37.8,34,54.7,73.2,32.9,,222.3,8.03,12.24,0.29,20.5,40.5,86.7,0.117,0.394,3.4
