Repository: rdowd003/String-Recommender

Tennis String Recommender

Data obtained from Tennis Warehouse University - String Performance Database
(http://twu.tennis-warehouse.com/learning_center/reporter2.php)


***************************** Original Dataset ****************************

Original Column Name	Formatted Name	Units (if app.)
String	string	N/A
none	string_code	0-4752
Ref. Ten. (lbs)	ref_t	lbs
Swing Speed	swing_speed	fast/med/slow
Material	material	N/A
Gauge Nominal (mm)	gauge_nom	mm
Gauge Acutal (mm)	gauce_ac	mm
Stretch at 40 lbs (%)	stretch_40	lbs (%)
Stretch at 51 lbs (%)	stretch_51	lbs (%)
Stretch at 62 lbs (%)	stretch_62	lbs (%)
Actual Pre-impact Tension (lbs)	pre_t	lbs
Dwell Time (ms)	dwell	ms

File: tennis_strings.csv (part 16 of 18)
string,string_code,ref_t,swing_speed,material,gauge_nom,gauce_ac,stretch_40,stretch_51,stretch_62,pre_t,dwell,deflec,change_t,peak_t,peak_trans_force,avg_trans_force,stiffness,static_loss,stabiliz,impact_loss,total_loss,tension_loss,energy_return,sts_cof,stb_cof,spin_pot
Tourna Big Hitter Blue Rough 16,4001,51,Slow,Polyester,1.3,1.27,2.4,3.6,4.8,42.38,33.9,24.1,40.1,82.5,34.2,,250.9,7.76,11.64,0.47,19.8,32.2,91.8,0.117,0.394,3.4
Tourna Big Hitter Blue Rough 16,4002,40,Medium,Polyester,1.3,1.27,2.4,3.6,4.8,30.45,34.5,31.3,53.6,84,12.6,,233.7,6.5,15.37,-0.24,21.6,54.5,92,0.117,0.394,3.4
Tourna Big Hitter Blue Rough 17,4003,51,Slow,Polyester,1.25,1.23,2.4,3.9,4.8,29,35,32,52.9,81.8,12.4,,210.9,7.36,16.56,-0.24,23.6,59.7,90.6,0.128,0.412,3.2
Tourna Big Hitter Blue Rough 17,4004,40,Medium,Polyester,1.25,1.23,2.4,3.9,4.8,40.55,32.5,29.9,52.5,93.1,13.6,,263.5,8.25,14,-0.28,22.1,43.3,93.5,0.128,0.412,3.2
Tourna Big Hitter Blue Rough 17,4005,62,Slow,Polyester,1.25,1.23,2.4,3.9,4.8,15.77,47.2,23,27.6,43.2,21.9,,190.3,7.36,16.01,0.36,23.8,59.8,84.1,0.128,0.412,3.2
Tourna Big Hitter Blue Rough 17,4006,51,Medium,Polyester,1.25,1.23,2.4,3.9,4.8,28.47,41.6,20,26,54.5,14.1,,285.8,9.17,12.64,-0.29,21.6,34.9,94.7,0.128,0.412,3.2
Tourna Big Hitter Blue Rough 17,4007,40,Fast,Polyester,1.25,1.23,2.4,3.9,4.8,16.32,41.8,30,42.1,58.4,23.8,,233.2,8.25,13.45,0.24,21.8,43.3,90.4,0.128,0.412,3.2
Tourna Big Hitter Blue Rough 17,4008,62,Medium,Polyester,1.25,1.23,2.4,3.9,4.8,39.93,38.1,18,22.7,62.6,30.4,,176.6,7.36,16.04,0.52,23.8,60.3,80.1,0.128,0.412,3.2
Tourna Big Hitter Blue Rough 17,4009,51,Fast,Polyester,1.25,1.23,2.4,3.9,4.8,29.02,37.3,27,41.7,70.8,24.9,,265.2,9.17,12.02,0.15,21.4,34.6,93.5,0.128,0.412,3.2
Tourna Big Hitter Blue Rough 17,4010,62,Fast,Polyester,1.25,1.23,2.4,3.9,4.8,16.29,39.2,35,53.4,69.7,32.8,,209.7,8.25,13.47,0.49,22.3,43.8,85,0.128,0.412,3.2
Tourna Big Hitter Blue Rough 17,4011,40,Slow,Polyester,1.25,1.23,2.4,3.9,4.8,40.55,34.4,24.7,39.9,80.5,34.7,,239.5,9.17,12.02,0.49,21.6,35.1,89.1,0.128,0.412,3.2
Tourna Big HItter Silver 16,4012,51,Fast,Polyester,1.25,1.23,7.3,3.9,4.8,37.6,33.7,31,49.6,87.1,33.8,16.3,209.2,3.13,9.99,0.23,13.2,26.3,88,0.075,0.507,6.8
Tourna Big Hitter Silver 17,4013,40,Medium,Polyester,1.25,1.27,2.1,3.3,4.5,34.29,35,31.9,48.1,82.2,13.1,,242.3,7.32,15.13,-0.22,22.3,43.8,95.5,0.083,0.446,5.4
Tourna Big Hitter Silver 17,4014,62,Slow,Polyester,1.25,1.27,2.1,3.3,4.5,19.43,46.3,22.2,25.6,45.2,22.3,,181.2,5.98,14.31,0,20.3,51.1,86.7,0.083,0.446,5.4
Tourna Big Hitter Silver 17,4015,51,Medium,Polyester,1.25,1.27,2.1,3.3,4.5,28.27,42.5,20.1,24,52.3,14.1,,239.5,9.64,18.23,-0.2,27.8,44.8,97,0.083,0.446,5.4
Tourna Big Hitter Silver 17,4016,40,Fast,Polyester,1.25,1.27,2.1,3.3,4.5,19.4,41.4,30,40.1,59.5,23.5,,201.2,7.32,14.67,0.33,22.3,44,89.9,0.083,0.446,5.4
Tourna Big Hitter Silver 17,4017,62,Medium,Polyester,1.25,1.27,2.1,3.3,4.5,33.87,40.7,19.8,23.2,56.9,30.5,,167.4,5.98,14.02,0.51,20.5,51.7,82.6,0.083,0.446,5.4
Tourna Big Hitter Silver 17,4018,51,Fast,Polyester,1.25,1.27,2.1,3.3,4.5,28.73,38.4,27.9,38.6,67.3,24,,214.9,9.64,17.79,0.26,27.8,44.9,90.4,0.083,0.446,5.4
Tourna Big Hitter Silver 17,4019,62,Fast,Polyester,1.25,1.27,2.1,3.3,4.5,19.69,38.9,34.9,50.3,69.9,31.3,,185.7,7.32,14.67,0.33,22.3,44,85.6,0.083,0.446,5.4
Tourna Big Hitter Silver 17,4020,40,Slow,Polyester,1.25,1.27,2.1,3.3,4.5,34.31,36.9,26.7,37.7,71.9,32.8,,192,9.64,17.81,0.66,28.2,45.5,85.9,0.083,0.446,5.4
Tourna Big Hitter Silver 17,4021,51,Slow,Polyester,1.25,1.27,2.1,3.3,4.5,28.73,36.3,32.5,48.3,77.2,12.5,,211.5,5.98,14.28,-0.11,20.1,50.8,91.8,0.083,0.446,5.4
Tourna Big Hitter Silver Rough 16,4022,62,Fast,Polyester,1.3,1.29,2.1,3.9,5.2,17.15,41.5,30,41.2,58.4,24.3,,269.2,9.48,11.82,0.18,21.4,34.8,93.1,0.1,0.453,4.5
Tourna Big Hitter Silver Rough 16,4023,40,Slow,Polyester,1.3,1.29,2.1,3.9,5.2,39.84,37.8,18,22.5,62.2,32.2,,206.3,8.05,14.23,0.52,22.7,45,86.1,0.1,0.453,4.5
Tourna Big Hitter Silver Rough 16,4024,51,Slow,Polyester,1.3,1.29,2.1,3.9,5.2,28.42,37.4,27,41,69.5,33.7,,236.6,9.48,11.86,0.38,21.8,35.2,88.9,0.1,0.453,4.5
Tourna Big Hitter Silver Rough 16,4025,40,Medium,Polyester,1.3,1.29,2.1,3.9,5.2,17.13,39,35,51.2,68.4,12.1,,218.9,6.06,17.09,-0.24,22.9,57.7,90.6,0.1,0.453,4.5
Tourna Big Hitter Silver Rough 16,4026,62,Slow,Polyester,1.3,1.29,2.1,3.9,5.2,40.44,34.3,24.4,39.2,79.8,13.2,,253.7,8.05,14.71,-0.15,22.5,44.6,94.3,0.1,0.453,4.5
Tourna Big Hitter Silver Rough 16,4027,51,Medium,Polyester,1.3,1.29,2.1,3.9,5.2,28.44,35.3,32,52,80.5,21.9,,186.3,6.06,16.48,0.28,22.7,57.5,83.9,0.1,0.453,4.5
Tourna Big Hitter Silver Rough 16,4028,40,Fast,Polyester,1.3,1.29,2.1,3.9,5.2,40.4,32.6,29.6,50.9,91.3,14,,281.8,9.48,12.42,-0.4,21.6,34.8,98.2,0.1,0.453,4.5
Tourna Big Hitter Silver Rough 16,4029,62,Medium,Polyester,1.3,1.29,2.1,3.9,5.2,16.54,46.7,22.3,26.7,43.2,23.4,,229.7,8.05,14.25,0.2,22.5,44.3,91.2,0.1,0.453,4.5
Tourna Big Hitter Silver Rough 16,4030,51,Fast,Polyester,1.3,1.29,2.1,3.9,5.2,27.96,41.6,20,24.9,52.9,29.9,,170.3,6.06,16.5,0.46,22.9,58,79.4,0.1,0.453,4.5
Tourna Big Hitter Silver Rough 17,4031,40,Medium,Polyester,1.25,1.22,3,4.2,5.2,38.46,33.3,30,48.3,86.7,13.2,,241.7,7.72,13.85,-0.35,21.2,41.8,95.1,0.102,0.423,4.1
Tourna Big Hitter Silver Rough 17,4032,62,Slow,Polyester,1.25,1.22,3,4.2,5.2,18.3,46.4,22.6,25.6,43.9,22.1,,182.9,6.17,14.82,0.18,21.2,53.3,86.5,0.102,0.423,4.1
Tourna Big Hitter Silver Rough 17,4033,51,Medium,Polyester,1.25,1.22,3,4.2,5.2,29.15,41.5,20,23.8,52.9,13.6,,273.7,8.82,14.75,-0.22,23.4,37.8,98,0.102,0.423,4.1
Tourna Big Hitter Silver Rough 17,4034,40,Fast,Polyester,1.25,1.22,3,4.2,5.2,18.7,41.3,29.9,40.4,58.9,23.3,,217.7,7.72,13.17,0.19,21.2,41.6,91,0.102,0.423,4.1
Tourna Big Hitter Silver Rough 17,4035,62,Medium,Polyester,1.25,1.22,3,4.2,5.2,38.17,38.7,18.1,22.1,60.2,30.3,,169.7,6.17,14.8,0.44,21.4,53.9,82.1,0.102,0.423,4.1
Tourna Big Hitter Silver Rough 17,4036,51,Fast,Polyester,1.25,1.22,3,4.2,5.2,29.83,37.4,27,39,69,24,,244,8.82,14.42,0.18,23.4,37.9,94.1,0.102,0.423,4.1
Tourna Big Hitter Silver Rough 17,4037,62,Fast,Polyester,1.25,1.22,3,4.2,5.2,18.72,38.5,34.9,50.7,69.5,31.8,,197.2,7.72,13.14,0.49,21.4,42.1,85.7,0.102,0.423,4.1
Tourna Big Hitter Silver Rough 17,4038,40,Slow,Polyester,1.25,1.22,3,4.2,5.2,38.5,35.1,25.1,37.9,76.5,32.5,,217.7,8.82,14.46,0.51,23.8,38.5,89.1,0.102,0.423,4.1
Tourna Big Hitter Silver Rough 17,4039,51,Slow,Polyester,1.25,1.22,3,4.2,5.2,29.86,35.2,32,49.6,79.4,12.4,,202.9,6.17,15.22,-0.11,21.2,53.6,92.5,0.102,0.423,4.1
Tourna Black Zone 16,4040,51,Slow,Polyester,1.3,NA,1.5,2.4,3.3,36.29,34.2,31.9,49.4,85.6,14.7,7.6,262.9,5.01,12.65,-0.26,17.4,28.2,96,0.075,0.417,5.6
Tourna Black Zone 16,4041,40,Slow,Polyester,1.3,NA,1.5,2.4,3.3,24.83,36.6,34,52.3,77.2,14.6,7.1,237.2,4.15,10.74,-0.2,14.8,29,95.8,0.075,0.417,5.6
Tourna Black Zone 16,4042,62,Medium,Polyester,1.3,NA,1.5,2.4,3.3,44.08,38.5,18.1,21.2,65.3,13.7,6.5,220.6,4.78,10.61,-0.13,15.2,38.4,94.9,0.075,0.417,5.6
Tourna Black Zone 16,4043,51,Medium,Polyester,1.3,NA,1.5,2.4,3.3,35.83,40.7,19.8,22.9,58.9,26.2,12.8,232,5.01,12.17,0.13,17.4,28,94.9,0.075,0.417,5.6
Tourna Black Zone 16,4044,40,Medium,Polyester,1.3,NA,1.5,2.4,3.3,24.3,44.5,21.8,25.8,50.3,24.8,12.2,226.3,4.15,10.32,0.13,14.6,28.8,92.5,0.075,0.417,5.6
Tourna Black Zone 16,4045,62,Fast,Polyester,1.3,NA,1.5,2.4,3.3,44.56,34.5,25.6,37.5,82,24.2,10.8,202.3,4.78,10.06,0.29,15.2,38.1,89.3,0.075,0.417,5.6
Tourna Black Zone 16,4046,51,Fast,Polyester,1.3,NA,1.5,2.4,3.3,36.25,36.2,26.4,38.8,75.2,34.8,16.9,217.7,5.01,12.17,0.57,17.6,28.7,91.4,0.075,0.417,5.6
Tourna Black Zone 16,4047,40,Fast,Polyester,1.3,NA,1.5,2.4,3.3,24.85,39,29,41.9,66.6,34.1,15.7,197.2,4.15,10.28,0.52,15,29.5,88.2,0.075,0.417,5.6
Tourna Black Zone 16,4048,62,Slow,Polyester,1.3,NA,1.5,2.4,3.3,44.56,32.6,30,48.1,92.6,32.7,14.6,184.6,4.78,10.08,0.53,15.4,38.8,84.8,0.075,0.417,5.6
Tourna Black Zone 17,4049,51,Fast,Polyester,1.2,NA,1.2,6.7,3.3,35.02,34.8,32,47,82,32.8,15.8,186.9,3.4,12.3,0.29,15.9,31.5,88,0.08,0.477,6
Tourna Irradiated 16,4050,51,Fast,Nylon,1.33,1.34,7,8.2,9.4,30.61,40,28.7,30,60.6,30.2,,142.9,5.01,4.21,0.15,9.3,23.6,90.6,0.137,0.412,3
Tourna Irradiated 16,4051,62,Fast,Nylon,1.33,1.34,7,8.2,9.4,49.44,37.3,17.7,14.3,63.9,23.6,,198.9,7.59,4.93,0.03,12.6,20.3,94.3,0.137,0.412,3
Tourna Irradiated 16,4052,40,Slow,Nylon,1.33,1.34,7,8.2,9.4,39.16,37.2,26.3,29.8,69,32,,162.9,6.9,4.81,0.25,11.9,23.6,92.9,0.137,0.412,3
Tourna Irradiated 16,4053,51,Slow,Nylon,1.33,1.34,7,8.2,9.4,30.47,37.5,34,40.6,71,33.8,,188,7.59,5.13,0.47,13.2,21.4,93.7,0.137,0.412,3
Tourna Irradiated 16,4054,40,Medium,Nylon,1.33,1.34,7,8.2,9.4,49.22,34.5,24.2,28.7,78.1,12.2,,150.9,5.01,3.94,-0.02,9,22.5,97.4,0.137,0.412,3
Tourna Irradiated 16,4055,62,Slow,Nylon,1.33,1.34,7,8.2,9.4,39.01,35.1,32,41,80,12.9,,168,6.9,4.44,-0.02,11.2,22.3,98,0.137,0.412,3
Tourna Irradiated 16,4056,51,Medium,Nylon,1.33,1.34,7,8.2,9.4,49.02,32.7,29.9,41.5,90.4,21.7,,148.6,5.01,4.07,0.07,9,23.1,94.3,0.137,0.412,3
Tourna Irradiated 16,4057,40,Fast,Nylon,1.33,1.34,7,8.2,9.4,30.74,44.2,20.8,16.1,46.7,14.1,,186.3,7.59,4.71,-0.17,12.1,19.6,98,0.137,0.412,3
Tourna Irradiated 16,4058,62,Medium,Nylon,1.33,1.34,7,8.2,9.4,39.38,40.6,19,15,54.2,22.7,,176,6.9,4.66,0.04,11.7,22.9,94.3,0.137,0.412,3
Tourna Irradiated 17,4059,51,Fast,Nylon,1.24,1.34,1.8,8.8,9.4,42.23,34.7,32,38.8,80.9,32.4,16,153.7,3.86,4.63,0.2,8.6,17.1,92.4,0.088,0.472,5.4
Tourna Quasi Gut 17,4060,51,Fast,Nylon,1.26,1.34,1.8,8.8,9.4,38.34,36.2,33.7,36.2,74.5,31.3,15.2,129.2,4.19,8.19,0.17,12.6,24.7,91.4,0.101,0.524,5.2
Tourna Quasi-Gut 16,4061,40,Slow,Nylon,1.3,1.35,7.3,8.5,9.7,38.61,37,26.1,28.4,67,32.8,,181.7,6.92,6.82,0.24,13.9,22.6,93.9,0.128,NA,0
Tourna Quasi-Gut 16,4062,51,Slow,Nylon,1.3,1.35,7.3,8.5,9.7,28.6,38.2,34.2,38.1,66.8,11.7,,138.3,5.29,5.74,0,11,27.8,95.5,0.128,NA,0
Tourna Quasi-Gut 16,4063,40,Medium,Nylon,1.3,1.35,7.3,8.5,9.7,48.16,34.5,24.1,28.9,77,6,,749.2,5.8,6.29,-0.05,12.1,23.7,96.4,0.128,NA,0
Tourna Quasi-Gut 16,4064,62,Slow,Nylon,1.3,1.35,7.3,8.5,9.7,38.54,35,32,38.8,77.4,20.8,,137.7,5.29,5.76,0.02,11,27.9,94.5,0.128,NA,0
Tourna Quasi-Gut 16,4065,51,Medium,Nylon,1.3,1.35,7.3,8.5,9.7,48,32.8,29.9,39.9,88,13.5,,190.9,6.92,6.53,0,13.5,21.8,98.2,0.128,NA,0
Tourna Quasi-Gut 16,4066,40,Fast,Nylon,1.3,1.35,7.3,8.5,9.7,28.66,44.6,21.3,15.4,44.1,21.9,,169.2,5.8,6.31,0.04,12.1,24,94.3,0.128,NA,0
Tourna Quasi-Gut 16,4067,62,Medium,Nylon,1.3,1.35,7.3,8.5,9.7,38.63,40.4,9,15,53.6,28.6,,132,5.29,5.8,0.11,11.2,28.2,89.1,0.128,NA,0
Tourna Quasi-Gut 16,4068,51,Fast,Nylon,1.3,1.35,7.3,8.5,9.7,28.64,40.5,29.1,28.7,57.3,23.2,,201.7,6.92,6.66,0.05,13.7,22.1,96,0.128,NA,0
Tourna Quasi-Gut 16,4069,62,Fast,Nylon,1.3,1.35,7.3,8.5,9.7,48.29,37.1,17.3,14.1,62.4,30.9,,154.3,5.8,6.38,0.17,12.3,24.3,90.4,0.128,NA,0
Tourna Quasi-Gut Armor 16,4070,51,Fast,Nylon/Polyester,1.3,1.35,3.3,8.8,9.7,44.1,34.4,32,38.6,82.7,33.1,16.2,153.2,2.91,3.71,0.09,6.6,13.2,93.3,0.107,0.526,4.9
Tourna Quasi-Gut Armor 17,4071,51,Fast,Nylon/Polyester,1.25,1.35,3.3,8.8,9.7,42.01,35.2,32.2,36.8,78.7,31.7,16,144,3.4,5.31,0.2,8.8,17.6,92.7,0.097,0.548,5.6
Tourna Synthetic Gut Armor 16,4072,51,Fast,Nylon/Polyester,1.3,1.35,3.3,8.8,9.7,43.73,33.9,31.5,41.9,85.6,33.6,16.7,172,4.19,2.8,0.27,7.3,14.3,92.5,0.081,0.475,5.9
Tourna Synthetic Gut Armor 17,4073,51,Fast,Nylon/Polyester,1.25,1.35,3.3,8.8,9.7,43,34.5,32,39.7,82.7,33.1,16.6,157.2,4.23,3.49,0.16,7.9,15.5,94.1,0.081,0.496,6.1
Volkl Cyclone 16,4074,40,Slow,Polyester,1.3,1.3,2.1,3,4.5,17.07,39.3,35,51.4,68.4,33,,232,11.03,14.59,0.71,26.2,42.6,87.4,0.085,0.528,6.2
Volkl Cyclone 16,4075,51,Slow,Polyester,1.3,1.3,2.1,3,4.5,36.12,35.5,25.8,40.1,76.3,12.3,,219.5,6.88,16.16,0,22.9,58.1,92,0.085,0.528,6.2
Volkl Cyclone 16,4076,40,Medium,Polyester,1.3,1.3,2.1,3,4.5,27.03,36.1,32.1,50.1,77.2,13.1,,261.2,9.22,15.06,-0.26,24,47.3,95.8,0.085,0.528,6.2
Volkl Cyclone 16,4077,62,Slow,Polyester,1.3,1.3,2.1,3,4.5,36.12,33.7,30.1,51.6,87.8,22.1,,188.6,6.88,15.72,0.44,22.9,58.1,83,0.085,0.528,6.2
Volkl Cyclone 16,4078,51,Medium,Polyester,1.3,1.3,2.1,3,4.5,16.65,46.8,22.5,27.1,43.9,13.8,,285.8,11.03,15.12,-0.26,25.8,41.9,97.4,0.085,0.528,6.2
Volkl Cyclone 16,4079,40,Fast,Polyester,1.3,1.3,2.1,3,4.5,26.44,42.4,20,25.8,52.3,23.4,,214.3,9.22,14.44,0.36,24,47.3,89.1,0.085,0.528,6.2
Volkl Cyclone 16,4080,62,Medium,Polyester,1.3,1.3,2.1,3,4.5,17.09,41.6,30,41.9,58.9,29.9,,170.3,6.88,15.74,0.58,23.2,58.4,80.6,0.085,0.528,6.2
Volkl Cyclone 16,4081,51,Fast,Polyester,1.3,1.3,2.1,3,4.5,35.59,39.2,18.5,24,59.8,24.6,,245.2,11.03,14.59,0.18,25.8,41.8,91.4,0.085,0.528,6.2
Volkl Cyclone 16,4082,62,Fast,Polyester,1.3,1.3,2.1,3,4.5,27.06,38,27.7,40.6,67.5,30.9,,197.2,9.22,14.47,0.61,24.3,47.9,83.5,0.085,0.528,6.2
Volkl Cyclone 17,4083,40,Slow,Polyester,1.25,1.24,2.4,4.2,5.5,26.9,38.1,27.6,39.2,66.2,30.3,,191.5,8.36,15.53,0.52,24.5,48.1,84.5,0.084,0.488,5.8
Volkl Cyclone 17,4084,51,Slow,Polyester,1.25,1.24,2.4,4.2,5.5,17.66,39.5,35,48.7,66.4,32.5,,216,10.23,16.69,0.64,27.6,44.6,88,0.084,0.488,5.8
Volkl Cyclone 17,4085,40,Medium,Polyester,1.25,1.24,2.4,4.2,5.5,34.86,35.8,25.8,39,73.9,12,,214.3,6.13,16.38,-0.17,22.3,56.3,91.4,0.084,0.488,5.8
Volkl Cyclone 17,4086,62,Slow,Polyester,1.25,1.24,2.4,4.2,5.5,26.83,36.2,32.1,48.5,75.4,12.8,,257.2,8.36,16.27,-0.59,24,47.4,93.7,0.084,0.488,5.8
Volkl Cyclone 17,4087,51,Medium,Polyester,1.25,1.24,2.4,4.2,5.5,34.82,34,30.6,49.8,84.7,21.5,,178.9,6.13,15.81,0.51,22.5,56.6,85.6,0.084,0.488,5.8
Volkl Cyclone 17,4088,40,Fast,Polyester,1.25,1.24,2.4,4.2,5.5,17.18,46.7,22.2,26,43.2,13.7,,264,10.23,16.94,-0.05,27.1,43.9,94.3,0.084,0.488,5.8
Volkl Cyclone 17,4089,62,Medium,Polyester,1.25,1.24,2.4,4.2,5.5,26.09,42.3,20,25.4,51.4,22.8,,208.6,8.36,15.46,0.31,24,47.6,89.7,0.084,0.488,5.8
Volkl Cyclone 17,4090,51,Fast,Polyester,1.25,1.24,2.4,4.2,5.5,17.75,41.8,30,39.7,57.3,29.1,,161.2,6.13,15.9,0.55,22.5,56.9,79,0.084,0.488,5.8
Volkl Cyclone 17,4091,62,Fast,Polyester,1.25,1.24,2.4,4.2,5.5,34.57,39.3,19,23.4,58,23.9,,237.7,10.23,16.65,0.31,27.1,44,90.8,0.084,0.488,5.8
Volkl Cyclone 18,4092,51,Medium,Polyester,1.2,1.21,3.3,4.2,5.8,35.43,33.9,30.7,49,84.5,20.7,,170.9,6.59,15.66,0.24,22.5,56.7,84.1,0.082,0.58,7.1
Volkl Cyclone 18,4093,40,Fast,Polyester,1.2,1.21,3.3,4.2,5.8,16.82,47.2,23,25.6,42.3,13.5,,268,9.11,17.53,-0.64,26,42.1,95.3,0.082,0.58,7.1
Volkl Cyclone 18,4094,62,Medium,Polyester,1.2,1.21,3.3,4.2,5.8,26.22,42.7,20.1,23.6,49.8,22.7,,201.2,8.31,15.64,0.31,24.3,47.8,88.7,0.082,0.58,7.1
Volkl Cyclone 18,4095,51,Fast,Polyester,1.2,1.21,3.3,4.2,5.8,17.44,42.2,30,37.9,55.3,28.8,,155.4,6.59,15.64,0.04,22.3,56.1,79.6,0.082,0.58,7.1
Volkl Cyclone 18,4096,62,Fast,Polyester,1.2,1.21,3.3,4.2,5.8,35.1,39.2,18.6,22.9,58,23.8,,231.5,9.11,16.64,0.27,26,42.1,91.2,0.082,0.58,7.1
Volkl Cyclone 18,4097,40,Slow,Polyester,1.2,1.21,3.3,4.2,5.8,26.77,38.4,27.8,38.4,65.3,30.7,,181.2,8.31,15.66,0.44,24.5,48.1,84.6,0.082,0.58,7.1
Volkl Cyclone 18,4098,51,Slow,Polyester,1.2,1.21,3.3,4.2,5.8,17.46,39.8,35.3,47.6,65.3,32.4,,210.9,9.11,17.2,0.3,26.7,43.1,88.7,0.082,0.58,7.1
Volkl Cyclone 18,4099,40,Medium,Polyester,1.2,1.21,3.3,4.2,5.8,35.99,35.6,25.8,37.9,73.9,12.2,,196,6.59,16.28,-0.31,22.5,56.8,91.4,0.082,0.58,7.1
Volkl Cyclone 18,4100,62,Slow,Polyester,1.2,1.21,3.3,4.2,5.8,26.75,36.4,32.8,48.1,74.7,12.6,,237.2,8.31,16.19,-0.31,24.3,47.7,95.6,0.082,0.58,7.1
Volkl Cyclone 18L (1.15),4101,51,Fast,Polyester,1.15,1.21,7.9,3,5.8,35.99,34.6,32,47.4,83.3,33.3,15.9,188,3.15,11.58,0.2,15,29.4,88.2,0.071,0.641,9
Volkl Cyclone 19 (1.10),4102,62,Slow,Polyester,1.1,NA,2.4,3.3,4.5,42.42,33.3,31,45.4,87.8,31.2,9.6,156.6,5.49,12.19,0.42,18.1,45.6,77.3,0.071,0.582,8.2
Volkl Cyclone 19 (1.10),4103,51,Slow,Polyester,1.1,NA,2.4,3.3,4.5,20.51,40.8,30,40.6,61.1,14.2,7.4,238.3,4.32,15.48,-0.29,19.6,31.6,96.8,0.071,0.582,8.2
Volkl Cyclone 19 (1.10),4104,62,Medium,Polyester,1.1,NA,2.4,3.3,4.5,34.46,35,32,46.3,80.7,13.8,7,215.5,4.61,12.18,-0.36,16.3,32.4,96.6,0.071,0.582,8.2
Volkl Cyclone 19 (1.10),4105,40,Slow,Polyester,1.1,NA,2.4,3.3,4.5,22.01,37.5,35.5,48.5,70.3,25.3,12.6,213.2,4.32,14.97,0.14,19.4,31.5,94.9,0.071,0.582,8.2
Volkl Cyclone 19 (1.10),4106,51,Medium,Polyester,1.1,NA,2.4,3.3,4.5,41.94,39.2,18.3,19.6,61.7,12.6,6.1,199.5,5.49,12.64,-0.07,18.1,45.5,93.5,0.071,0.582,8.2
Volkl Cyclone 19 (1.10),4107,62,Fast,Polyester,1.1,NA,2.4,3.3,4.5,33.93,41.6,20,21.2,55.1,24.5,11.8,192,4.61,11.65,0.22,16.5,32.5,92.2,0.071,0.582,8.2
Volkl Cyclone 19 (1.10),4108,40,Medium,Polyester,1.1,NA,2.4,3.3,4.5,42.45,35.2,26,35.5,77.8,34,16.4,191.5,4.32,15,0.57,19.8,32.2,90.8,0.071,0.582,8.2
Volkl Cyclone 19 (1.10),4109,51,Fast,Polyester,1.1,NA,2.4,3.3,4.5,21.56,46.4,22.1,24,45.6,22.9,10.6,182.9,5.49,13.69,-1.14,18.1,45.4,89.3,0.071,0.582,8.2
Volkl Cyclone 19 (1.10),4110,40,Fast,Polyester,1.1,NA,2.4,3.3,4.5,34.46,37.1,27.7,36.4,70.8,32.3,15.7,182.9,4.61,11.65,0.57,16.8,33.2,88.5,0.071,0.582,8.2
Volkl Cyclone Tour 16 (1.30),4111,51,Fast,Polyester,1.3,NA,7.3,2.7,4.5,24.7,37.6,34.2,48.1,72.8,31.1,14.4,167.4,6.39,19.63,0.4,26.5,52.1,83.2,0.068,0.592,8.7
Volkl Cyclone Tour 17 (1.25),4112,40,Medium,Polyester,1.25,NA,2.4,4.8,7,24.23,43.7,20.7,24,48.3,22.2,11.1,199.5,7.12,18.97,0.46,26.5,52.3,88.7,0.078,0.472,6.1
Volkl Cyclone Tour 17 (1.25),4113,51,Fast,Polyester,1.25,NA,2.4,4.8,7,36.29,35.4,26,37.9,74.3,32,16.3,213.2,7.41,18.1,0.55,26,42.2,89.9,0.078,0.472,6.1
Volkl Cyclone Tour 17 (1.25),4114,40,Fast,Polyester,1.25,NA,2.4,4.8,7,14.44,48.8,23.9,25.8,40.4,20.9,9.6,152,6.64,18.39,0.33,25.4,63.9,82.8,0.078,0.472,6.1
Volkl Cyclone Tour 17 (1.25),4115,62,Slow,Polyester,1.25,NA,2.4,4.8,7,24.63,39.1,28.1,38.6,63.3,30.6,14.6,170.9,7.12,19.04,0.5,26.7,52.6,82.6,0.078,0.472,6.1
Volkl Cyclone Tour 17 (1.25),4116,51,Slow,Polyester,1.25,NA,2.4,4.8,7,36.23,33.6,30.3,48.3,84.5,27.9,12.2,136.6,6.64,18.34,0.6,25.6,64.4,76.4,0.078,0.472,6.1
Volkl Cyclone Tour 17 (1.25),4117,62,Medium,Polyester,1.25,NA,2.4,4.8,7,14.66,43.7,31.8,37.7,52.5,13.1,7.5,270.9,7.41,18.61,-0.29,25.8,41.7,97.4,0.078,0.472,6.1
Volkl Cyclone Tour 17 (1.25),4118,40,Slow,Polyester,1.25,NA,2.4,4.8,7,24.56,36.9,33.8,48.1,72.5,12.5,6.6,228.6,7.12,19.37,-0.03,26.5,52.2,94.9,0.078,0.472,6.1
Volkl Cyclone Tour 17 (1.25),4119,51,Medium,Polyester,1.25,NA,2.4,4.8,7,14.71,41.5,36.9,45.6,60.4,24.1,12.2,228.6,7.41,18.04,0.26,25.8,41.6,93.7,0.078,0.472,6.1
Volkl Cyclone Tour 17 (1.25),4120,62,Fast,Polyester,1.25,NA,2.4,4.8,7,35.72,39.4,18.2,22.1,57.8,12.1,5.8,184,6.64,18.61,0.15,25.4,64,91,0.078,0.472,6.1
Volkl Cyclone Tour 18 (1.20),4121,51,Fast,Polyester,1.2,NA,7.6,3,7,25.25,37.8,34.5,46.5,71.9,31,14.3,159.4,6.33,19.14,0.55,26,51.3,84.6,0.073,0.572,7.8
Volkl Gripper 16,4122,62,Fast,Nylon,1.3,1.31,7.6,8.8,11.5,28.82,40.8,29.5,28.7,57.6,29.2,,125.7,6.35,4.65,0.16,11.2,28.1,89.9,NA,NA,NA
Volkl Gripper 16,4123,40,Slow,Nylon,1.3,1.31,7.6,8.8,11.5,49,37.3,17.4,13.2,62.2,23.5,,176.6,6.39,6.49,0.17,13,21.1,96.6,NA,NA,NA
Volkl Gripper 16,4124,51,Slow,Nylon,1.3,1.31,7.6,8.8,11.5,39.91,37,26.1,28,67.9,31.3,,153.2,6.04,4.92,0.22,11.2,22,92.9,NA,NA,NA
Volkl Gripper 16,4125,40,Medium,Nylon,1.3,1.31,7.6,8.8,11.5,28.69,38.5,35,37.9,66.8,32.4,,170.3,6.39,6.75,0.38,13.5,21.9,93.1,NA,NA,NA
Volkl Gripper 16,4126,62,Slow,Nylon,1.3,1.31,7.6,8.8,11.5,48.86,34.8,24.8,26.9,75.6,11.7,,138.3,6.35,4.43,0.02,10.8,27.2,97.4,NA,NA,NA
Volkl Gripper 16,4127,51,Medium,Nylon,1.3,1.31,7.6,8.8,11.5,39.76,35.1,32,38.6,78.3,12.6,,162.9,6.04,4.62,0.02,10.6,21,99.8,NA,NA,NA
Volkl Gripper 16,4128,40,Fast,Nylon,1.3,1.31,7.6,8.8,11.5,48.6,33.1,30,37.7,86.4,21.2,,134.3,6.35,4.52,0.11,11,27.7,94.5,NA,NA,NA
Volkl Gripper 16,4129,62,Medium,Nylon,1.3,1.31,7.6,8.8,11.5,28.91,45,21.2,15.4,44.3,13.5,,175.5,6.39,6.35,-0.04,12.8,20.6,95.8,NA,NA,NA
Volkl Gripper 16,4130,51,Fast,Nylon,1.3,1.31,7.6,8.8,11.5,40.06,40.2,18.7,13.9,54,22.1,,166.9,6.04,4.77,0.09,10.8,21.5,97,NA,NA,NA
Volkl Gripper 17,4131,62,Slow,Nylon,1.25,1.31,8.8,10.3,11.2,48.14,33.8,30.2,36.2,84.2,12.6,,146.9,6.95,4.79,0.24,11.9,23.6,97.2,0.085,0.373,4.4
Volkl Gripper 17,4132,51,Medium,Nylon,1.25,1.31,8.8,10.3,11.2,29.37,45.7,21.8,14.1,43.4,20.8,,118.3,5.98,4.43,0.09,10.6,26.4,94.9,0.085,0.373,4.4
Volkl Gripper 17,4133,40,Fast,Nylon,1.25,1.31,8.8,10.3,11.2,38.98,41.3,19.2,13.2,52.3,13.8,,161.2,7.41,5.91,-0.05,13.2,21.5,98,0.085,0.373,4.4
Volkl Gripper 17,4134,62,Medium,Nylon,1.25,1.31,8.8,10.3,11.2,29.28,41.4,30,26.2,55.6,21.9,,146.9,6.95,5.12,0.08,12.1,24,94.5,0.085,0.373,4.4
Volkl Gripper 17,4135,51,Fast,Nylon,1.25,1.31,8.8,10.3,11.2,48.42,38.3,18,12.8,61.3,29,,116.6,5.98,4.54,0.2,10.8,27,90.8,0.085,0.373,4.4
Volkl Gripper 17,4136,62,Fast,Nylon,1.25,1.31,8.8,10.3,11.2,38.65,38.1,27,26.2,65,23.4,,166.3,7.41,6.06,0.13,13.7,22,96.6,0.085,0.373,4.4
Volkl Gripper 17,4137,40,Slow,Nylon,1.25,1.31,8.8,10.3,11.2,29.17,39,35.5,36.2,65.3,30.3,,138.3,6.95,5.27,0.2,12.3,24.5,93.1,0.085,0.373,4.4
Volkl Gripper 17,4138,51,Slow,Nylon,1.25,1.31,8.8,10.3,11.2,48.27,35.6,25.2,26,74.3,31.9,,161.2,7.41,6.19,0.51,14.1,22.9,93.9,0.085,0.373,4.4
Volkl Gripper 17,4139,40,Medium,Nylon,1.25,1.31,8.8,10.3,11.2,38.5,36,32.5,35.9,74.5,11.8,,119.4,5.98,4.34,0.02,10.4,26.1,96.6,0.085,0.373,4.4
Volkl Power-Fiber II 16,4140,62,Medium,Nylon,1.32,1.31,7.6,8.8,9.7,40.57,40.2,18.9,14.3,54.9,22.5,,172,5.87,4.39,0.09,10.4,20.4,94.1,0.126,0.405,3.2
Volkl Power-Fiber II 16,4141,40,Fast,Nylon,1.32,1.31,7.6,8.8,9.7,48.4,37.6,17.8,14.1,62.4,23.4,,178.9,6.77,6.5,0.18,13.5,21.8,96.2,0.126,0.405,3.2
Volkl Power-Fiber II 16,4142,51,Fast,Nylon,1.32,1.31,7.6,8.8,9.7,29.88,40.3,29,29.3,59.3,29.5,,137.7,6.44,3.5,0.18,10.1,25.5,89.1,0.126,0.405,3.2
Volkl Power-Fiber II 16,4143,62,Fast,Nylon,1.32,1.31,7.6,8.8,9.7,40.46,36.8,26,28.7,69.2,32,,158.9,5.87,4.54,0.29,10.8,21.1,92.2,0.126,0.405,3.2
Volkl Power-Fiber II 16,4144,40,Slow,Nylon,1.32,1.31,7.6,8.8,9.7,48.47,34.8,24.8,26.9,75.4,32.8,,176.6,6.77,6.79,0.38,13.9,22.6,93.5,0.126,0.405,3.2
Volkl Power-Fiber II 16,4145,51,Slow,Nylon,1.32,1.31,7.6,8.8,9.7,29.75,37.9,34.1,39.5,69.2,12,,146.9,6.44,3.35,0,9.7,24.7,96.8,0.126,0.405,3.2
Volkl Power-Fiber II 16,4146,62,Slow,Nylon,1.32,1.31,7.6,8.8,9.7,40.31,34.8,31.9,39.9,80.3,13,,162.9,5.87,4.28,0.02,10.1,20,99.6,0.126,0.405,3.2
Volkl Power-Fiber II 16,4147,40,Medium,Nylon,1.32,1.31,7.6,8.8,9.7,48.18,33,30,39.2,87.3,13.9,,180,6.77,6.57,-0.07,13.2,21.5,96.4,0.126,0.405,3.2
Volkl Power-Fiber II 16,4148,51,Medium,Nylon,1.32,1.31,7.6,8.8,9.7,29.9,44.4,21,15.9,45.9,21.5,,142.3,6.44,3.37,0.09,9.9,24.9,94.1,0.126,0.405,3.2
Volkl Power-Fiber II 17,4149,51,Fast,Nylon,1.25,1.28,7.3,8.5,9.7,41.21,39.9,18.5,14.1,55.3,22.5,,169.2,5.42,4.18,0.04,9.7,19,91.4,0.15,0.403,2.7
Volkl Power-Fiber II 17,4150,62,Fast,Nylon,1.25,1.28,7.3,8.5,9.7,30.61,39.9,28.8,28.7,59.3,29.7,,138.3,5.18,3.99,0.16,9.3,23.5,91.6,0.15,0.403,2.7
Volkl Power-Fiber II 17,4151,40,Slow,Nylon,1.25,1.28,7.3,8.5,9.7,50.96,37,17.5,12.8,63.9,23.4,,188,6.2,4.78,0.04,11,17.9,96,0.15,0.403,2.7
Volkl Power-Fiber II 17,4152,51,Slow,Nylon,1.25,1.28,7.3,8.5,9.7,41.12,36.6,26,28.2,69.2,31.9,,158.9,5.42,4.33,0.18,9.9,19.6,93.7,0.15,0.403,2.7
Volkl Power-Fiber II 17,4153,40,Medium,Nylon,1.25,1.28,7.3,8.5,9.7,30.52,37.5,34,39.5,69.9,33.1,,176.6,6.2,4.94,0.24,11.5,18.4,94.7,0.15,0.403,2.7
Volkl Power-Fiber II 17,4154,62,Slow,Nylon,1.25,1.28,7.3,8.5,9.7,50.76,34.3,24.1,26.9,77.6,12,,140,5.18,3.86,-0.02,9,22.7,95.3,0.15,0.403,2.7
Volkl Power-Fiber II 17,4155,51,Medium,Nylon,1.25,1.28,7.3,8.5,9.7,40.97,34.5,31.8,39.5,80.5,12.8,,166.9,5.42,4.09,-0.05,9.5,18.7,96.6,0.15,0.403,2.7
Volkl Power-Fiber II 17,4156,40,Fast,Nylon,1.25,1.28,7.3,8.5,9.7,50.6,32.5,29.7,38.4,89.1,21.3,,141.2,5.18,3.9,0.05,9,23,94.9,0.15,0.403,2.7
Volkl Power-Fiber II 17,4157,62,Medium,Nylon,1.25,1.28,7.3,8.5,9.7,30.65,44.1,21,15.2,45.9,14,,171.5,6.2,4.58,-0.04,10.8,17.4,97.2,0.15,0.403,2.7
Volkl Power-Fiber II 18,4158,40,Fast,Nylon,1.18,1.21,8.2,9.4,10.6,39.95,39.9,18.4,14.6,54.5,22,,166.9,6.2,4.59,0.09,10.8,21.4,97.8,0.138,0.401,2.9
Volkl Power-Fiber II 18,4159,62,Medium,Nylon,1.18,1.21,8.2,9.4,10.6,29.99,40.1,29,28,58,29.1,,134.9,5.2,4.57,0.17,9.9,25.1,90.6,0.138,0.401,2.9
Volkl Power-Fiber II 18,4160,51,Fast,Nylon,1.18,1.21,8.2,9.4,10.6,51.22,36.4,17,13.5,64.6,23.3,,187.5,6.17,4.46,0.09,10.8,17.4,96.4,0.138,0.401,2.9
Volkl Power-Fiber II 18,4161,62,Fast,Nylon,1.18,1.21,8.2,9.4,10.6,39.93,36.8,26,27.8,67.7,31.3,,157.2,6.2,5.09,0.27,11.5,22.8,93.1,0.138,0.401,2.9
Volkl Power-Fiber II 18,4162,40,Slow,Nylon,1.18,1.21,8.2,9.4,10.6,29.92,37.7,34,38.4,68.4,32.6,,184.6,6.17,4.66,0.5,11.2,18.4,94.7,0.138,0.401,2.9
Volkl Power-Fiber II 18,4163,51,Slow,Nylon,1.18,1.21,8.2,9.4,10.6,51.11,34,24,26.5,77.6,11.8,,139.4,5.2,4.5,-0.04,9.7,24.3,95.3,0.138,0.401,2.9
Volkl Power-Fiber II 18,4164,40,Medium,Nylon,1.18,1.21,8.2,9.4,10.6,39.43,34.8,31.8,39.2,78.5,12.5,,173.7,6.2,4.57,-0.14,10.6,21,94.9,0.138,0.401,2.9
Volkl Power-Fiber II 18,4165,62,Slow,Nylon,1.18,1.21,8.2,9.4,10.6,50.91,32.4,29.1,38.6,89.5,21,,136,5.2,4.5,0.05,9.7,24.6,94.1,0.138,0.401,2.9
Volkl Power-Fiber II 18,4166,51,Medium,Nylon,1.18,1.21,8.2,9.4,10.6,29.99,44.3,21,15.2,45.2,13.7,,189.7,6.17,4.35,-0.11,10.4,16.9,98.2,0.138,0.401,2.9
Volkl Synthetic Gut 16,4167,62,Fast,Nylon,1.3,1.3,7.6,9.4,10.6,40.79,36.2,26,29.5,70.3,31.7,,173.7,5.84,4.26,0.18,10.4,20.3,92,0.087,0.446,5.1
Volkl Synthetic Gut 16,4168,40,Slow,Nylon,1.3,1.3,7.6,9.4,10.6,32.99,36.8,33.1,38.1,71.2,33,,195.5,7.12,4.1,0.38,11.7,18.8,94.1,0.087,0.446,5.1
Volkl Synthetic Gut 16,4169,51,Slow,Nylon,1.3,1.3,7.6,9.4,10.6,50.72,33.8,24,28.9,79.6,12.3,,151.4,5.12,0.15,0.11,5.3,13.6,96.4,0.087,0.446,5.1
Volkl Synthetic Gut 16,4170,40,Medium,Nylon,1.3,1.3,7.6,9.4,10.6,40.62,34.2,31,41,81.8,12.6,,180.6,5.84,3.82,0.05,9.7,19.1,94.3,0.087,0.446,5.1
Volkl Synthetic Gut 16,4171,62,Slow,Nylon,1.3,1.3,7.6,9.4,10.6,50.52,32.1,29,40.6,91.1,21.6,,148.6,5.12,1.21,0.13,6.4,16.3,92.4,0.087,0.446,5.1
Volkl Synthetic Gut 16,4172,51,Medium,Nylon,1.3,1.3,7.6,9.4,10.6,34.42,42,19.9,14.8,49.2,13.9,,200,7.12,3.66,-0.09,10.8,17.3,96.8,0.087,0.446,5.1
Volkl Synthetic Gut 16,4173,40,Fast,Nylon,1.3,1.3,7.6,9.4,10.6,41.06,39.5,18.1,14.6,55.6,22.8,,177.7,5.84,4.09,0.04,9.9,19.7,93.3,0.087,0.446,5.1
Volkl Synthetic Gut 16,4174,62,Medium,Nylon,1.3,1.3,7.6,9.4,10.6,33.36,38.7,27.9,28.4,62,29.4,,142.3,5.12,1.58,0.53,7.3,18.2,90.2,0.087,0.446,5.1
Volkl Synthetic Gut 16,4175,51,Fast,Nylon,1.3,1.3,7.6,9.4,10.6,50.96,36.4,17,14.1,65.3,23.9,,204,7.12,3.9,0.03,11,17.9,94.5,0.087,0.446,5.1
Volkl Synthetic Gut 17,4176,62,Slow,Nylon,1.25,1.28,7.9,9.4,10.6,49.11,32.6,29.7,39.2,88.2,12.8,,164.6,6.39,4.29,0.02,10.8,21.1,95.5,0.082,0.43,5.2
Volkl Synthetic Gut 17,4177,51,Medium,Nylon,1.25,1.28,7.9,9.4,10.6,29.5,44.8,21,15,44.5,21.1,,138.3,6.33,3.97,0.06,10.4,26.1,95.8,0.082,0.43,5.2
Volkl Synthetic Gut 17,4178,40,Fast,Nylon,1.25,1.28,7.9,9.4,10.6,40.04,40.2,18.8,14.3,54.5,13.4,,184,7.01,5.14,0.02,12.1,19.7,97,0.082,0.43,5.2
Volkl Synthetic Gut 17,4179,62,Medium,Nylon,1.25,1.28,7.9,9.4,10.6,29.39,40.3,29,28.7,58,22.2,,170.9,6.39,4.51,0.06,11,21.6,95.1,0.082,0.43,5.2
Volkl Synthetic Gut 17,4180,51,Fast,Nylon,1.25,1.28,7.9,9.4,10.6,49.59,37,17.1,13.2,62.8,29.1,,137.2,6.33,4.1,0.13,10.6,26.6,89.1,0.082,0.43,5.2
Volkl Synthetic Gut 17,4181,62,Fast,Nylon,1.25,1.28,7.9,9.4,10.6,39.82,36.8,26,28.4,68.4,23.1,,193.7,7.01,5.4,0.07,12.6,20.2,96,0.082,0.43,5.2
Volkl Synthetic Gut 17,4182,40,Slow,Nylon,1.25,1.28,7.9,9.4,10.6,29.26,37.9,34,39,68.4,31.5,,158.9,6.39,4.68,0.2,11.2,22.2,92.2,0.082,0.43,5.2
Volkl Synthetic Gut 17,4183,51,Slow,Nylon,1.25,1.28,7.9,9.4,10.6,49.33,34.3,24.1,27.6,77,32.7,,181.2,7.01,5.62,0.45,13,21.2,93.9,0.082,0.43,5.2
Volkl Synthetic Gut 17,4184,40,Medium,Nylon,1.25,1.28,7.9,9.4,10.6,39.65,34.7,31.8,39.5,79.2,11.7,,137.7,6.33,3.86,0,10.1,25.7,97.4,0.082,0.43,5.2
Volkl V-Pro 16,4185,40,Fast,Polyester,1.28,1.28,1.5,2.7,3.9,19.91,44,21.2,29.1,49,14.4,,309.2,7.78,11.54,-0.51,18.7,30.5,92.9,0.087,0.437,5
Volkl V-Pro 16,4186,62,Medium,Polyester,1.28,1.28,1.5,2.7,3.9,30.72,40.1,19.1,26,56.9,24.1,,258.3,7.7,11.75,0.22,19.6,38.8,89.9,0.087,0.437,5
Volkl V-Pro 16,4187,51,Fast,Polyester,1.28,1.28,1.5,2.7,3.9,20.33,39.1,28,44.8,65.3,31.8,,210.3,5.95,13.45,0.38,19.8,49.8,84.1,0.087,0.437,5
Volkl V-Pro 16,4188,62,Fast,Polyester,1.28,1.28,1.5,2.7,3.9,42.42,37,17.5,23.4,65.7,25.2,,289.8,7.78,10.9,0.13,18.7,30.5,92.7,0.087,0.437,5
Volkl V-Pro 16,4189,40,Slow,Polyester,1.28,1.28,1.5,2.7,3.9,31.27,35.9,26,43,74.3,32.9,,233.7,7.7,11.73,0.46,19.8,39.2,87.4,0.087,0.437,5
Volkl V-Pro 16,4190,51,Slow,Polyester,1.28,1.28,1.5,2.7,3.9,20.29,36.6,33.1,56.7,77,34,,273.2,7.78,10.92,0.48,19.2,31.1,89.3,0.087,0.437,5
Volkl V-Pro 16,4191,40,Medium,Polyester,1.28,1.28,1.5,2.7,3.9,43.06,33.5,24,41,84.2,13,,264,5.95,13.83,-0.07,19.6,49.7,92.5,0.087,0.437,5
Volkl V-Pro 16,4192,62,Slow,Polyester,1.28,1.28,1.5,2.7,3.9,31.29,33.9,30.7,54.2,85.6,13.5,,291.5,7.7,12.3,-0.24,19.8,39,98.2,0.087,0.437,5
Volkl V-Pro 16,4193,51,Medium,Polyester,1.28,1.28,1.5,2.7,3.9,43.04,31.7,28.2,53.4,96.4,22.8,,232.6,5.95,13.41,0.37,19.6,49.7,87.2,0.087,0.437,5
Volkl V-Pro 17,4194,40,Slow,Polyester,1.23,1.23,2.7,4.2,5.5,17.35,39.8,35.2,48.5,65.7,32.4,,225.2,9.35,16.16,0.53,26,42.2,87.8,0.084,0.432,5.1
Volkl V-Pro 17,4195,51,Slow,Polyester,1.23,1.23,2.7,4.2,5.5,36.27,35.3,25.7,39.5,75.6,12.1,,198.9,6.79,16.16,-0.19,22.7,57.3,90.1,0.084,0.432,5.1
Volkl V-Pro 17,4196,40,Medium,Polyester,1.23,1.23,2.7,4.2,5.5,26.99,36.2,32.7,49.4,76.3,13,,250.9,8.2,15.99,-0.19,24,47.3,94.7,0.084,0.432,5.1
Volkl V-Pro 17,4197,62,Slow,Polyester,1.23,1.23,2.7,4.2,5.5,36.23,33.6,30,50.1,86.2,21.2,,176.6,6.79,15.57,0.35,22.7,57.2,84.3,0.084,0.432,5.1
Volkl V-Pro 17,4198,51,Medium,Polyester,1.23,1.23,2.7,4.2,5.5,16.74,47,22.9,25.6,42.3,13.5,,283.5,9.35,16.93,-0.31,26,42.1,96.2,0.084,0.432,5.1
Volkl V-Pro 17,4199,40,Fast,Polyester,1.23,1.23,2.7,4.2,5.5,26.53,42.6,20.2,25.1,51.6,22.9,,206.9,8.2,15.49,0.28,24,47.3,90.1,0.084,0.432,5.1
Volkl V-Pro 17,4200,62,Medium,Polyester,1.23,1.23,2.7,4.2,5.5,17.33,42.1,30,39.2,56.4,28.9,,159.4,6.79,15.55,0.55,22.9,57.7,79,0.084,0.432,5.1
Volkl V-Pro 17,4201,51,Fast,Polyester,1.23,1.23,2.7,4.2,5.5,35.46,39.1,18.3,23.4,58.9,24.3,,243.5,9.35,16.12,0.17,25.6,41.5,92.7,0.084,0.432,5.1
Volkl V-Pro 17,4202,62,Fast,Polyester,1.23,1.23,2.7,4.2,5.5,27.03,38.3,27.7,39,66.2,31.2,,188,8.2,15.53,0.46,24.3,47.7,85,0.084,0.432,5.1
Volkl V-Pro 18,4203,51,Medium,Polyester,1.18,1.18,2.1,3,3.9,22.34,43.7,21,27.1,49.6,22.7,,217.7,5.14,11.64,0.35,17.2,43.2,88,0.087,0.429,4.9
Volkl V-Pro 18,4204,40,Fast,Polyester,1.18,1.18,2.1,3,3.9,33.8,39.8,19,23.4,57.1,14.2,,277.7,7.34,12.88,-0.51,19.6,31.9,95.1,0.087,0.429,4.9
Volkl V-Pro 18,4205,62,Medium,Polyester,1.18,1.18,2.1,3,3.9,22.91,38.9,28,41.9,64.8,23.9,,236,5.12,11.25,0.22,16.5,32.7,93.3,0.087,0.429,4.9
Volkl V-Pro 18,4206,51,Fast,Polyester,1.18,1.18,2.1,3,3.9,41.52,37.3,17.9,21.8,63.5,31.8,,201.2,5.14,11.71,0.53,17.4,43.8,84.6,0.087,0.429,4.9
Volkl V-Pro 18,4207,62,Fast,Polyester,1.18,1.18,2.1,3,3.9,34.35,36,26,39.2,73.6,24.4,,273.2,7.34,12.13,0.09,19.6,31.7,92.9,0.087,0.429,4.9
Volkl V-Pro 18,4208,40,Slow,Polyester,1.18,1.18,2.1,3,3.9,22.84,36.5,33.1,54,77,32.8,,213.2,5.12,11.25,0.44,16.8,33.1,88.4,0.087,0.429,4.9
Volkl V-Pro 18,4209,51,Slow,Polyester,1.18,1.18,2.1,3,3.9,42.27,34.1,24,38.8,81.1,33.3,,236.6,7.34,12.13,0.62,20.1,32.5,89.5,0.087,0.429,4.9
Volkl V-Pro 18,4210,40,Medium,Polyester,1.18,1.18,2.1,3,3.9,34.35,34,31,50.3,84.7,13,,250.3,5.14,12.21,-0.22,17.2,43.2,94.9,0.087,0.429,4.9
Volkl V-Pro 18,4211,62,Slow,Polyester,1.18,1.18,2.1,3,3.9,42.27,32.4,29.1,49.4,91.5,13.6,,261.7,5.12,11.8,-0.29,16.5,32.8,95.5,0.087,0.429,4.9
Volkl V-Star 16 (1.30),4212,62,Medium,Polyester,1.3,NA,2.4,4.2,6.1,13.85,42.4,38,46.3,60.2,13.5,6.3,217.2,8.49,19.08,-0.07,27.6,54.2,94.1,0.073,0.501,6.9
Volkl V-Star 16 (1.30),4213,40,Slow,Polyester,1.3,NA,2.4,4.2,6.1,35.41,40.5,19.9,23.8,59.1,25.1,12.1,240.6,8.33,17.14,0.02,25.6,41.3,94.3,0.073,0.501,6.9
Volkl V-Star 16 (1.30),4214,51,Medium,Polyester,1.3,NA,2.4,4.2,6.1,23.15,45.1,22,25.8,49,12.2,5.7,184,7.45,18.72,0.05,26.2,66.1,89.7,0.073,0.501,6.9
Volkl V-Star 16 (1.30),4215,62,Fast,Polyester,1.3,NA,2.4,4.2,6.1,36.27,35.7,26.1,40.4,76.7,23.7,10.7,185.7,8.49,18.5,0.47,27.3,54.1,87.2,0.073,0.501,6.9
Volkl V-Star 16 (1.30),4216,40,Medium,Polyester,1.3,NA,2.4,4.2,6.1,13.52,50.4,24.3,26.7,40.1,34.6,16.3,202.9,8.33,17.07,0.69,26,42.2,88.5,0.073,0.501,6.9
Volkl V-Star 16 (1.30),4217,51,Fast,Polyester,1.3,NA,2.4,4.2,6.1,23.73,39.9,29.6,40.1,63.9,21.1,9.2,152,7.45,18.35,0.66,26.5,66.7,79.2,0.073,0.501,6.9
Volkl V-Star 16 (1.30),4218,40,Fast,Polyester,1.3,NA,2.4,4.2,6.1,36.34,33.9,31.8,50.5,86.9,31.1,14,172.6,8.49,18.48,0.66,27.6,54.5,82.8,0.073,0.501,6.9
Volkl V-Star 16 (1.30),4219,62,Slow,Polyester,1.3,NA,2.4,4.2,6.1,13.89,44.8,32.1,38.6,52.5,28.6,12.2,130.3,7.45,18.39,0.84,26.7,67.2,72.1,0.073,0.501,6.9
Volkl V-Star 16 (1.30),4220,51,Slow,Polyester,1.3,NA,2.4,4.2,6.1,23.75,37.6,34.1,49.2,73,14.7,7.1,244.6,8.33,18,-0.42,26,42,95.5,0.073,0.501,6.9
Volkl V-Star 18 (1.20),4221,51,Fast,Polyester,1.2,NA,2.4,4.5,6.1,25.36,37.7,34.5,47.8,73.2,31.5,14.5,163.4,6.62,18.74,0.33,25.6,50.7,85.2,0.079,NA,0
Volkl V-Star 18L (1.15),4222,51,Fast,Polyester,1.15,NA,2.4,4.5,6.1,34.07,35.4,32.6,45.6,79.8,32.5,15.5,174.3,3.55,13.1,0.16,16.8,33.1,88.5,0.079,0.511,6.5
Volkl V-Star 19 (1.10),4223,51,Fast,Polyester,1.1,NA,2.4,4.5,6.1,32.96,35.9,33,44.8,77.6,32.1,15.4,166.9,3.09,14.67,0.33,18.1,35.7,88.9,0.08,0.523,6.5
Volkl V-Torque 16,4224,62,Medium,Polyester,1.28,NA,4.5,7,8.8,12.74,39.5,36,46.1,58.9,11.7,6.9,216,7.23,17.93,-0.35,24.7,48.9,99.2,0.087,0.487,5.6
Volkl V-Torque 16,4225,40,Slow,Polyester,1.28,NA,4.5,7,8.8,36.12,38.9,18.2,19.2,55.3,23.3,12.8,211.5,7.78,17.36,0.13,25.4,40.9,92.5,0.087,0.487,5.6
Volkl V-Torque 16,4226,51,Medium,Polyester,1.28,NA,4.5,7,8.8,25.56,42,20,21.2,46.7,10.8,6.1,188,9.19,18.02,0.02,27.1,68.6,94.3,0.087,0.487,5.6
Volkl V-Torque 16,4227,62,Fast,Polyester,1.28,NA,4.5,7,8.8,36.6,34.9,26,35.1,71.7,21.8,11.7,190.3,7.23,17.38,0.2,24.7,48.9,91.2,0.087,0.487,5.6
Volkl V-Torque 16,4228,40,Medium,Polyester,1.28,NA,4.5,7,8.8,12.48,47.3,23.1,24.7,37.3,30.9,17,201.7,7.78,17.33,0.58,25.6,41.6,90.2,0.087,0.487,5.6
Volkl V-Torque 16,4229,51,Fast,Polyester,1.28,NA,4.5,7,8.8,26.11,37.4,27.9,36.6,62.6,19.6,10.3,159.4,9.19,17.67,0.48,27.3,68.9,86.5,0.087,0.487,5.6
Volkl V-Torque 16,4230,40,Fast,Polyester,1.28,NA,4.5,7,8.8,36.63,33,30.2,45.2,81.8,29.2,15.5,181.7,7.23,17.38,0.62,25.1,49.7,87.4,0.087,0.487,5.6
Volkl V-Torque 16,4231,62,Slow,Polyester,1.28,NA,4.5,7,8.8,12.83,42,31,37.7,50.5,26.5,13,144.6,9.19,17.76,0.44,27.3,69,79.9,0.087,0.487,5.6
Volkl V-Torque 16,4232,51,Slow,Polyester,1.28,NA,4.5,7,8.8,26.11,35.2,32.2,46.3,72.5,12.6,7.5,236,7.78,17.84,-0.26,25.4,41.1,97.4,0.087,0.487,5.6
Volkl V-Torque 18 (1.18),4233,51,Fast,Polyester,1.18,NA,2.7,3.3,8.8,27.89,37.3,34.1,45,73,31.1,14.6,157.2,4.85,17.98,0.33,23.2,45.7,85.7,0.083,0.502,6
Volkl V-Torque Tour 16 (1.30),4234,51,Fast,Polyester,1.3,NA,2.7,3.3,8.8,31.53,35.1,32.1,46.7,78.3,31.4,15.3,184,5.58,13.61,0.24,19.4,38.3,88.2,0.074,0.626,8.5
Weiss Cannon 6 Star 16 (1.30),4235,51,Fast,Nylon,1.3,NA,2.7,3.3,8.8,42.62,34.7,32,38.1,80.9,32.3,16.2,151.4,4.52,3.58,0.17,8.4,16.3,91,0.107,0.505,4.7
Weiss Cannon Black 5 Edge 17 (1.24),4236,62,Slow,Polyester,1.24,NA,2.1,3.3,4.5,34.53,35.5,26,39.7,74.3,30.9,14.1,181.7,7.39,14.77,0.44,22.5,56.9,82.6,0.095,0.448,4.7
Weiss Cannon Black 5 Edge 17 (1.24),4237,51,Slow,Polyester,1.24,NA,2.1,3.3,4.5,45.38,31.7,29,48.7,94.2,14.1,7.9,288.6,5.05,11.6,-0.18,16.5,26.7,99.2,0.095,0.448,4.7
Weiss Cannon Black 5 Edge 17 (1.24),4238,62,Medium,Polyester,1.24,NA,2.1,3.3,4.5,17.57,40.7,30,43,60.6,13.5,7.3,265.2,5.29,11.32,-0.18,16.3,32.4,95.8,0.095,0.448,4.7
Weiss Cannon Black 5 Edge 17 (1.24),4239,40,Slow,Polyester,1.24,NA,2.1,3.3,4.5,34.53,33.7,30.9,50.7,85.1,24.9,13.1,265.2,5.05,11.29,0.13,16.5,26.7,93.5,0.095,0.448,4.7
Weiss Cannon Black 5 Edge 17 (1.24),4240,51,Medium,Polyester,1.24,NA,2.1,3.3,4.5,17.53,38.1,34.7,53.8,71.2,12.3,6,229.7,7.39,15.21,0,22.5,56.9,92.4,0.095,0.448,4.7
Weiss Cannon Black 5 Edge 17 (1.24),4241,62,Fast,Polyester,1.24,NA,2.1,3.3,4.5,45.09,36.6,17.1,20.9,65.9,24.1,12.3,238.9,5.29,10.9,0.13,16.3,32.2,92.2,0.095,0.448,4.7
Weiss Cannon Black 5 Edge 17 (1.24),4242,40,Medium,Polyester,1.24,NA,2.1,3.3,4.5,34.11,39.6,18.9,23.2,57.3,34.1,17.1,235.5,5.05,11.31,0.44,16.8,27.2,90.2,0.095,0.448,4.7
Weiss Cannon Black 5 Edge 17 (1.24),4243,51,Fast,Polyester,1.24,NA,2.1,3.3,4.5,45.4,33.3,24,37.5,82.9,22.7,10.6,194.9,7.39,14.73,0.37,22.5,56.7,85.6,0.095,0.448,4.7
Weiss Cannon Black 5 Edge 17 (1.24),4244,40,Fast,Polyester,1.24,NA,2.1,3.3,4.5,17.09,46.2,22,27.6,44.5,32.9,16.8,215.5,5.29,10.9,0.46,16.8,32.8,89.7,0.095,0.448,4.7
Weiss Cannon Blue Rock N Power,4245,51,Fast,Polyester,1.2,NA,2.4,1.8,4.5,37.26,33,30.2,50.3,87.5,33.1,16.4,224,3.97,9.49,0.22,13.7,27,88.7,0.059,0.654,11.1
Weiss Cannon Explosiv 1.30,4246,40,Slow,Nylon,1.3,38,8.5,10,NA,38.17,38.1,27.1,27.1,65.3,32.2,,169.7,6.92,6.68,0.23,13.9,22.4,93.5,0.105,0.424,4
Weiss Cannon Explosiv 1.30,4247,51,Slow,Nylon,1.3,38,8.5,10,NA,29.33,38.7,35.1,36.6,65.9,11.5,,109.7,4.41,5.76,0.02,10.1,25.7,95.5,0.105,0.424,4
Weiss Cannon Explosiv 1.30,4248,40,Medium,Nylon,1.3,38,8.5,10,NA,48.38,35.1,25,26.7,75,12.6,,138.3,5.93,6.47,0.02,12.3,24.5,96.8,0.105,0.424,4
Weiss Cannon Explosiv 1.30,4249,62,Slow,Nylon,1.3,38,8.5,10,NA,38.01,35.8,32.1,38.4,76.3,20.7,,116.6,4.41,5.64,0.27,10.4,26,92.5,0.105,0.424,4
Weiss Cannon Explosiv 1.30,4250,51,Medium,Nylon,1.3,38,8.5,10,NA,48.14,33.3,30,37.7,85.8,13.7,,159.4,6.92,6.18,0.02,13.2,21.3,94.5,0.105,0.424,4
Weiss Cannon Explosiv 1.30,4251,40,Fast,Nylon,1.3,38,8.5,10,NA,29.52,45.4,21.8,12.8,42.3,22.1,,150.3,5.93,6.62,0.02,12.6,24.8,94.3,0.105,0.424,4
Weiss Cannon Explosiv 1.30,4252,62,Medium,Nylon,1.3,38,8.5,10,NA,38.32,41.4,19.6,13,51.4,29,,120.6,4.41,5.95,0.11,10.6,26.4,90.1,0.105,0.424,4
Weiss Cannon Explosiv 1.30,4253,51,Fast,Nylon,1.3,38,8.5,10,NA,29.64,41.2,29.9,25.8,55.3,23.5,,173.7,6.92,6.44,0.05,13.5,21.7,94.7,0.105,0.424,4
Weiss Cannon Explosiv 1.30,4254,62,Fast,Nylon,1.3,38,8.5,10,NA,48.64,37.9,17.9,12.6,61.3,30.6,,150.9,5.93,6.78,0.15,12.8,25.3,92.9,0.105,0.424,4
Weiss Cannon MatchPower 1.25,4255,51,Fast,Polyester,1.25,1.26,1.5,2.1,2.7,31.11,40.9,19.3,25.6,56.7,24.6,,255.5,7.17,11.86,0.18,19.2,37.9,90.6,0.108,0.389,3.6
Weiss Cannon MatchPower 1.25,4256,62,Fast,Polyester,1.25,1.26,1.5,2.1,2.7,22.65,38.8,28.1,45.6,68.4,32.7,,209.2,4.72,12.3,0.42,17.4,43.9,83.2,0.108,0.389,3.6
Weiss Cannon MatchPower 1.25,4257,40,Slow,Polyester,1.25,1.26,1.5,2.1,2.7,39.71,38.3,18,24,63.7,25.7,,272.6,8.82,12.57,0.15,21.6,34.9,92.4,0.108,0.389,3.6
Weiss Cannon MatchPower 1.25,4258,51,Slow,Polyester,1.25,1.26,1.5,2.1,2.7,31.69,36.4,26.3,43.2,75,34,,218.3,7.17,11.86,0.47,19.4,38.4,86.7,0.108,0.389,3.6
Weiss Cannon MatchPower 1.25,4259,40,Medium,Polyester,1.25,1.26,1.5,2.1,2.7,22.67,36.5,33.1,56.4,78.9,35.1,,242.3,8.82,12.57,0.57,22.1,35.6,86.9,0.108,0.389,3.6
Weiss Cannon MatchPower 1.25,4260,62,Slow,Polyester,1.25,1.26,1.5,2.1,2.7,40.35,34.4,25,41.9,82.2,13.3,,261.2,4.72,12.85,-0.26,17.4,43.6,93.9,0.108,0.389,3.6
Weiss Cannon MatchPower 1.25,4261,51,Medium,Polyester,1.25,1.26,1.5,2.1,2.7,31.69,34.5,31.7,54,85.8,13.7,,278.3,7.17,12.44,-0.42,19.2,37.8,94.3,0.108,0.389,3.6
Weiss Cannon MatchPower 1.25,4262,40,Fast,Polyester,1.25,1.26,1.5,2.1,2.7,40.35,32.6,29.9,53.4,93.7,23.9,,235.5,4.72,12.32,0.31,17.4,43.7,86.9,0.108,0.389,3.6
Weiss Cannon MatchPower 1.25,4263,62,Medium,Polyester,1.25,1.26,1.5,2.1,2.7,22.12,43.8,21,28.4,50.5,14.3,,300.6,8.82,13.21,-0.38,21.6,35.1,98.2,0.108,0.389,3.6
Weiss Cannon Mosquito Bite 18 (1.16),4264,51,Fast,Polyester,1.16,1.26,1.8,3.6,2.7,33.08,35.4,32.6,47.8,80.9,32.9,15.7,182.3,4.15,13.49,0.34,17.9,35.4,87.8,0.089,0.495,5.6
Weiss Cannon Red Ghost  17L (1.18),4265,51,Fast,Polyester,1.18,1.26,1.8,3.6,2.7,33.76,35,32.1,48.3,82,33,15.6,189.7,3.59,13.37,0.27,17.2,34,87.2,0.073,0.622,8.5
Weiss Cannon Scorpion 1.22,4266,62,Slow,Polyester,1.22,1.22,2.4,3.9,4.5,28.8,35.9,32.6,50.5,79.4,13.1,,245.7,8.51,14.36,-0.7,22.3,43.7,95.5,0.097,0.385,4
Weiss Cannon Scorpion 1.22,4267,40,Medium,Polyester,1.22,1.22,2.4,3.9,4.5,36.56,33.9,31,50.1,86.7,13.8,,253.7,10.03,15.77,-0.33,25.4,41.2,98.8,0.097,0.385,4
Weiss Cannon Scorpion 1.22,4268,51,Medium,Polyester,1.22,1.22,2.4,3.9,4.5,16.71,47.4,22.9,26.7,43.4,22.2,,184.6,6.75,15.7,0.44,22.9,57.7,85,0.097,0.385,4
Weiss Cannon Scorpion 1.22,4269,62,Medium,Polyester,1.22,1.22,2.4,3.9,4.5,27.85,42.7,20,24.3,52,24,,208,8.51,13.41,0.22,22.1,43.7,90.2,0.097,0.385,4
