Repository: rdowd003/String-Recommender

Tennis String Recommender

Data obtained from Tennis Warehouse University - String Performance Database
(http://twu.tennis-warehouse.com/learning_center/reporter2.php)


***************************** Original Dataset ****************************

Original Column Name	Formatted Name	Units (if app.)
String	string	N/A
none	string_code	0-4752
Ref. Ten. (lbs)	ref_t	lbs
Swing Speed	swing_speed	fast/med/slow
Material	material	N/A
Gauge Nominal (mm)	gauge_nom	mm
Gauge Acutal (mm)	gauce_ac	mm
Stretch at 40 lbs (%)	stretch_40	lbs (%)
Stretch at 51 lbs (%)	stretch_51	lbs (%)
Stretch at 62 lbs (%)	stretch_62	lbs (%)
Actual Pre-impact Tension (lbs)	pre_t	lbs
Dwell Time (ms)	dwell	ms

File: tennis_strings.csv (part 17 of 18)
string,string_code,ref_t,swing_speed,material,gauge_nom,gauce_ac,stretch_40,stretch_51,stretch_62,pre_t,dwell,deflec,change_t,peak_t,peak_trans_force,avg_trans_force,stiffness,static_loss,stabiliz,impact_loss,total_loss,tension_loss,energy_return,sts_cof,stb_cof,spin_pot
Weiss Cannon Scorpion 1.22,4270,40,Fast,Polyester,1.22,1.22,2.4,3.9,4.5,35.94,40.8,18.9,22.3,58.2,24.7,,237.2,10.03,15.11,0.22,25.4,41.1,87.2,0.097,0.385,4
Weiss Cannon Scorpion 1.22,4271,51,Fast,Polyester,1.22,1.22,2.4,3.9,4.5,17.24,41.9,30.2,41.7,58.9,31,,162.9,6.75,15.72,0.48,22.9,57.8,79.9,0.097,0.385,4
Weiss Cannon Scorpion 1.22,4272,62,Fast,Polyester,1.22,1.22,2.4,3.9,4.5,28.8,38,28,39.9,68.8,32.4,,192.6,8.51,13.41,0.49,22.5,44.2,86.9,0.097,0.385,4
Weiss Cannon Scorpion 1.22,4273,40,Slow,Polyester,1.22,1.22,2.4,3.9,4.5,36.6,35.9,26,39.5,76.1,33.5,,211.5,10.03,15.15,0.51,25.6,41.6,87,0.097,0.385,4
Weiss Cannon Scorpion 1.22,4274,51,Slow,Polyester,1.22,1.22,2.4,3.9,4.5,17.22,39.4,35.9,51.8,69,12.4,,207.5,6.75,16.23,-0.27,22.7,57.2,91.8,0.097,0.385,4
Weiss Cannon Scorpion 1.33,4275,40,Medium,Polyester,1.33,1.35,1.5,2.7,3.6,26.99,35,32,56,82.9,13.5,,279.5,8.38,15.73,-0.09,24,47.3,95.8,0.09,0.375,4.2
Weiss Cannon Scorpion 1.33,4276,62,Slow,Polyester,1.33,1.35,1.5,2.7,3.6,37.95,32.5,29.6,54.9,92.8,22.9,,220.6,5.2,16.94,0.35,22.5,56.7,85.9,0.09,0.375,4.2
Weiss Cannon Scorpion 1.33,4277,51,Medium,Polyester,1.33,1.35,1.5,2.7,3.6,17.2,45.4,22,29.1,46.3,14.1,,310.9,11.47,12.72,-0.16,24,38.9,92.9,0.09,0.375,4.2
Weiss Cannon Scorpion 1.33,4278,40,Fast,Polyester,1.33,1.35,1.5,2.7,3.6,26.61,41.5,20,27.6,54,23.9,,247.5,8.38,15.31,0.35,24,47.4,90.2,0.09,0.375,4.2
Weiss Cannon Scorpion 1.33,4279,62,Medium,Polyester,1.33,1.35,1.5,2.7,3.6,17.55,40.2,29,45.6,63.3,31.1,,194.9,5.2,16.85,0.51,22.5,56.8,80.5,0.09,0.375,4.2
Weiss Cannon Scorpion 1.33,4280,51,Fast,Polyester,1.33,1.35,1.5,2.7,3.6,37.55,38.1,18,24.9,62.4,25.3,,280,11.47,12.3,0.15,24,38.8,92.2,0.09,0.375,4.2
Weiss Cannon Scorpion 1.33,4281,62,Fast,Polyester,1.33,1.35,1.5,2.7,3.6,27.03,37.1,26.9,44.1,71.2,33.1,,222.9,8.38,15.35,0.53,24.3,47.8,84.3,0.09,0.375,4.2
Weiss Cannon Scorpion 1.33,4282,40,Slow,Polyester,1.33,1.35,1.5,2.7,3.6,17.64,37.9,34,55.6,73.2,34.4,,254.9,11.47,12.32,0.58,24.3,39.5,89.1,0.09,0.375,4.2
Weiss Cannon Scorpion 1.33,4283,51,Slow,Polyester,1.33,1.35,1.5,2.7,3.6,37.97,34.4,25,43,80.9,12.7,,244,5.2,17.29,0,22.5,56.7,91.8,0.09,0.375,4.2
Weiss Cannon Scorpion 16L (1.28),4284,51,Fast,Polyester,1.28,1.35,2.7,3,3.6,33.19,34.7,32,50.5,83.6,33.4,15.8,200,5.84,11.69,0.34,17.9,35.2,87.2,0.087,0.428,4.9
Weiss Cannon Silverstring 1.25,4285,62,Fast,Polyester,1.25,1.26,2.4,3.9,5.2,17.71,41.6,30,40.4,58,30,,166.9,7.94,14.11,0.53,22.5,56.9,80.6,0.108,0.407,3.8
Weiss Cannon Silverstring 1.25,4286,40,Slow,Polyester,1.25,1.26,2.4,3.9,5.2,35.74,39.7,19,22.7,58.4,24.3,,230.9,9.42,16.05,0.24,25.8,41.6,91.6,0.108,0.407,3.8
Weiss Cannon Silverstring 1.25,4287,51,Slow,Polyester,1.25,1.26,2.4,3.9,5.2,29.11,37.6,27.2,40.4,69.5,31.3,,195.5,8.29,13.39,0.53,22.3,43.8,87,0.108,0.407,3.8
Weiss Cannon Silverstring 1.25,4288,40,Medium,Polyester,1.25,1.26,2.4,3.9,5.2,17.64,39.1,35.1,50.7,68.4,32.9,,209.7,9.42,16.05,0.48,26,42,88.9,0.108,0.407,3.8
Weiss Cannon Silverstring 1.25,4289,62,Slow,Polyester,1.25,1.26,2.4,3.9,5.2,36.27,35.9,26,38.4,74.7,12.5,,206.3,7.94,14.31,0.02,22.3,56.1,92.2,0.108,0.407,3.8
Weiss Cannon Silverstring 1.25,4290,51,Medium,Polyester,1.25,1.26,2.4,3.9,5.2,29.04,35.6,32,49.2,78.3,13.3,,241.2,8.29,13.41,0.09,21.8,43,95.1,0.108,0.407,3.8
Weiss Cannon Silverstring 1.25,4291,40,Fast,Polyester,1.25,1.26,2.4,3.9,5.2,36.27,33.9,30.9,49.2,85.3,21.8,,182.3,7.94,14.04,0.49,22.5,56.6,85.2,0.108,0.407,3.8
Weiss Cannon Silverstring 1.25,4292,62,Medium,Polyester,1.25,1.26,2.4,3.9,5.2,17.44,46.6,22.8,26.5,43.9,13.9,,256,9.42,16.58,-0.22,25.8,41.8,98.2,0.108,0.407,3.8
Weiss Cannon Silverstring 1.25,4293,51,Fast,Polyester,1.25,1.26,2.4,3.9,5.2,29.02,41.9,20.1,24,52.9,23.6,,222.9,8.29,13.32,0.25,21.8,43.1,91,0.108,0.407,3.8
Weiss Cannon Silverstring 120,4294,62,Fast,Polyester,1.2,NA,2.7,4.2,5.5,17.68,42.7,31,38.8,56.4,29.7,,150.9,7.1,14.95,0.44,22.5,56.7,80.3,0.107,0.397,3.7
Weiss Cannon Silverstring 120,4295,40,Slow,Polyester,1.2,NA,2.7,4.2,5.5,29.35,42.6,20,22.7,52,23.7,,194.9,11.49,20.15,0.33,32,51.8,89.1,0.107,0.397,3.7
Weiss Cannon Silverstring 120,4296,51,Slow,Polyester,1.2,NA,2.7,4.2,5.5,25.75,39.7,29,37.9,63.7,31.2,,167.4,8.62,16.35,0.68,25.6,50.6,82.6,0.107,0.397,3.7
Weiss Cannon Silverstring 120,4297,40,Medium,Polyester,1.2,NA,2.7,4.2,5.5,17.64,40.1,36.1,48.3,65.9,31.5,,181.7,11.49,20.22,0.64,32.4,52.4,86.1,0.107,0.397,3.7
Weiss Cannon Silverstring 120,4298,62,Slow,Polyester,1.2,NA,2.7,4.2,5.5,30.1,38.2,28,37.7,67.7,12,,189.7,7.1,15.44,-0.16,22.5,56.4,93.3,0.107,0.397,3.7
Weiss Cannon Silverstring 120,4299,51,Medium,Polyester,1.2,NA,2.7,4.2,5.5,25.75,37.5,34,47.6,73.4,12.7,,209.7,8.62,17.03,-0.44,25.1,49.7,94.9,0.107,0.397,3.7
Weiss Cannon Silverstring 120,4300,40,Fast,Polyester,1.2,NA,2.7,4.2,5.5,30.03,36.2,32.5,47.4,77.4,21.8,,164,7.1,14.91,0.33,22.3,56.3,86.7,0.107,0.397,3.7
Weiss Cannon Silverstring 120,4301,62,Medium,Polyester,1.2,NA,2.7,4.2,5.5,17.15,48.2,23,24.7,41.9,13,,230.9,11.49,20.9,-0.57,31.8,51.5,95.3,0.107,0.397,3.7
Weiss Cannon Silverstring 120,4302,51,Fast,Polyester,1.2,NA,2.7,4.2,5.5,25.07,44.6,21.1,22.9,48.1,23.1,,183.5,8.62,16.35,0.3,25.4,49.8,89.5,0.107,0.397,3.7
Weiss Cannon Turbotwist 17 (1.24),4303,40,Fast,Polyester,1.24,1.25,2.1,3.6,4.8,14.07,48.1,23.8,28.2,42.3,22.1,,184.6,6.86,18.48,0.57,26,65.3,83.2,0.097,0.412,4.2
Weiss Cannon Turbotwist 17 (1.24),4304,62,Medium,Polyester,1.24,1.25,2.1,3.6,4.8,25.84,42.5,20,26.7,52.5,14.2,,301.8,9.57,13.03,-0.18,22.5,36.3,95.5,0.097,0.412,4.2
Weiss Cannon Turbotwist 17 (1.24),4305,51,Fast,Polyester,1.24,1.25,2.1,3.6,4.8,14.35,42.9,30.8,43,57.3,23.9,,224,9.48,14.98,0.29,24.7,48.8,89.1,0.097,0.412,4.2
Weiss Cannon Turbotwist 17 (1.24),4306,62,Fast,Polyester,1.24,1.25,2.1,3.6,4.8,39.14,38,18,24,63.3,30.9,,170.9,6.86,18.52,0.53,26,65.3,77.8,0.097,0.412,4.2
Weiss Cannon Turbotwist 17 (1.24),4307,40,Slow,Polyester,1.24,1.25,2.1,3.6,4.8,26.26,37.9,27.8,42.6,68.8,24.9,,273.7,9.57,12.66,0.13,22.3,36.2,93.1,0.097,0.412,4.2
Weiss Cannon Turbotwist 17 (1.24),4308,51,Slow,Polyester,1.24,1.25,2.1,3.6,4.8,14.31,40,36,54.5,68.8,32.4,,216.6,9.48,15,0.62,25.1,49.5,85,0.097,0.412,4.2
Weiss Cannon Turbotwist 17 (1.24),4309,40,Medium,Polyester,1.24,1.25,2.1,3.6,4.8,39.51,34.5,24.7,41,80.7,35,,246.3,9.57,12.63,0.49,22.7,36.8,89.7,0.097,0.412,4.2
Weiss Cannon Turbotwist 17 (1.24),4310,62,Slow,Polyester,1.24,1.25,2.1,3.6,4.8,26.24,35.7,32,54.7,80.9,12.6,,202.3,6.86,18.76,0.18,25.8,65,90.2,0.097,0.412,4.2
Weiss Cannon Turbotwist 17 (1.24),4311,51,Medium,Polyester,1.24,1.25,2.1,3.6,4.8,39.54,32.6,29.9,54,93.7,13.2,,270.3,9.48,15.4,-0.11,24.7,48.8,93.5,0.097,0.412,4.2
Weiss Cannon Turbotwist 17L (1.18),4312,51,Fast,Polyester,1.18,1.26,2.7,4.5,5.8,14.62,43.4,31,40.4,54.9,29.3,,158.3,6.59,18.39,0.6,25.6,64.4,77.1,0.085,0.406,4.8
Weiss Cannon Turbotwist 17L (1.18),4313,62,Fast,Polyester,1.18,1.26,2.7,4.5,5.8,39.69,38.1,18,22.7,62.4,25,,266.9,9.42,12.26,0.19,21.8,35.4,94.1,0.085,0.406,4.8
Weiss Cannon Turbotwist 17L (1.18),4314,40,Slow,Polyester,1.18,1.26,2.7,4.5,5.8,26.46,38.3,27.7,41.9,68.4,31.7,,203.5,9.33,14.67,0.66,24.7,48.6,84.1,0.085,0.406,4.8
Weiss Cannon Turbotwist 17L (1.18),4315,51,Slow,Polyester,1.18,1.26,2.7,4.5,5.8,14.71,40.8,36,50.5,65.3,34.2,,236,9.42,12.52,0.37,22.3,36.1,88,0.085,0.406,4.8
Weiss Cannon Turbotwist 17L (1.18),4316,40,Medium,Polyester,1.18,1.26,2.7,4.5,5.8,40.06,34.6,24.9,40.6,80.7,12.4,,193.2,6.59,18.81,0.09,25.6,64.2,88.4,0.085,0.406,4.8
Weiss Cannon Turbotwist 17L (1.18),4317,62,Slow,Polyester,1.18,1.26,2.7,4.5,5.8,26.72,36.1,32.2,51.8,78.7,13,,246.3,9.33,14.86,-0.02,24.3,47.7,93.5,0.085,0.406,4.8
Weiss Cannon Turbotwist 17L (1.18),4318,51,Medium,Polyester,1.18,1.26,2.7,4.5,5.8,39.8,32.7,29.9,51.8,91.7,21.3,,170.3,6.59,18.48,0.07,25.1,63.3,83,0.085,0.406,4.8
Weiss Cannon Turbotwist 17L (1.18),4319,40,Fast,Polyester,1.18,1.26,2.7,4.5,5.8,14.29,48.7,23.9,27.1,41.5,14,,285.2,9.42,12.63,-0.13,21.8,35.5,96.2,0.085,0.406,4.8
Weiss Cannon Turbotwist 17L (1.18),4320,62,Medium,Polyester,1.18,1.26,2.7,4.5,5.8,26.53,42.5,20.2,24.9,51.4,23.7,,221.2,9.33,14.93,0,24.3,47.8,89.5,0.085,0.406,4.8
Weiss Cannon Ultra Cable 17 (1.23),4321,51,Fast,Polyester,1.23,1.26,2.1,3.3,5.8,26.9,36.7,33.8,49.2,76.1,32.1,14.7,174.9,3.66,20.16,0.37,24.3,47.7,82.8,0.065,0.774,11.9
Wilson Enduro Gold 16,4322,62,Fast,Polyester,1.3,1.29,1.5,2.4,3.3,35.17,39.5,18.3,24.9,60.2,32.7,,213.7,8.33,15.03,0.53,23.8,47.1,83.2,NA,NA,NA
Wilson Enduro Gold 16,4323,40,Slow,Polyester,1.3,1.29,1.5,2.4,3.3,27.41,37.6,27.7,43.4,71,33.8,,237.2,11.36,14.61,0.62,26.7,43.1,86.5,NA,NA,NA
Wilson Enduro Gold 16,4324,51,Slow,Polyester,1.3,1.29,1.5,2.4,3.3,19.12,38.2,34.3,53.1,72.3,12.8,,236.6,5.2,15.95,-0.4,20.7,52.3,90.1,NA,NA,NA
Wilson Enduro Gold 16,4325,40,Medium,Polyester,1.3,1.29,1.5,2.4,3.3,35.79,35.3,26,43,78.7,13.5,,274.9,8.33,15.49,-0.35,23.4,46.3,91.6,NA,NA,NA
Wilson Enduro Gold 16,4326,62,Slow,Polyester,1.3,1.29,1.5,2.4,3.3,27.36,35.7,32.1,54,81.4,23.6,,200.6,5.2,15.37,0.2,20.7,52.3,87,NA,NA,NA
Wilson Enduro Gold 16,4327,51,Medium,Polyester,1.3,1.29,1.5,2.4,3.3,35.77,33.6,30.3,53.6,89.3,13.7,,304,11.36,15.21,-0.37,26.2,42.4,95.8,NA,NA,NA
Wilson Enduro Gold 16,4328,40,Fast,Polyester,1.3,1.29,1.5,2.4,3.3,18.54,45.7,22,28.2,46.7,24.6,,230.3,8.33,14.98,0.27,23.6,46.5,89.3,NA,NA,NA
Wilson Enduro Gold 16,4329,62,Medium,Polyester,1.3,1.29,1.5,2.4,3.3,26.9,42.2,20,27.1,54,31,,183.5,5.2,15.37,0.55,21.2,53.2,81.2,NA,NA,NA
Wilson Enduro Gold 16,4330,51,Fast,Polyester,1.3,1.29,1.5,2.4,3.3,19.12,40.4,29.9,44.1,63.1,25.6,,258.9,11.36,14.59,0.2,26.2,42.4,91.8,NA,NA,NA
Wilson Enduro Mono 16L,4331,40,Medium,Polyester,1.28,1.32,1.5,2.7,3.3,30.16,34.6,31.1,54.7,84.9,13.5,,251.5,5.4,14.47,-0.09,19.8,49.8,92.4,NA,NA,NA
Wilson Enduro Mono 16L,4332,62,Slow,Polyester,1.28,1.32,1.5,2.7,3.3,38.96,32.8,29.8,55.3,94.4,14,,281.2,6.92,14.28,-0.42,20.7,41,89.9,NA,NA,NA
Wilson Enduro Mono 16L,4333,51,Medium,Polyester,1.28,1.32,1.5,2.7,3.3,19.82,44.4,21.9,29.5,49.4,23.3,,234.9,5.4,13.96,0.35,19.6,49.7,86.1,NA,NA,NA
Wilson Enduro Mono 16L,4334,40,Fast,Polyester,1.28,1.32,1.5,2.7,3.3,29.52,40.7,19.8,27.1,56.7,14.3,,316,9.55,13.93,-0.39,23.2,37.4,98,NA,NA,NA
Wilson Enduro Mono 16L,4335,62,Medium,Polyester,1.28,1.32,1.5,2.7,3.3,20.33,39.4,28.2,45.9,66.2,24.3,,265.7,6.92,13.59,0.24,20.7,40.9,88.4,NA,NA,NA
Wilson Enduro Mono 16L,4336,51,Fast,Polyester,1.28,1.32,1.5,2.7,3.3,38.26,38.2,18,25.4,63.5,32.3,,200.6,5.4,13.98,0.09,19.4,49.1,80.8,NA,NA,NA
Wilson Enduro Mono 16L,4337,62,Fast,Polyester,1.28,1.32,1.5,2.7,3.3,30.21,36.5,26,44.3,74.5,25.4,,280,9.55,13.25,0.15,22.9,37.2,92.4,NA,NA,NA
Wilson Enduro Mono 16L,4338,40,Slow,Polyester,1.28,1.32,1.5,2.7,3.3,20.31,37.2,33.7,56.2,76.5,33,,230.3,6.92,13.64,0.48,20.9,41.5,86.3,NA,NA,NA
Wilson Enduro Mono 16L,4339,51,Slow,Polyester,1.28,1.32,1.5,2.7,3.3,38.94,34.5,24.9,42.6,81.6,35.2,,253.2,9.55,13.23,0.57,23.4,37.8,87.6,NA,NA,NA
Wilson Enduro Pro 16,4340,51,Medium,Polyester,1.3,NA,NA,2.4,3,40.88,32.8,30,52.9,93.7,13.7,,274.9,6.57,11.87,-0.27,18.1,35.8,96,0.086,0.403,4.7
Wilson Enduro Pro 16,4341,40,Fast,Polyester,1.3,NA,NA,2.4,3,22.82,43.9,21,27.3,50.3,23.9,,228.6,5.05,11.13,0.29,16.5,41.5,88.2,0.086,0.403,4.7
Wilson Enduro Pro 16,4342,62,Medium,Polyester,1.3,NA,NA,2.4,3,32.28,40.7,19.2,24.9,57.3,14.3,,289.2,8.6,12.81,-0.4,20.9,34,94.1,0.086,0.403,4.7
Wilson Enduro Pro 16,4343,51,Fast,Polyester,1.3,NA,NA,2.4,3,23.51,38.9,28.1,44.5,67.9,24.4,,252,6.57,11.38,0.2,18.1,35.8,90.6,0.086,0.403,4.7
Wilson Enduro Pro 16,4344,62,Fast,Polyester,1.3,NA,NA,2.4,3,40.33,38.3,18,23.2,63.5,32.9,,205.7,5.05,11.13,0.45,16.5,41.9,83,0.086,0.403,4.7
Wilson Enduro Pro 16,4345,40,Slow,Polyester,1.3,NA,NA,2.4,3,32.77,36.4,26.1,42.1,75,25.6,,266.9,8.6,12.24,0.15,20.9,34,92,0.086,0.403,4.7
Wilson Enduro Pro 16,4346,51,Slow,Polyester,1.3,NA,NA,2.4,3,23.51,36.5,33.2,55.8,79.4,34.2,,219.5,6.57,11.43,0.39,18.3,36.3,86.7,0.086,0.403,4.7
Wilson Enduro Pro 16,4347,40,Medium,Polyester,1.3,NA,NA,2.4,3,40.9,34.7,25,41,82,35.2,,238.9,8.6,12.26,0.51,21.4,34.6,89.7,0.086,0.403,4.7
Wilson Enduro Pro 16,4348,62,Slow,Polyester,1.3,NA,NA,2.4,3,32.72,34.4,31.6,53.8,86.7,13.2,,252.6,5.05,11.82,-0.35,16.5,41.6,93.3,0.086,0.403,4.7
Wilson Enduro Pro 17 (1.25),4349,51,Fast,Nylon/Polyester,1.25,1.27,1.8,2.4,3.3,33.8,39.6,18.9,24.5,58.4,24.2,,246.3,6.02,10.28,0.15,16.5,32.4,91.8,0.094,0.374,4
Wilson Enduro Pro 17 (1.25),4350,62,Fast,Nylon/Polyester,1.25,1.27,1.8,2.4,3.3,24.81,38,27.5,43.9,68.6,32.2,,214.9,4.83,10.05,0.42,15.2,38.6,85.4,0.094,0.374,4
Wilson Enduro Pro 17 (1.25),4351,40,Slow,Nylon/Polyester,1.25,1.27,1.8,2.4,3.3,42.23,37.1,17.9,22.5,64.6,24.6,,274.9,7.28,11.62,0.13,19,30.8,94.7,0.094,0.374,4
Wilson Enduro Pro 17 (1.25),4352,51,Slow,Nylon/Polyester,1.25,1.27,1.8,2.4,3.3,34.42,35.7,25.9,40.6,75,32.8,,226.9,6.02,10.28,0.4,16.8,32.9,87.8,0.094,0.374,4
Wilson Enduro Pro 17 (1.25),4353,40,Medium,Nylon/Polyester,1.25,1.27,1.8,2.4,3.3,24.81,35.6,32.2,54.9,79.8,34,,245.7,7.28,11.62,0.46,19.4,31.4,89.7,0.094,0.374,4
Wilson Enduro Pro 17 (1.25),4354,62,Slow,Nylon/Polyester,1.25,1.27,1.8,2.4,3.3,42.84,33.8,24,39,81.8,13.1,,264,4.83,10.49,-0.08,15.2,38.4,92.9,0.094,0.374,4
Wilson Enduro Pro 17 (1.25),4355,51,Medium,Nylon/Polyester,1.25,1.27,1.8,2.4,3.3,34.42,33.7,30.4,51.8,86.2,13.8,,278.9,6.02,10.9,-0.31,16.5,32.7,94.9,0.094,0.374,4
Wilson Enduro Pro 17 (1.25),4356,40,Fast,Nylon/Polyester,1.25,1.27,1.8,2.4,3.3,42.84,32.1,29,50.7,93.7,23.6,,234.9,4.83,10.05,0.22,15.2,38.1,88.5,0.094,0.374,4
Wilson Enduro Pro 17 (1.25),4357,62,Medium,Nylon/Polyester,1.25,1.27,1.8,2.4,3.3,24.37,42.7,20.4,27.1,51.4,14.4,,285.8,7.28,12.23,-0.41,19.2,30.9,96.2,0.094,0.374,4
Wilson Enduro Tour 16,4358,51,Fast,Polyester,1.3,1.3,0.9,2.1,3,23.11,37.7,27.2,47.2,70.1,32.7,,232.6,4.81,11.84,0.33,17,42.8,82.8,0.079,0.414,5.2
Wilson Enduro Tour 16,4359,62,Fast,Polyester,1.3,1.3,0.9,2.1,3,41.08,37,17.8,25.1,66.2,25.6,,306.9,8.51,11.53,0.07,20.1,32.6,93.1,0.079,0.414,5.2
Wilson Enduro Tour 16,4360,40,Slow,Polyester,1.3,1.3,0.9,2.1,3,32.06,35.6,25.7,44.8,76.7,33.5,,251.5,7.28,11.38,0.42,19,37.6,86.9,0.079,0.414,5.2
Wilson Enduro Tour 16,4361,51,Slow,Polyester,1.3,1.3,0.9,2.1,3,23.04,35.5,32,58.7,81.8,34.2,,283.5,8.51,11.51,0.49,20.5,33.2,87.8,0.079,0.414,5.2
Wilson Enduro Tour 16,4362,40,Medium,Polyester,1.3,1.3,0.9,2.1,3,41.7,33.5,24,43.4,85.1,13.2,,300.6,4.81,12.1,-0.11,16.8,42.3,92.7,0.079,0.414,5.2
Wilson Enduro Tour 16,4363,62,Slow,Polyester,1.3,1.3,0.9,2.1,3,32.06,33.6,30.2,56.7,88.6,13.9,,302.3,7.28,11.91,-0.33,19,37.2,95.3,0.079,0.414,5.2
Wilson Enduro Tour 16,4364,51,Medium,Polyester,1.3,1.3,0.9,2.1,3,41.72,31.9,28.2,55.3,97,23.8,,259.5,4.81,11.77,0.18,16.8,42.2,88.7,0.079,0.414,5.2
Wilson Enduro Tour 16,4365,40,Fast,Polyester,1.3,1.3,0.9,2.1,3,22.78,42.4,20.1,29.8,52.7,14.7,,321.2,8.51,12.15,-0.44,20.3,32.8,97,0.079,0.414,5.2
Wilson Enduro Tour 16,4366,62,Medium,Polyester,1.3,1.3,0.9,2.1,3,31.53,39.5,19,26.9,58.4,24.6,,276,7.28,11.38,0.18,18.7,37.1,90.1,0.079,0.414,5.2
Wilson Enduro Tour 17,4367,40,Medium,Polyester,1.25,1.25,2.4,4.8,7.6,19.51,39.1,34.2,48.7,68.1,12.4,,219.5,11.09,20.62,-0.17,31.5,62.2,92.5,0.086,0.414,4.8
Wilson Enduro Tour 17,4368,62,Slow,Polyester,1.25,1.25,2.4,4.8,7.6,29.86,35.2,31.9,51.8,81.8,20.4,,153.2,6.88,19.38,0.31,26.7,66.9,81,0.086,0.414,4.8
Wilson Enduro Tour 17,4369,51,Medium,Polyester,1.25,1.25,2.4,4.8,7.6,12.79,50.1,24,26.9,39.7,13.5,,257.7,15.08,17.6,-0.4,32.2,52.3,95.5,0.086,0.414,4.8
Wilson Enduro Tour 17,4370,40,Fast,Polyester,1.25,1.25,2.4,4.8,7.6,19.01,45.8,22,26,45.2,21.8,,186.3,11.09,20.07,0.42,31.5,62.3,85.7,0.086,0.414,4.8
Wilson Enduro Tour 17,4371,62,Medium,Polyester,1.25,1.25,2.4,4.8,7.6,13.43,44.7,31.8,37.9,51.4,27.7,,137.2,6.88,19.34,0.35,26.7,66.9,74.5,0.086,0.414,4.8
Wilson Enduro Tour 17,4372,51,Fast,Polyester,1.25,1.25,2.4,4.8,7.6,29.06,41.3,20,25.4,54.2,23.4,,241.2,15.08,16.8,0.27,32.2,52.1,89.9,0.086,0.414,4.8
Wilson Enduro Tour 17,4373,62,Fast,Polyester,1.25,1.25,2.4,4.8,7.6,19.56,41.1,29.4,39.7,59.3,29.1,,169.7,11.09,20.12,0.44,31.8,62.4,79.7,0.086,0.414,4.8
Wilson Enduro Tour 17,4374,40,Slow,Polyester,1.25,1.25,2.4,4.8,7.6,13.47,42.7,37,46.3,59.8,32.6,,206.9,15.08,16.8,0.49,32.4,52.4,85.6,0.086,0.414,4.8
Wilson Enduro Tour 17,4375,51,Slow,Polyester,1.25,1.25,2.4,4.8,7.6,29.86,37.2,26.3,41.2,71,11.9,,189.2,6.88,20.02,-0.22,26.7,67.2,88.9,0.086,0.414,4.8
Wilson Enduro Tour 18,4376,51,Slow,Polyester,1.21,1.21,2.4,5.5,8.5,18.99,39.5,35,48.1,67,11.7,,177.7,7.23,20.11,-0.22,27.1,68.3,89.1,NA,NA,NA
Wilson Enduro Tour 18,4377,40,Medium,Polyester,1.21,1.21,2.4,5.5,8.5,31.95,34.8,31.4,50.9,82.9,12.3,,214.3,11.49,21.06,-0.44,32.2,63.3,91.2,NA,NA,NA
Wilson Enduro Tour 18,4378,62,Slow,Polyester,1.21,1.21,2.4,5.5,8.5,12.35,50.7,24.4,26.2,38.6,19.9,,145.7,7.23,19.52,0.44,27.1,68.5,79.9,NA,NA,NA
Wilson Enduro Tour 18,4379,51,Medium,Polyester,1.21,1.21,2.4,5.5,8.5,18.17,46.6,22.2,26,44.3,13.6,,249.7,13.23,17.15,-0.37,30,48.6,96.2,NA,NA,NA
Wilson Enduro Tour 18,4380,40,Fast,Polyester,1.21,1.21,2.4,5.5,8.5,12.94,45.7,32,36.8,49.6,21.9,,178.3,11.49,20.24,0.38,32.2,63.3,85.2,NA,NA,NA
Wilson Enduro Tour 18,4381,62,Medium,Polyester,1.21,1.21,2.4,5.5,8.5,31.36,40.8,19.7,23.8,55.1,27.2,,124.6,7.23,19.45,0.55,27.1,68.6,72.6,NA,NA,NA
Wilson Enduro Tour 18,4382,51,Fast,Polyester,1.21,1.21,2.4,5.5,8.5,18.99,41.7,30,39.5,58.4,23.6,,239.5,13.23,16.52,0.26,30,48.6,90.8,NA,NA,NA
Wilson Enduro Tour 18,4383,62,Fast,Polyester,1.21,1.21,2.4,5.5,8.5,13.01,43.4,38,44.3,57.3,29.3,,159.4,11.49,20.24,0.56,32.2,63.7,81.2,NA,NA,NA
Wilson Enduro Tour 18,4384,40,Slow,Polyester,1.21,1.21,2.4,5.5,8.5,31.99,36.8,26.1,40.1,72.3,32.5,,210.3,13.23,16.56,0.53,30.4,49.1,87.2,NA,NA,NA
Wilson Extreme 16 Synthetic Gut,4385,40,Fast,Nylon,1.3,1.3,7,7.9,9.1,30.36,44.3,20.4,16.1,46.5,22.6,,155.4,6.35,3.15,0.05,9.5,24.1,93.9,0.135,0.429,3.2
Wilson Extreme 16 Synthetic Gut,4386,62,Medium,Nylon,1.3,1.3,7,7.9,9.1,41.37,39.7,20.8,15.2,56.7,34.5,,201.7,6.7,5.12,0.24,12.1,19.5,94.5,0.135,0.429,3.2
Wilson Extreme 16 Synthetic Gut,4387,51,Fast,Nylon,1.3,1.3,7,7.9,9.1,30.19,39.7,29,32.2,62.4,23.5,,187.5,6.28,3.43,0.02,9.7,19.2,96.2,0.135,0.429,3.2
Wilson Extreme 16 Synthetic Gut,4388,62,Slow,Nylon,1.3,1.3,7,7.9,9.1,49.92,32.4,29.6,43.4,93.3,31.1,,151.4,6.35,3.29,0.13,9.7,24.6,89.3,0.135,0.429,3.2
Wilson Extreme 16 Synthetic Gut,4389,40,Slow,Nylon,1.3,1.3,7,7.9,9.1,41.01,36.3,26,31.3,72.3,24.8,,208.6,6.7,4.96,0.07,11.7,19,94.7,0.135,0.429,3.2
Wilson Extreme 16 Synthetic Gut,4390,51,Slow,Nylon,1.3,1.3,7,7.9,9.1,30.05,37.2,34,43,73.2,33.4,,174.3,6.28,3.58,0.27,10.1,20,92.5,0.135,0.429,3.2
Wilson Extreme 16 Synthetic Gut,4391,40,Medium,Nylon,1.3,1.3,7,7.9,9.1,50.08,34.2,24.5,30.9,80.9,13.8,,206.9,6.7,4.72,-0.13,11.2,18.3,96.4,0.135,0.429,3.2
Wilson Extreme 16 Synthetic Gut,4392,62,Fast,Nylon,1.3,1.3,7,7.9,9.1,40.86,34.3,31.7,43.2,84.2,11.9,,156.6,6.35,2.98,0.02,9.3,23.6,95.6,0.135,0.429,3.2
Wilson Extreme 16 Synthetic Gut,4393,51,Medium,Nylon,1.3,1.3,7,7.9,9.1,50.32,37.1,17,14.8,65,14.7,,144.6,6.28,3.07,0.03,9.3,18.5,99.2,0.135,0.429,3.2
Wilson Hollow Core 16,4394,40,Fast,Nylon,1.33,1.33,6.1,8.2,9.7,23.57,47.3,22.1,17.9,41.5,13.3,,192,8,9.82,-0.18,17.6,28.6,93.9,0.151,0.501,3.3
Wilson Hollow Core 16,4395,62,Medium,Nylon,1.33,1.33,6.1,8.2,9.7,33.89,42.2,20,16.8,50.5,22.1,,167.4,6.84,9.88,0.13,16.8,33.2,94.1,0.151,0.501,3.3
Wilson Hollow Core 16,4396,51,Fast,Nylon,1.33,1.33,6.1,8.2,9.7,23.79,42.5,30.3,30.2,54,27.9,,120,5.93,9.99,0.26,16.1,40.8,86.9,0.151,0.501,3.3
Wilson Hollow Core 16,4397,62,Fast,Nylon,1.33,1.33,6.1,8.2,9.7,43.92,38.6,18,15.2,59.3,23.2,,192.6,8,9.66,0.07,17.6,28.7,94.5,0.151,0.501,3.3
Wilson Hollow Core 16,4398,40,Slow,Nylon,1.33,1.33,6.1,8.2,9.7,34,38.4,27.3,30.6,64.8,30.4,,150.3,6.84,9.97,0.28,17.2,33.7,89.9,0.151,0.501,3.3
Wilson Hollow Core 16,4399,51,Slow,Nylon,1.33,1.33,6.1,8.2,9.7,23.77,40.1,36,38.4,62.2,31.9,,183.5,8,9.75,0.46,18.3,29.5,90.2,0.151,0.501,3.3
Wilson Hollow Core 16,4400,40,Medium,Nylon,1.33,1.33,6.1,8.2,9.7,44.08,35.5,25.1,29.8,73.9,11.4,,148,5.93,10.19,-0.11,16.1,40.3,93.5,0.151,0.501,3.3
Wilson Hollow Core 16,4401,62,Slow,Nylon,1.33,1.33,6.1,8.2,9.7,33.91,36.4,32.9,39.9,73.9,12.6,,170.3,6.84,9.99,-0.07,16.8,33,94.5,0.151,0.501,3.3
Wilson Hollow Core 16,4402,51,Medium,Nylon,1.33,1.33,6.1,8.2,9.7,43.99,33.7,30.1,40.8,84.9,20.5,,133.7,5.93,9.97,0.15,16.1,40.4,90.1,0.151,0.501,3.3
Wilson Hollow Core Pro 16,4403,40,Slow,Nylon,1.3,1.31,7.3,9.1,10.9,34.95,38.2,27.4,29.1,63.9,31.6,,174.9,7.56,9.53,0.35,17.4,28.2,92.4,0.19,0.417,2.2
Wilson Hollow Core Pro 16,4404,51,Slow,Nylon,1.3,1.31,7.3,9.1,10.9,23.75,40.2,36.1,37.3,61.1,11.6,,134.9,5.69,10.34,-0.04,15.9,40.3,96,0.19,0.417,2.2
Wilson Hollow Core Pro 16,4405,40,Medium,Nylon,1.3,1.31,7.3,9.1,10.9,44.76,35.3,25,28.4,73.2,12.6,,164.6,6.57,9.31,-0.07,15.9,31.2,95.5,0.19,0.417,2.2
Wilson Hollow Core Pro 16,4406,62,Slow,Nylon,1.3,1.31,7.3,9.1,10.9,34.91,36.1,33,39.2,74.3,20.2,,124.6,5.69,10.21,0.15,16.1,40.4,90.2,0.19,0.417,2.2
Wilson Hollow Core Pro 16,4407,51,Medium,Nylon,1.3,1.31,7.3,9.1,10.9,44.65,33.5,30.2,39.2,83.8,13.4,,184,7.56,9.35,0,17,27.4,99.8,0.19,0.417,2.2
Wilson Hollow Core Pro 16,4408,40,Fast,Nylon,1.3,1.31,7.3,9.1,10.9,23.66,47.2,22.8,17.2,40.8,21.9,,157.7,6.57,9.2,0.07,15.9,31.2,93.3,0.19,0.417,2.2
Wilson Hollow Core Pro 16,4409,62,Medium,Nylon,1.3,1.31,7.3,9.1,10.9,34.84,41.9,19.8,15.9,50.7,27.5,,116,5.69,10.25,0.27,16.3,40.8,85.2,0.19,0.417,2.2
Wilson Hollow Core Pro 16,4410,51,Fast,Nylon,1.3,1.31,7.3,9.1,10.9,23.79,42.6,30.7,28.9,52.5,22.9,,185.2,7.56,9.42,0.09,17,27.6,96.8,0.19,0.417,2.2
Wilson Hollow Core Pro 16,4411,62,Fast,Nylon,1.3,1.31,7.3,9.1,10.9,44.83,38.2,18,14.6,59.5,30.6,,146.9,6.57,9.24,0.27,16.1,31.7,90.8,0.19,0.417,2.2
Wilson Hollow Core Pro 17,4412,62,Slow,Nylon,1.27,1.3,5.8,7.6,9.4,43.44,34.1,31,41.2,84.7,12.6,,170.9,6.04,10.92,-0.04,17,33.3,96.4,0.133,0.515,3.9
Wilson Hollow Core Pro 17,4413,40,Medium,Nylon,1.27,1.3,5.8,7.6,9.4,23.26,47.8,24,17.2,40.6,13.3,,193.2,8.22,10.04,-0.05,18.3,29.5,96.2,0.133,0.515,3.9
Wilson Hollow Core Pro 17,4414,51,Medium,Nylon,1.27,1.3,5.8,7.6,9.4,33.76,42.6,20,16.8,50.5,20.6,,125.7,5.91,10.27,0.23,16.3,41.3,90.1,0.133,0.515,3.9
Wilson Hollow Core Pro 17,4415,62,Medium,Nylon,1.27,1.3,5.8,7.6,9.4,43.48,39,18,15.4,58.9,22.5,,158.3,6.04,10.77,0.11,17,33.3,93.7,0.133,0.515,3.9
Wilson Hollow Core Pro 17,4416,40,Fast,Nylon,1.27,1.3,5.8,7.6,9.4,23.51,42.9,31,29.8,53.1,23.9,,181.7,8.22,9.99,0.09,18.3,29.6,94.3,0.133,0.515,3.9
Wilson Hollow Core Pro 17,4417,51,Fast,Nylon,1.27,1.3,5.8,7.6,9.4,33.91,38.7,28,30.4,64.4,28.3,,122.3,5.91,10.3,0.2,16.3,41.3,85.6,0.133,0.515,3.9
Wilson Hollow Core Pro 17,4418,62,Fast,Nylon,1.27,1.3,5.8,7.6,9.4,43.53,36,25.9,30.2,73.6,30.6,,150.3,6.04,10.81,0.27,17.2,33.7,90.8,0.133,0.515,3.9
Wilson Hollow Core Pro 17,4419,40,Slow,Nylon,1.27,1.3,5.8,7.6,9.4,23.48,40.3,36.1,39.2,62.6,32.8,,174.3,8.22,10.08,0.31,18.5,30.1,92.7,0.133,0.515,3.9
Wilson Hollow Core Pro 17,4420,51,Slow,Nylon,1.27,1.3,5.8,7.6,9.4,33.87,36.6,33,40.4,74.3,12.2,,121.7,5.91,10.52,-0.09,16.3,41.2,95.8,0.133,0.515,3.9
Wilson K-Gut 16,4421,62,Fast,Nylon,1.32,1.34,6.4,7.3,8.5,40.97,36.5,26.1,31.3,72.3,33.5,,171.5,5.69,4.19,0.11,9.9,19.7,90.2,0.108,0.475,4.4
Wilson K-Gut 16,4422,40,Slow,Nylon,1.32,1.34,6.4,7.3,8.5,30.38,37.3,34,42.8,73.2,34.9,,202.9,6.35,4.26,0.26,10.8,17.6,93.9,0.108,0.475,4.4
Wilson K-Gut 16,4423,51,Slow,Nylon,1.32,1.34,6.4,7.3,8.5,51.4,34.1,24.1,30.6,82,12,,151.4,5.03,4.12,-0.02,9,23,97,0.108,0.475,4.4
Wilson K-Gut 16,4424,40,Medium,Nylon,1.32,1.34,6.4,7.3,8.5,40.84,34.4,31.9,43,83.8,12.9,,180,5.69,3.91,0,9.7,18.9,95.8,0.108,0.475,4.4
Wilson K-Gut 16,4425,62,Slow,Nylon,1.32,1.34,6.4,7.3,8.5,51.13,32.2,29.5,43.4,94.6,22.6,,153.7,5.03,4.14,0.09,9.3,23.3,93.1,0.108,0.475,4.4
Wilson K-Gut 16,4426,51,Medium,Nylon,1.32,1.34,6.4,7.3,8.5,30.54,44.3,20.6,15.9,46.5,14,,204,6.35,3.79,-0.04,10.1,16.4,96.4,0.108,0.475,4.4
Wilson K-Gut 16,4427,40,Fast,Nylon,1.32,1.34,6.4,7.3,8.5,41.12,40.2,18.4,15,56.2,23.6,,186.3,5.69,4.06,0.02,9.7,19.3,96.8,0.108,0.475,4.4
Wilson K-Gut 16,4428,62,Medium,Nylon,1.32,1.34,6.4,7.3,8.5,30.52,39.7,29,31.8,62.4,31.1,,149.7,5.03,4.28,0.13,9.5,23.8,88.4,0.108,0.475,4.4
Wilson K-Gut 16,4429,51,Fast,Nylon,1.32,1.34,6.4,7.3,8.5,51.6,36.9,17,14.6,66.2,24.8,,213.2,6.35,3.99,0.11,10.4,16.9,94.3,0.108,0.475,4.4
Wilson K-Gut Pro 16,4430,40,Slow,Nylon,1.33,1.32,6.1,7.6,8.5,41.63,36.4,26,30.6,72.3,34.7,,194.3,6.66,4.17,0.15,11,17.8,92.9,0.234,0.374,1.6
Wilson K-Gut Pro 16,4431,51,Slow,Nylon,1.33,1.32,6.1,7.6,8.5,29.83,37.6,34.2,41.7,71.4,12,,144.6,5.82,3.93,-0.03,9.7,24.5,95.6,0.234,0.374,1.6
Wilson K-Gut Pro 16,4432,40,Medium,Nylon,1.33,1.32,6.1,7.6,8.5,51.35,34.1,24.1,30.4,81.8,12.8,,180.6,5.53,3.36,-0.02,8.8,17.5,97.6,0.234,0.374,1.6
Wilson K-Gut Pro 16,4433,62,Slow,Nylon,1.33,1.32,6.1,7.6,8.5,41.52,34.4,31.8,41.9,83.3,22.3,,149.7,5.82,3.95,0.06,9.9,24.8,94.3,0.234,0.374,1.6
Wilson K-Gut Pro 16,4434,51,Medium,Nylon,1.33,1.32,6.1,7.6,8.5,50.91,32.3,29.8,42.3,93.3,13.9,,196,6.66,3.48,0,10.1,16.4,98.2,0.234,0.374,1.6
Wilson K-Gut Pro 16,4435,40,Fast,Nylon,1.33,1.32,6.1,7.6,8.5,29.94,44.8,21,15.7,45.6,23.5,,184,5.53,3.56,-0.04,9,17.8,94.5,0.234,0.374,1.6
Wilson K-Gut Pro 16,4436,62,Medium,Nylon,1.33,1.32,6.1,7.6,8.5,41.83,39.9,18.1,14.6,56.4,30.6,,144.6,5.82,4.04,0.13,9.9,25.2,89.9,0.234,0.374,1.6
Wilson K-Gut Pro 16,4437,51,Fast,Nylon,1.33,1.32,6.1,7.6,8.5,29.92,40.1,29.2,31.3,61.3,24.6,,212,6.66,3.73,0.3,10.8,17.3,94.7,0.234,0.374,1.6
Wilson K-Gut Pro 16,4438,62,Fast,Nylon,1.33,1.32,6.1,7.6,8.5,51.6,36.9,17,13.9,65.5,33.1,,168,5.53,3.67,0.07,9.3,18.3,92,0.234,0.374,1.6
Wilson Natural Gut 16,4439,40,Fast,Gut,1.3,1.31,4.5,6.4,8.5,30.91,44.7,20.8,10.8,41.7,19.3,,99.4,5.6,3.51,0.15,9.3,23.3,94.9,0.245,0.33,1.3
Wilson Natural Gut 16,4440,51,Medium,Gut,1.3,1.31,4.5,6.4,8.5,51.91,34.1,30,22.1,74.1,26.6,,96.6,5.53,3.01,0.24,8.8,17.3,95.3,0.245,0.33,1.3
Wilson Natural Gut 16,4441,62,Slow,Gut,1.3,1.31,4.5,6.4,8.5,30.58,41.1,29.7,21.6,52,20.3,,98.3,6.46,2.85,0.44,9.7,15.8,97.8,0.245,0.33,1.3
Wilson Natural Gut 16,4442,51,Slow,Gut,1.3,1.31,4.5,6.4,8.5,42.18,36,32,24.3,66.6,26.4,,94.3,5.6,3.75,0.2,9.5,24.1,93.7,0.245,0.33,1.3
Wilson Natural Gut 16,4443,40,Slow,Gut,1.3,1.31,4.5,6.4,8.5,52.43,35.3,24.3,14.3,66.8,19.4,,97.7,5.53,2.59,0.33,8.4,16.7,95.8,0.245,0.33,1.3
Wilson Natural Gut 16,4444,62,Fast,Gut,1.3,1.31,4.5,6.4,8.5,30.34,39.1,35.5,29.3,59.5,12.6,,92,6.46,2.71,-0.28,8.8,14.4,99.8,0.245,0.33,1.3
Wilson Natural Gut 16,4445,40,Medium,Gut,1.3,1.31,4.5,6.4,8.5,42.6,37.7,26.2,16.5,59.1,11.3,,91.4,5.53,2.41,-0.13,7.7,15.4,99,0.245,0.33,1.3
Wilson Natural Gut 16,4446,51,Fast,Gut,1.3,1.31,4.5,6.4,8.5,52.57,36.9,17,6.6,59.1,10.9,,101.7,5.6,3.18,0.04,8.8,22.2,98.2,0.245,0.33,1.3
Wilson Natural Gut 16,4447,62,Medium,Gut,1.3,1.31,4.5,6.4,8.5,42.78,39.9,18.1,7.3,50.1,27.8,,99.4,6.46,3.37,0.36,10.1,16.5,96.6,0.245,0.33,1.3
Wilson Natural Gut 16 (1.30),4448,51,Fast,Gut,1.3,1.31,2.4,3,8.5,44.67,36.2,33,24.7,69.5,28.7,15.9,92.6,3.84,2.21,0.11,6.2,12.1,94.9,0.124,0.492,4
Wilson Natural Gut 17,4449,40,Slow,Gut,1.25,NA,4.8,7.3,9.1,32.3,39.5,35.8,26,58.2,28.2,,92.6,5.56,1.91,0.51,7.9,12.9,97.8,0.173,0.386,2.2
Wilson Natural Gut 17,4450,51,Slow,Gut,1.25,NA,4.8,7.3,9.1,54.51,35.5,25,14.6,69,11.2,,93.2,5.25,1.96,-0.04,7.1,18.1,98.2,0.173,0.386,2.2
Wilson Natural Gut 17,4451,40,Medium,Gut,1.25,NA,4.8,7.3,9.1,43.33,36.7,33,21.6,64.8,11.7,,76.6,5.47,1.17,0.05,6.6,13.2,99.2,0.173,0.386,2.2
Wilson Natural Gut 17,4452,62,Slow,Gut,1.25,NA,4.8,7.3,9.1,54.27,34.3,30.1,20.5,75,19.1,,89.2,5.25,2,0.09,7.3,18.5,97.8,0.173,0.386,2.2
Wilson Natural Gut 17,4453,51,Medium,Gut,1.25,NA,4.8,7.3,9.1,32.48,44.7,21,10.1,42.6,13.1,,91.4,5.56,1.25,-0.04,6.8,11,97.8,0.173,0.386,2.2
Wilson Natural Gut 17,4454,40,Fast,Gut,1.25,NA,4.8,7.3,9.1,44.08,40.3,18.5,6.6,50.5,19.7,,83.4,5.47,1.81,0.07,7.3,14.5,98,0.173,0.386,2.2
Wilson Natural Gut 17,4455,62,Medium,Gut,1.25,NA,4.8,7.3,9.1,32.44,41.5,29.6,19.2,51.6,26.1,,82.3,5.25,2.14,0.11,7.5,18.9,93.7,0.173,0.386,2.2
Wilson Natural Gut 17,4456,51,Fast,Gut,1.25,NA,4.8,7.3,9.1,54.93,36.9,17,6.6,61.5,21.6,,94.9,5.56,1.67,0.05,7.3,11.8,96.2,0.173,0.386,2.2
Wilson Natural Gut 17,4457,62,Fast,Gut,1.25,NA,4.8,7.3,9.1,43.44,38.2,27,15,58.4,26.8,,80.6,5.47,1.92,0.31,7.7,15.2,95.3,0.173,0.386,2.2
Wilson NXT 15L (1.35),4458,51,Fast,Nylon,1.35,NA,4.5,3.6,9.1,41.5,34.8,32,38.1,79.8,31.9,16.1,152,3.99,5.23,0.18,9.5,18.5,92,0.081,0.566,7
Wilson NXT 16,4459,51,Medium,Nylon,1.3,1.32,6.1,7,8.2,30.5,43.7,20.7,16.3,46.7,21.6,,153.7,4.78,4.48,0.02,9.3,23.4,93.1,0.117,0.453,3.9
Wilson NXT 16,4460,40,Fast,Nylon,1.3,1.32,6.1,7,8.2,40.79,39.8,18.8,15.7,56.4,13.9,,206.9,6.62,4.93,-0.22,11.2,18.4,98,0.117,0.453,3.9
Wilson NXT 16,4461,62,Medium,Nylon,1.3,1.32,6.1,7,8.2,30.43,39.6,28.4,30.4,60.9,23.1,,182.9,5.03,5.07,-0.02,10.1,19.9,94.1,0.117,0.453,3.9
Wilson NXT 16,4462,51,Fast,Nylon,1.3,1.32,6.1,7,8.2,50.19,36.9,17.1,14.8,65,30.4,,145.2,4.78,4.55,0.11,9.5,23.8,90.4,0.117,0.453,3.9
Wilson NXT 16,4463,62,Fast,Nylon,1.3,1.32,6.1,7,8.2,40.62,36.5,26,30.4,71,23.8,,204,6.62,5.02,-0.06,11.5,18.8,96,0.117,0.453,3.9
Wilson NXT 16,4464,40,Slow,Nylon,1.3,1.32,6.1,7,8.2,30.36,37.3,34,41.2,71.7,31.9,,173.7,5.03,5.18,0.18,10.4,20.5,94.3,0.117,0.453,3.9
Wilson NXT 16,4465,51,Slow,Nylon,1.3,1.32,6.1,7,8.2,50.1,34.2,24,29.1,79.2,33.1,,196.6,6.62,5.15,0.36,12.1,19.6,94.1,0.117,0.453,3.9
Wilson NXT 16,4466,40,Medium,Nylon,1.3,1.32,6.1,7,8.2,40.51,34.5,31.2,41.5,82,12.1,,155.4,4.78,4.41,-0.04,9,23.1,98.2,0.117,0.453,3.9
Wilson NXT 16,4467,62,Slow,Nylon,1.3,1.32,6.1,7,8.2,49.97,32.5,29.1,41,90.8,13.3,,178.3,5.03,4.9,-0.05,9.9,19.5,98,0.117,0.453,3.9
Wilson NXT 17,4468,62,Fast,Nylon,1.24,1.26,6.7,8.2,9.1,39.43,37.3,26.5,29.1,68.4,31.4,,156,5.27,6.18,0.2,11.7,23,93.5,0.248,0.493,2
Wilson NXT 17,4469,40,Slow,Nylon,1.24,1.26,6.7,8.2,9.1,28.84,38.5,34.8,39.7,68.4,33.2,,178.3,6.46,6.13,0.29,12.8,20.9,92.4,0.248,0.493,2
Wilson NXT 17,4470,51,Slow,Nylon,1.24,1.26,6.7,8.2,9.1,49.33,34.7,24.4,28,77.4,12.1,,134.3,5.8,4.96,-0.07,10.8,26.9,97.4,0.248,0.493,2
Wilson NXT 17,4471,40,Medium,Nylon,1.24,1.26,6.7,8.2,9.1,39.27,35.3,32,39.2,78.5,13,,164,5.27,5.89,-0.02,11,22,98,0.248,0.493,2
Wilson NXT 17,4472,62,Slow,Nylon,1.24,1.26,6.7,8.2,9.1,49.15,32.9,30,39.5,88.6,21.6,,136.6,5.8,4.98,0.02,10.8,27.2,92.5,0.248,0.493,2
Wilson NXT 17,4473,51,Medium,Nylon,1.24,1.26,6.7,8.2,9.1,28.93,45.2,21.7,15.7,44.5,14.1,,175.5,6.46,5.76,-0.03,12.1,19.8,94.9,0.248,0.493,2
Wilson NXT 17,4474,40,Fast,Nylon,1.24,1.26,6.7,8.2,9.1,39.56,40.8,19.1,14.8,54.2,22.6,,168.6,5.27,6.02,0.05,11.2,22.3,98,0.248,0.493,2
Wilson NXT 17,4475,62,Medium,Nylon,1.24,1.26,6.7,8.2,9.1,28.91,40.8,29.6,29.5,58.4,29.8,,133.2,5.8,5.05,0.09,11,27.6,90.4,0.248,0.493,2
Wilson NXT 17,4476,51,Fast,Nylon,1.24,1.26,6.7,8.2,9.1,49.52,37.6,17.8,13.7,63.3,23.6,,192.6,6.46,5.95,0.03,12.3,20.1,94.9,0.248,0.493,2
Wilson NXT Control 16 (1.32),4477,51,Slow,Nylon/Polyester,1.32,1.33,6.4,8.5,10,35.21,35.5,32,41.2,76.5,11.1,,145.2,7.32,10.08,-0.09,17.4,43.6,92.7,0.149,0.454,3
Wilson NXT Control 16 (1.32),4478,40,Medium,Nylon/Polyester,1.32,1.33,6.4,8.5,10,46.37,32.6,29.2,42.1,88.6,12.6,,177.7,6.22,9.31,-0.11,15.4,30.4,95.1,0.149,0.454,3
Wilson NXT Control 16 (1.32),4479,62,Slow,Nylon/Polyester,1.32,1.33,6.4,8.5,10,22.29,47.2,22.3,17.6,39.9,19.9,,136.6,7.32,9.92,0.09,17.4,43.7,87.8,0.149,0.454,3
Wilson NXT Control 16 (1.32),4480,51,Medium,Nylon/Polyester,1.32,1.33,6.4,8.5,10,35.19,41.2,19.5,16.5,51.8,13.3,,220.6,7.28,7.89,-0.07,15.2,24.5,98.2,0.149,0.454,3
Wilson NXT Control 16 (1.32),4481,40,Fast,Nylon/Polyester,1.32,1.33,6.4,8.5,10,22.45,42.5,30.1,30.4,52.9,22.3,,173.7,6.22,9.24,0,15.4,30.5,93.1,0.149,0.454,3
Wilson NXT Control 16 (1.32),4482,62,Medium,Nylon/Polyester,1.32,1.33,6.4,8.5,10,46.57,36.9,17,15.7,62.2,28,,125.2,7.32,9.95,0.19,17.4,44,84.3,0.149,0.454,3
Wilson NXT Control 16 (1.32),4483,51,Fast,Nylon/Polyester,1.32,1.33,6.4,8.5,10,35.26,37.5,26.9,30.9,66.2,23.2,,214.9,7.28,7.98,-0.02,15.2,24.7,93.9,0.149,0.454,3
Wilson NXT Control 16 (1.32),4484,62,Fast,Nylon/Polyester,1.32,1.33,6.4,8.5,10,22.42,39.9,36,39.9,62.2,30.6,,163.4,6.22,9.29,0.19,15.7,31,88.7,0.149,0.454,3
Wilson NXT Control 16 (1.32),4485,40,Slow,Nylon/Polyester,1.32,1.33,6.4,8.5,10,46.48,34.3,24,30.6,77.2,32.3,,201.2,7.28,8.09,0.15,15.4,25.1,92.7,0.149,0.454,3
Wilson NXT Duramax 15 (1.40),4486,40,Fast,Nylon,1.4,NA,6.1,7.3,8.5,42.8,36.3,26.3,29.8,72.5,33.3,16.2,161.7,4.08,3.91,0.95,8.8,17.6,92,0.089,0.398,4.5
Wilson NXT Duramax 15 (1.40),4487,62,Slow,Nylon,1.4,NA,6.1,7.3,8.5,53.47,32,29.9,39.9,93.5,30.8,14.5,136,6,4.36,1.08,11.5,28.8,90.4,0.089,0.398,4.5
Wilson NXT Duramax 15 (1.40),4488,51,Slow,Nylon,1.4,NA,6.1,7.3,8.5,29.61,40.3,29.9,30.9,60.4,14.9,7.9,172.6,4.3,3.59,0.18,8.2,13.1,97.6,0.089,0.398,4.5
Wilson NXT Duramax 15 (1.40),4489,62,Medium,Nylon,1.4,NA,6.1,7.3,8.5,42.73,34.2,32,40.6,83.3,13.7,7.3,169.7,4.08,3.8,0,7.9,15.5,97.2,0.089,0.398,4.5
Wilson NXT Duramax 15 (1.40),4490,40,Slow,Nylon,1.4,NA,6.1,7.3,8.5,29.33,37.7,35,41,70.3,25.1,13.1,192,4.3,3.77,0.18,8.2,13.4,97.2,0.089,0.398,4.5
Wilson NXT Duramax 15 (1.40),4491,51,Medium,Nylon,1.4,NA,6.1,7.3,8.5,53.85,37.2,17.8,13.5,67.3,12.5,6.4,136.6,6,4.19,0.35,10.6,26.6,99.8,0.089,0.398,4.5
Wilson NXT Duramax 15 (1.40),4492,62,Fast,Nylon,1.4,NA,6.1,7.3,8.5,42.84,40.2,19,15,58,23.9,12.3,175.5,4.08,3.84,0.11,7.9,15.8,95.8,0.089,0.398,4.5
Wilson NXT Duramax 15 (1.40),4493,40,Medium,Nylon,1.4,NA,6.1,7.3,8.5,53.67,33.9,24.5,28.4,82,34.9,17.5,181.7,4.3,3.97,0.7,9,14.5,93.5,0.089,0.398,4.5
Wilson NXT Duramax 15 (1.40),4494,51,Fast,Nylon,1.4,NA,6.1,7.3,8.5,29.5,45.5,21.9,16.1,45.6,22.6,10.9,139.4,6,4.08,1.1,11.2,28.2,93.9,0.089,0.398,4.5
Wilson NXT Duramax 16 (1.32),4495,51,Fast,Nylon,1.32,NA,6.7,3.3,8.5,43.92,34.1,31.8,39.7,83.8,33.3,16.6,160,2.98,3.82,0.13,6.8,13.7,92.5,0.092,0.523,5.7
Wilson NXT Max 15L (1.35),4496,51,Fast,Nylon,1.35,NA,6.7,3.3,8.5,44.19,34,31.7,38.6,82.7,32.8,16.4,156,2.98,3.55,0.13,6.6,13.1,92.2,0.087,0.63,7.2
Wilson NXT Max 16,4497,51,Medium,Nylon,1.32,1.34,6.1,7,8.2,30.72,44.3,20.3,15.9,46.7,22.5,,154.3,5.09,3.95,0.04,9,22.9,92.9,0.206,0.521,2.5
Wilson NXT Max 16,4498,40,Fast,Nylon,1.32,1.34,6.1,7,8.2,40.59,40.4,18.5,15.4,56.2,13.8,,199.5,6.86,4.05,-0.11,10.8,17.5,98.2,0.206,0.521,2.5
Wilson NXT Max 16,4499,62,Medium,Nylon,1.32,1.34,6.1,7,8.2,30.65,39.6,28.9,31.8,62.4,23.5,,185.2,5.98,4.21,0,10.1,20.1,94.1,0.206,0.521,2.5
Wilson NXT Max 16,4500,51,Fast,Nylon,1.32,1.34,6.1,7,8.2,50.83,37.1,17,14.1,65,30.8,,147.4,5.09,4.06,0.18,9.3,23.5,88,0.206,0.521,2.5
Wilson NXT Max 16,4501,62,Fast,Nylon,1.32,1.34,6.1,7,8.2,40.53,36.7,26.2,31.3,71.7,24.4,,208,6.86,4.21,0.07,11,18,96,0.206,0.521,2.5
Wilson NXT Max 16,4502,40,Slow,Nylon,1.32,1.34,6.1,7,8.2,30.54,37.3,34,42.1,72.5,33.2,,169.7,5.98,4.41,0.11,10.6,20.7,90.2,0.206,0.521,2.5
Wilson NXT Max 16,4503,51,Slow,Nylon,1.32,1.34,6.1,7,8.2,50.67,34.2,24.2,30,80.7,34.5,,192,6.86,4.39,0.24,11.5,18.6,92.4,0.206,0.521,2.5
Wilson NXT Max 16,4504,40,Medium,Nylon,1.32,1.34,6.1,7,8.2,40.33,34.6,32,42.8,83.1,11.8,,158.3,5.09,3.88,0,9,22.6,94.9,0.206,0.521,2.5
Wilson NXT Max 16,4505,62,Slow,Nylon,1.32,1.34,6.1,7,8.2,50.49,32.4,29.8,41.9,92.4,13,,184.6,5.98,4.15,-0.11,9.9,19.7,97.6,0.206,0.521,2.5
Wilson NXT OS,4506,40,Slow,Nylon,1.28,1.33,6.4,7.3,8.5,31.49,37.1,33.8,39.9,71.2,33.3,,190.3,5.51,3.77,0.36,9.7,15.6,94.7,0.181,0.459,2.5
Wilson NXT OS,4507,51,Slow,Nylon,1.28,1.33,6.4,7.3,8.5,52.66,33.8,24,27.6,80.3,11.9,,153.7,4.74,3.22,0,7.9,20.1,98.2,0.181,0.459,2.5
Wilson NXT OS,4508,40,Medium,Nylon,1.28,1.33,6.4,7.3,8.5,41.34,34.5,31.1,40.4,81.8,12.9,,178.9,5.56,3.49,-0.05,9,17.7,95.1,0.181,0.459,2.5
Wilson NXT OS,4509,62,Slow,Nylon,1.28,1.33,6.4,7.3,8.5,52.46,32.1,29,39.2,91.7,21.7,,156,4.74,3.37,0.03,8.2,20.5,94.3,0.181,0.459,2.5
Wilson NXT OS,4510,51,Medium,Nylon,1.28,1.33,6.4,7.3,8.5,31.73,43.6,20.2,15.4,47.2,13.8,,194.9,5.51,3.38,-0.22,8.6,14,96.8,0.181,0.459,2.5
Wilson NXT OS,4511,40,Fast,Nylon,1.28,1.33,6.4,7.3,8.5,41.67,39.7,18.3,14.8,56.4,23,,176,5.56,3.66,0,9.3,18.2,95.3,0.181,0.459,2.5
Wilson NXT OS,4512,62,Medium,Nylon,1.28,1.33,6.4,7.3,8.5,31.58,39.4,28.1,30.2,61.7,30.1,,141.7,4.74,3.46,0.09,8.4,20.9,90.4,0.181,0.459,2.5
Wilson NXT OS,4513,51,Fast,Nylon,1.28,1.33,6.4,7.3,8.5,52.85,36.2,16.7,13.2,66.2,24.1,,194.9,5.51,3.57,-0.04,9,14.6,95.1,0.181,0.459,2.5
Wilson NXT OS,4514,62,Fast,Nylon,1.28,1.33,6.4,7.3,8.5,41.5,36.5,26,29.3,70.8,31.7,,169.7,5.56,3.82,0.15,9.5,18.8,92.7,0.181,0.459,2.5
Wilson NXT Power 17 (1.26),4515,51,Fast,Nylon,1.26,1.33,6.1,7.3,8.5,43.64,34.3,31.9,39.7,83.1,33.2,16.5,157.7,5.56,1.52,0.16,7.3,14.3,91.6,0.088,0.488,5.5
Wilson NXT Tour 16,4516,51,Slow,Nylon,1.3,1.35,5.8,7,8.2,29.75,37.1,34,42.8,72.5,33.7,,202.9,6.06,4.7,0.38,11,18,94.1,0.122,0.466,3.8
Wilson NXT Tour 16,4517,40,Medium,Nylon,1.3,1.35,5.8,7,8.2,51.16,33.7,24,30,81.1,12,,163.4,5.73,4.06,-0.02,9.7,24.6,96.4,0.122,0.466,3.8
Wilson NXT Tour 16,4518,62,Slow,Nylon,1.3,1.35,5.8,7,8.2,40.18,34.3,31,42.8,82.9,12.7,,193.7,6.33,3.99,-0.04,10.4,20.3,98,0.122,0.466,3.8
Wilson NXT Tour 16,4519,51,Medium,Nylon,1.3,1.35,5.8,7,8.2,50.98,32,29,41.9,93.1,21.9,,167.4,5.73,4.13,0.04,9.9,24.9,93.1,0.122,0.466,3.8
Wilson NXT Tour 16,4520,40,Fast,Nylon,1.3,1.35,5.8,7,8.2,29.9,43.7,20.5,17,46.7,14,,205.2,6.06,4.41,-0.17,10.4,16.7,95.8,0.122,0.466,3.8
Wilson NXT Tour 16,4521,62,Medium,Nylon,1.3,1.35,5.8,7,8.2,40.4,39.6,18.1,15.7,56,23.2,,186.9,6.33,4.08,0.05,10.4,20.6,93.7,0.122,0.466,3.8
Wilson NXT Tour 16,4522,51,Fast,Nylon,1.3,1.35,5.8,7,8.2,29.83,39.5,28.1,32.6,62.4,30.8,,150.9,5.73,4.21,0.14,10.1,25.4,88.4,0.122,0.466,3.8
Wilson NXT Tour 16,4523,62,Fast,Nylon,1.3,1.35,5.8,7,8.2,51.27,36.3,17,14.6,65.9,24.3,,211.5,6.06,4.52,0.05,10.6,17.2,96.4,0.122,0.466,3.8
Wilson NXT Tour 16,4524,40,Slow,Nylon,1.3,1.35,5.8,7,8.2,40.31,36.3,26,31.1,71.2,32.1,,180.6,6.33,4.21,0.29,10.8,21.3,91.8,0.122,0.466,3.8
Wilson NXT Tour 17,4525,40,Slow,Nylon,1.26,1.3,6.1,7.3,8.2,41.67,36.2,26,29.3,71,32.3,,175.5,4.94,4.22,0.19,9.3,18.4,93.9,0.119,0.425,3.6
Wilson NXT Tour 17,4526,51,Slow,Nylon,1.26,1.3,6.1,7.3,8.2,30.69,37.2,33.7,41.5,72.1,33.6,,198.3,5.89,4.25,0.22,10.4,16.8,93.5,0.119,0.425,3.6
Wilson NXT Tour 17,4527,40,Medium,Nylon,1.26,1.3,6.1,7.3,8.2,51.69,33.9,24,28.9,80.5,12.3,,153.2,4.9,3.96,-0.02,8.8,22.3,95.5,0.119,0.425,3.6
Wilson NXT Tour 17,4528,62,Slow,Nylon,1.26,1.3,6.1,7.3,8.2,41.56,34.3,31,41.7,83.1,13,,184,4.94,3.95,-0.09,8.8,17.3,98,0.119,0.425,3.6
Wilson NXT Tour 17,4529,51,Medium,Nylon,1.26,1.3,6.1,7.3,8.2,51.6,32.2,29,41,92.6,21.8,,154.9,4.9,4.03,0.02,9,22.6,93.7,0.119,0.425,3.6
Wilson NXT Tour 17,4530,40,Fast,Nylon,1.26,1.3,6.1,7.3,8.2,30.83,43.6,20.8,16.3,47.2,14,,194.3,5.89,3.81,-0.09,9.7,15.6,96.8,0.119,0.425,3.6
Wilson NXT Tour 17,4531,62,Medium,Nylon,1.26,1.3,6.1,7.3,8.2,41.83,39.4,18.3,15.2,56.9,23.1,,176.6,4.94,4.11,-0.05,9,17.7,93.1,0.119,0.425,3.6
Wilson NXT Tour 17,4532,51,Fast,Nylon,1.26,1.3,6.1,7.3,8.2,30.76,39.5,28.4,30.9,61.5,30.4,,148,4.9,4.1,0.11,9,22.9,89.9,0.119,0.425,3.6
Wilson NXT Tour 17,4533,62,Fast,Nylon,1.26,1.3,6.1,7.3,8.2,52.04,36.4,17,13.9,65.9,24.2,,204,5.89,4.16,-0.11,9.9,16.1,96.2,0.119,0.425,3.6
Wilson Optimus 16 (1.30),4534,51,Medium,Nylon,1.3,NA,8.5,9.7,11.2,49.68,38.8,18,12.8,62.4,24.7,12.5,158.3,5.29,6.84,0.09,12.1,19.8,96.6,0.116,0.42,3.6
Wilson Optimus 16 (1.30),4535,62,Fast,Nylon,1.3,NA,8.5,9.7,11.2,40.11,41.7,20,14.1,54.2,12,6.2,129.7,5.2,6.31,0,11.5,29,98,0.116,0.42,3.6
Wilson Optimus 16 (1.30),4536,40,Medium,Nylon,1.3,NA,8.5,9.7,11.2,49.61,35.4,26,26.2,75.9,23.6,11.8,144.6,4.52,6.22,0.2,11,21.6,95.3,0.116,0.42,3.6
Wilson Optimus 16 (1.30),4537,51,Fast,Nylon,1.3,NA,8.5,9.7,11.2,28.18,46.7,22,15.4,43.7,33.3,16.7,153.7,5.29,6.95,1.01,13.2,21.5,94.9,0.116,0.42,3.6
Wilson Optimus 16 (1.30),4538,40,Fast,Nylon,1.3,NA,8.5,9.7,11.2,39.98,37.7,27.9,27.8,67.7,21.7,10.6,126.9,5.2,6.27,0.41,11.9,29.9,93.9,0.116,0.42,3.6
Wilson Optimus 16 (1.30),4539,62,Slow,Nylon,1.3,NA,8.5,9.7,11.2,49.5,33.5,31,36.4,86,31.8,15.6,140,4.52,6.29,0.75,11.5,22.8,92.5,0.116,0.42,3.6
Wilson Optimus 16 (1.30),4540,51,Slow,Nylon,1.3,NA,8.5,9.7,11.2,28.22,41.5,30.4,28.9,57.1,29.7,14.2,118.3,5.2,6.38,0.59,12.1,30.7,88.4,0.116,0.42,3.6
Wilson Optimus 16 (1.30),4541,62,Medium,Nylon,1.3,NA,8.5,9.7,11.2,39.91,35.5,32.9,37.3,77.2,14.1,7.6,158.9,5.29,6.77,0.09,12.1,19.7,96.6,0.116,0.42,3.6
